Repository: tm-mech/diy-tensile-tester

# Desktop Tensile Testing Machine

A custom-built desktop tensile testing machine for characterizing 3D-printed polymer specimens according to ISO 527. Designed and built from scratch — mechanical assembly, electronics, firmware (Arduino/C++), and data acquisition & analysis software (Python).

> Personal engineering project bridging mechanical testing, embedded systems, and data analysis.
---

## Key Results

Three FDM-printed materials tested (ISO 527-2 Type 1BA dogbone, 5 mm/min, n = 3 each):

| Material | UTS [MPa] | E-Modulus [GPa] | Elongation |
|---|---|---|---|
| **PETG** (eSUN) | 34.8 ± 0.1 | 1.63 ± 0.10 | 77.1 ± 8.7% |
| **PLA** (eSUN) | 47.4 ± 1.1 | 2.68 ± 0.46 | 12–103%\* |
| **PLA-CF** (PolyTerra) | 19.5 ± 0.9 | 1.88 ± 0.16 | 14.9 ± 2.8% |

\*PLA near brittle-ductile transition — 2 of 3 specimens fractured, 1 exhibited cold drawing. UTS consistent across all three.

PETG repeatability of **± 0.1 MPa** across three specimens demonstrates the measurement capability of the system. All values fall within published ranges for FDM-printed specimens.

→ [Detailed results and stress-strain curves](#results)

---

## Machine Overview

<!-- 📸 PHOTO: Annotated overview of the machine (label frame, motor, load cell, grips, lead screw) -->

A stepper motor drives a ball screw that pulls the specimen at a controlled displacement rate. Force is measured with a load cell, displacement is derived from step counting, and an accelerometer monitors for mechanical faults during the test.

### Specifications

| Parameter | Value |
|---|---|
| Max. force | ~980 N (load cell limit) |
| Displacement resolution | 0.005 mm/step |
| Load cell | 100 kg (HX711 ADC, 10 Hz) |
| Drive | NEMA 34 stepper + DM542T driver (4× microstepping) |
| Lead screw | Ball screw, 4 mm pitch |
| Specimen standard | ISO 527-2 Type 1BA |
| Frame | 3D-printed components + aluminum extrusion |

---

## System Architecture

```
┌──────────────┐      ┌──────────────┐     ┌──────────────┐
│   Arduino    │────▶│  DM542T      │────▶│  NEMA 34     │
│   Firmware   │      │  Driver      │     │  Stepper     │
│              │◀────│  HX711 ADC   │◀────│  100kg Cell  │
│              │◀────│  ADXL345     │      │  Accel.      │
└──────┬───────┘      └──────────────┘     └──────────────┘
       │ Serial (115200 baud)
       ▼
┌──────────────┐
│   Python     │
│   test.py    │──▶ Real-time data logging (.csv)
└──────┬───────┘
       │
       ▼
┌──────────────┐
│   Python     │
│   analyze.py │──▶ Compliance correction
│              │──▶ Stress-strain analysis
│              │──▶ Multi-specimen comparison
└──────────────┘
```

---

## Firmware (Arduino)

The firmware handles motor control, sensor acquisition, and safety monitoring in a single control loop.

- **Constant-speed displacement control** — timer-interrupt-driven stepping for precise speed regulation independent of loop timing
- **10 Hz synchronized data acquisition** — force (HX711), acceleration (ADXL345 via SPI), and step count sampled in lockstep and streamed over serial
- **Serial command interface** — `START`, `STOP`, `SPEED`, `TARE` commands for control from the Python host
- **Over-force protection** — requires 3 consecutive over-limit readings before emergency stop, filtering single-sample HX711 glitches
- **Endstop + mechanical failsafe** — an endstop limits travel in normal operation. If the endstop fails, the crosshead drives into a structural steel stop that absorbs the load without damaging the frame or lead screw
- **Step loss detection** — uses the ADXL345 accelerometer to detect stepper motor skip events via vibration analysis. A force-level check distinguishes step loss (force still above threshold) from specimen fracture (force drops). Detailed analysis in [`docs/step_loss_detection.pdf`](docs/step_loss_detection.pdf)

Step loss detection was implemented as a signal processing exercise — in practice the motor operates well within its torque range for the loads tested here. But it demonstrates a useful fault-detection pattern for any open-loop stepper system: rather than adding an encoder, an existing sensor (accelerometer) is repurposed to infer position faults from vibration signatures.
→ [`firmware/`](firmware/)

---

## Data Acquisition (`test.py`)

Python host application that controls the test and logs all sensor data.

- Serial communication with the Arduino (command/response protocol)
- Automatic CSV logging with timestamped filenames
- Configurable test speed
- On-demand plotting during test execution

Each test produces a CSV with columns: `time_s`, `steps`, `displacement_mm`, `force_raw`, `force_N`, `accel_x`, `accel_y`, `accel_z`, `endstop`, `step_loss`.

→ [`software/test.py`](software/test.py)

---

## Results

All tests: 5 mm/min crosshead speed, ~24 °C ambient, ISO 527-2 Type 1BA specimens, 100% infill, 0° raster orientation.

File: data/PETG/PETG_522_001.CSV (part 1 of 15)
time_s;steps;displacement_mm;force_raw;force_N;accel_x;accel_y;accel_z;endstop;step_loss
390.355;1;0.0050;1524;0.338;-2;124;-23;1;0
390.455;1;0.0050;1491;0.331;-3;125;-23;1;0
390.555;2;0.0100;2513;0.557;-2;125;-22;1;0
390.656;2;0.0100;1751;0.388;-2;126;-23;1;0
390.756;3;0.0150;3963;0.879;-1;124;-22;1;0
390.856;4;0.0200;4602;1.020;-1;124;-22;1;0
390.956;4;0.0200;5145;1.141;-1;124;-20;1;0
391.056;5;0.0250;6341;1.406;-2;124;-21;1;0
391.156;6;0.0300;7862;1.743;-2;124;-23;1;0
391.256;6;0.0300;5806;1.287;-2;126;-23;1;0
391.356;7;0.0350;5056;1.121;-1;125;-24;1;0
391.456;8;0.0400;7183;1.592;-2;125;-23;1;0
391.556;8;0.0400;6128;1.359;-2;125;-21;1;0
391.656;9;0.0450;7565;1.677;-2;126;-23;1;0
391.756;10;0.0500;8745;1.939;-1;124;-23;1;0
391.856;10;0.0500;8523;1.890;-2;125;-24;1;0
391.956;11;0.0550;8326;1.846;-2;125;-23;1;0
392.056;12;0.0600;7650;1.696;-1;124;-24;1;0
392.156;12;0.0600;8367;1.855;-1;124;-22;1;0
392.256;13;0.0650;8065;1.788;-2;125;-22;1;0
392.356;14;0.0700;7858;1.742;-1;125;-20;1;0
392.456;14;0.0700;8241;1.827;-2;125;-23;1;0
392.556;15;0.0750;10412;2.308;-2;124;-22;1;0
392.656;16;0.0800;9676;2.145;-2;125;-23;1;0
392.756;16;0.0800;8516;1.888;-1;125;-23;1;0
392.856;17;0.0850;8155;1.808;-1;125;-24;1;0
392.956;18;0.0900;9191;2.038;-3;126;-21;1;0
393.056;18;0.0900;11445;2.537;-2;122;-23;1;0
393.156;19;0.0950;13196;2.926;-2;125;-23;1;0
393.256;20;0.1000;13972;3.098;-2;125;-23;1;0
393.356;20;0.1000;13005;2.883;-3;125;-22;1;0
393.456;21;0.1050;13316;2.952;-2;123;-20;1;0
393.556;22;0.1100;13529;2.999;-1;126;-23;1;0
393.656;22;0.1100;15788;3.500;-1;124;-23;1;0
393.756;23;0.1150;17294;3.834;-2;124;-23;1;0
393.856;24;0.1200;18025;3.996;-1;126;-25;1;0
393.956;24;0.1200;18052;4.002;-1;124;-23;1;0
394.056;25;0.1250;20108;4.458;-1;125;-24;1;0
394.156;26;0.1300;20771;4.605;-2;125;-23;1;0
394.256;26;0.1300;22206;4.923;-2;125;-23;1;0
394.356;27;0.1350;22959;5.090;-2;124;-23;1;0
394.456;28;0.1400;24075;5.337;-1;125;-24;1;0
394.556;28;0.1400;24986;5.539;-2;125;-22;1;0
394.656;29;0.1450;26677;5.914;-3;125;-23;1;0
394.756;30;0.1500;26333;5.838;-3;125;-23;1;0
394.856;30;0.1500;26907;5.965;-2;125;-23;1;0
394.956;31;0.1550;27670;6.134;-2;125;-24;1;0
395.056;32;0.1600;28478;6.314;-2;124;-23;1;0
395.156;32;0.1600;29960;6.642;-2;125;-22;1;0
395.256;33;0.1650;31392;6.960;-1;125;-23;1;0
395.356;34;0.1700;32473;7.199;-2;125;-23;1;0
395.456;34;0.1700;33867;7.508;-1;125;-22;1;0
395.556;35;0.1750;35500;7.870;-2;125;-23;1;0
395.656;36;0.1800;36410;8.072;-1;124;-22;1;0
395.756;36;0.1800;38125;8.452;-2;125;-23;1;0
395.856;37;0.1850;38893;8.623;-2;125;-23;1;0
395.956;38;0.1900;39555;8.769;-2;124;-22;1;0
396.056;38;0.1900;40263;8.926;-2;125;-25;1;0
396.156;39;0.1950;40869;9.061;-2;126;-25;1;0
396.256;40;0.2000;42806;9.490;-2;125;-23;1;0
396.356;40;0.2000;45954;10.188;-1;125;-24;1;0
396.456;41;0.2050;46393;10.285;-2;125;-23;1;0
396.556;42;0.2100;46393;10.285;-1;125;-23;1;0
396.656;42;0.2100;46886;10.395;-1;124;-22;1;0
396.756;43;0.2150;49693;11.017;-2;125;-24;1;0
396.856;44;0.2200;52199;11.573;-2;125;-23;1;0
396.956;44;0.2200;52492;11.637;-2;125;-21;1;0
397.056;45;0.2250;52627;11.667;-1;125;-22;1;0
397.156;46;0.2300;55178;12.233;-1;125;-23;1;0
397.256;46;0.2300;56118;12.441;-2;125;-25;1;0
397.356;47;0.2350;57510;12.750;-1;125;-24;1;0
397.456;48;0.2400;59229;13.131;-2;125;-25;1;0
397.556;48;0.2400;62528;13.862;-1;124;-23;1;0
397.656;49;0.2450;62853;13.935;-1;124;-22;1;0
397.756;50;0.2500;63781;14.140;-1;125;-23;1;0
397.856;50;0.2500;64886;14.385;-2;126;-24;1;0
397.956;51;0.2550;68781;15.249;-1;126;-25;1;0
398.056;52;0.2600;71239;15.794;-2;125;-24;1;0
398.156;52;0.2600;71219;15.789;-1;124;-22;1;0
398.256;53;0.2650;71941;15.949;-3;124;-20;1;0
398.356;54;0.2700;73306;16.252;-2;124;-22;1;0
398.456;54;0.2700;74884;16.602;-2;125;-24;1;0
398.556;55;0.2750;77020;17.075;-2;124;-22;1;0
398.656;56;0.2800;80671;17.885;-1;125;-23;1;0
398.756;56;0.2800;82747;18.345;-1;125;-25;1;0
398.856;57;0.2850;83544;18.522;-2;125;-23;1;0
398.956;58;0.2900;86075;19.083;-2;125;-25;1;0
399.056;58;0.2900;87102;19.311;-2;126;-25;1;0
399.156;59;0.2950;89762;19.900;-2;124;-22;1;0
399.256;60;0.3000;91344;20.251;-1;125;-23;1;0
399.356;60;0.3000;91641;20.317;-1;125;-24;1;0
399.456;61;0.3050;92223;20.446;-2;125;-25;1;0
399.556;62;0.3100;95645;21.204;-2;124;-22;1;0
399.656;62;0.3100;97639;21.647;-2;125;-24;1;0
399.756;63;0.3150;100287;22.234;-2;124;-24;1;0
399.856;64;0.3200;101415;22.484;-1;125;-24;1;0
399.956;64;0.3200;102992;22.833;-1;125;-24;1;0
400.056;65;0.3250;102769;22.784;-2;125;-24;1;0
400.156;66;0.3300;104025;23.062;-2;125;-22;1;0
400.256;66;0.3300;107026;23.728;-1;124;-23;1;0
400.356;67;0.3350;110106;24.411;-2;125;-23;1;0
400.456;68;0.3400;111017;24.612;-1;125;-24;1;0
400.556;68;0.3400;111956;24.821;-1;124;-23;1;0
400.656;69;0.3450;114740;25.438;-1;124;-22;1;0
400.756;70;0.3500;116309;25.786;-2;125;-23;1;0
400.856;70;0.3500;118811;26.340;0;125;-23;1;0
400.956;71;0.3550;120978;26.821;-3;126;-26;1;0
401.056;72;0.3600;121444;26.924;-2;125;-22;1;0
401.156;72;0.3600;123760;27.438;-1;124;-22;1;0
401.256;73;0.3650;125757;27.880;-3;124;-21;1;0
401.356;74;0.3700;127211;28.203;-2;125;-23;1;0
401.456;74;0.3700;128814;28.558;-2;125;-22;1;0
401.556;75;0.3750;131159;29.078;0;125;-23;1;0
401.656;76;0.3800;131843;29.230;-3;125;-24;1;0
401.756;76;0.3800;132882;29.460;-2;125;-24;1;0
401.856;77;0.3850;134367;29.789;-1;124;-22;1;0
401.956;78;0.3900;137461;30.475;-2;125;-22;1;0
402.056;78;0.3900;139275;30.877;-2;125;-22;1;0
402.156;79;0.3950;142098;31.503;-1;124;-22;1;0
402.256;80;0.4000;143796;31.880;-2;125;-21;1;0
402.356;80;0.4000;147093;32.611;-2;124;-21;1;0
402.456;81;0.4050;148232;32.863;-2;125;-24;1;0
402.556;82;0.4100;148137;32.842;-1;125;-22;1;0
402.656;82;0.4100;150459;33.357;-3;124;-23;1;0
402.756;83;0.4150;155577;34.491;-2;124;-22;1;0
402.856;84;0.4200;156416;34.677;-1;126;-24;1;0
402.956;84;0.4200;158189;35.071;-3;125;-23;1;0
403.056;85;0.4250;159729;35.412;-1;124;-23;1;0
403.156;86;0.4300;161187;35.735;-1;125;-24;1;0
403.256;86;0.4300;163535;36.256;-3;125;-23;1;0
403.356;87;0.4350;165642;36.723;-2;126;-25;1;0
403.456;88;0.4400;168519;37.361;-3;125;-25;1;0
403.556;88;0.4400;170370;37.771;-2;126;-24;1;0
403.656;89;0.4450;172112;38.157;-2;125;-24;1;0
403.756;90;0.4500;174779;38.749;-2;125;-24;1;0
403.856;90;0.4500;177301;39.308;-2;126;-25;1;0
403.956;91;0.4550;178851;39.651;-2;124;-23;1;0
404.056;92;0.4600;181229;40.178;-1;124;-23;1;0
404.156;92;0.4600;182771;40.520;-2;125;-24;1;0
404.256;93;0.4650;184174;40.831;-2;125;-23;1;0
404.356;94;0.4700;186097;41.258;-3;125;-23;1;0
404.456;94;0.4700;190724;42.284;-2;126;-25;1;0
404.556;95;0.4750;194170;43.047;-1;124;-24;1;0
404.656;96;0.4800;195703;43.387;-2;126;-24;1;0
404.756;96;0.4800;197534;43.793;-2;124;-22;1;0
404.856;97;0.4850;198081;43.915;-1;125;-24;1;0
404.956;98;0.4900;201286;44.625;-2;124;-24;1;0
405.056;98;0.4900;203747;45.171;-2;126;-24;1;0
405.156;99;0.4950;205400;45.537;-2;125;-23;1;0
405.256;100;0.5000;207191;45.934;-1;124;-22;1;0
405.356;100;0.5000;210058;46.570;-1;124;-22;1;0
405.456;101;0.5050;211253;46.835;-1;125;-21;1;0
405.556;102;0.5100;213096;47.243;-2;125;-22;1;0
405.656;102;0.5100;215856;47.855;-3;125;-23;1;0
405.756;103;0.5150;218157;48.365;0;125;-25;1;0
405.856;104;0.5200;220880;48.969;-3;124;-22;1;0
405.956;104;0.5200;223345;49.516;-3;124;-22;1;0
406.056;105;0.5250;224723;49.821;-2;124;-21;1;0
406.156;106;0.5300;227235;50.378;-1;126;-24;1;0
406.256;106;0.5300;229846;50.957;-1;125;-24;1;0
406.356;107;0.5350;231468;51.316;-2;125;-23;1;0
406.456;108;0.5400;232147;51.467;-2;125;-24;1;0
406.556;108;0.5400;233052;51.668;-3;124;-22;1;0
406.656;109;0.5450;234215;51.925;-2;124;-21;1;0
406.756;110;0.5500;236253;52.377;-1;126;-24;1;0
406.856;110;0.5500;240088;53.228;-2;124;-22;1;0
406.956;111;0.5550;242756;53.819;-1;125;-24;1;0
407.056;112;0.5600;244447;54.194;-1;125;-24;1;0
407.156;112;0.5600;245265;54.375;-1;125;-25;1;0
407.256;113;0.5650;246419;54.631;-2;124;-23;1;0
407.356;114;0.5700;247390;54.846;-2;126;-22;1;0
407.456;114;0.5700;249624;55.342;0;125;-24;1;0
407.556;115;0.5750;251733;55.809;-2;125;-24;1;0
407.656;116;0.5800;257610;57.112;-1;124;-22;1;0
407.756;116;0.5800;258708;57.356;-2;125;-24;1;0
407.856;117;0.5850;260961;57.855;-2;124;-22;1;0
407.956;118;0.5900;263155;58.341;-1;125;-24;1;0
408.056;118;0.5900;266953;59.183;-1;125;-24;1;0
408.156;119;0.5950;268973;59.631;-1;125;-22;1;0
408.256;120;0.6000;270877;60.053;-1;125;-24;1;0
408.356;120;0.6000;273837;60.710;-1;125;-22;1;0
408.456;121;0.6050;278546;61.754;-1;124;-22;1;0
408.556;122;0.6100;281863;62.489;-1;124;-23;1;0
408.656;122;0.6100;284595;63.095;-1;126;-24;1;0
408.756;123;0.6150;288237;63.902;-2;126;-24;1;0
408.856;124;0.6200;290278;64.355;-2;124;-21;1;0
408.956;124;0.6200;291738;64.678;-1;125;-24;1;0
409.056;125;0.6250;293441;65.056;-2;125;-24;1;0
409.156;126;0.6300;295651;65.546;-2;124;-21;1;0
409.256;126;0.6300;300750;66.676;-1;125;-24;1;0
409.356;127;0.6350;303883;67.371;-2;125;-23;1;0
409.456;128;0.6400;306578;67.968;-2;124;-22;1;0
409.556;128;0.6400;310255;68.784;-1;125;-25;1;0
409.656;129;0.6450;313206;69.438;-2;125;-23;1;0
409.756;130;0.6500;314122;69.641;-2;125;-20;1;0
409.856;130;0.6500;315087;69.855;-2;125;-23;1;0
409.956;131;0.6550;318325;70.573;-2;125;-23;1;0
410.056;132;0.6600;323194;71.652;-2;124;-23;1;0
410.156;132;0.6600;324104;71.854;-3;125;-22;1;0
410.256;133;0.6650;328138;72.748;-1;125;-24;1;0
410.356;134;0.6700;330347;73.238;-2;126;-24;1;0
410.456;134;0.6700;331633;73.523;-1;125;-24;1;0
410.556;135;0.6750;334694;74.202;-2;125;-22;1;0
410.656;136;0.6800;337650;74.857;-2;125;-23;1;0
410.756;136;0.6800;340286;75.441;-2;124;-23;1;0
410.856;137;0.6850;341599;75.732;-3;125;-24;1;0
410.956;138;0.6900;346346;76.785;-2;126;-24;1;0
411.056;138;0.6900;349085;77.392;-2;124;-22;1;0
411.156;139;0.6950;352038;78.047;-1;125;-23;1;0
411.256;140;0.7000;354594;78.613;-1;125;-22;1;0
411.356;140;0.7000;357622;79.285;-2;125;-22;1;0
411.456;141;0.7050;358281;79.431;-1;125;-23;1;0
411.556;142;0.7100;359819;79.772;-1;125;-24;1;0
411.656;142;0.7100;362659;80.402;-1;125;-25;1;0
411.756;143;0.7150;370784;82.203;-1;125;-24;1;0
411.856;144;0.7200;370685;82.181;0;124;-23;1;0
411.956;144;0.7200;372910;82.674;-2;125;-24;1;0
412.056;145;0.7250;376779;83.532;-2;125;-23;1;0
412.156;146;0.7300;379343;84.100;-2;125;-22;1;0
412.256;146;0.7300;380809;84.425;-2;125;-23;1;0
412.356;147;0.7350;383903;85.111;-2;125;-24;1;0
412.456;148;0.7400;387921;86.002;-1;125;-23;1;0
412.556;148;0.7400;392692;87.060;-1;124;-23;1;0
412.656;149;0.7450;394177;87.389;-3;126;-24;1;0
412.756;150;0.7500;396987;88.012;-1;125;-23;1;0
412.856;150;0.7500;401310;88.970;-1;125;-24;1;0
412.956;151;0.7550;404594;89.698;-2;125;-22;1;0
413.056;152;0.7600;406377;90.094;-2;125;-22;1;0
413.156;152;0.7600;408608;90.588;0;124;-23;1;0
413.256;153;0.7650;410930;91.103;-2;126;-25;1;0
413.356;154;0.7700;415142;92.037;-1;125;-23;1;0
413.456;154;0.7700;419047;92.903;-1;124;-22;1;0
413.556;155;0.7750;421679;93.486;-2;125;-22;1;0
413.656;156;0.7800;423871;93.972;-2;124;-21;1;0
413.756;156;0.7800;426841;94.631;-3;125;-23;1;0
413.856;157;0.7850;428163;94.924;-2;124;-21;1;0
413.956;158;0.7900;429477;95.215;-2;125;-23;1;0
414.056;158;0.7900;434756;96.385;-2;125;-21;1;0
414.156;159;0.7950;440124;97.575;-2;125;-22;1;0
414.256;160;0.8000;441995;97.990;-2;125;-24;1;0
414.356;160;0.8000;443729;98.375;-2;125;-22;1;0
414.456;161;0.8050;445688;98.809;-2;124;-22;1;0
414.556;162;0.8100;448034;99.329;-2;125;-22;1;0
414.656;162;0.8100;451867;100.179;-1;125;-22;1;0
414.756;163;0.8150;455831;101.058;-1;125;-21;1;0
414.856;164;0.8200;457974;101.533;-2;126;-25;1;0
414.956;164;0.8200;461358;102.283;-1;124;-24;1;0
415.056;165;0.8250;464741;103.033;-3;126;-24;1;0
415.156;166;0.8300;467029;103.540;-2;124;-21;1;0
415.256;166;0.8300;471464;104.524;-2;125;-24;1;0
415.356;167;0.8350;474613;105.222;-1;125;-25;1;0
415.456;168;0.8400;476371;105.611;-2;124;-23;1;0
415.556;168;0.8400;479110;106.219;-1;124;-22;1;0
415.656;169;0.8450;481385;106.723;-2;126;-24;1;0
415.756;170;0.8500;485149;107.558;-2;125;-21;1;0
415.856;170;0.8500;488496;108.300;-1;125;-22;1;0
415.956;171;0.8550;492146;109.109;-3;126;-23;1;0
416.056;172;0.8600;494459;109.622;-2;125;-22;1;0
416.156;172;0.8600;496956;110.175;-1;124;-21;1;0
416.256;173;0.8650;499397;110.716;-2;126;-25;1;0
416.356;174;0.8700;501635;111.212;-2;125;-24;1;0
416.456;174;0.8700;504082;111.755;-1;125;-24;1;0
416.556;175;0.8750;508920;112.828;-2;126;-24;1;0
416.656;176;0.8800;512355;113.589;-1;124;-23;1;0
416.756;176;0.8800;515262;114.234;-1;125;-25;1;0
416.856;177;0.8850;517320;114.690;-3;123;-22;1;0
416.956;178;0.8900;519724;115.223;-1;126;-25;1;0
417.056;178;0.8900;522614;115.864;-1;126;-25;1;0
417.156;179;0.8950;524619;116.308;-2;125;-23;1;0
417.256;180;0.9000;528013;117.060;-2;125;-22;1;0
417.356;180;0.9000;532343;118.020;-1;125;-24;1;0
417.456;181;0.9050;535455;118.710;-2;125;-23;1;0
417.556;182;0.9100;537693;119.207;-2;124;-22;1;0
417.656;182;0.9100;540020;119.722;-2;125;-22;1;0
417.756;183;0.9150;542859;120.352;-2;125;-24;1;0
417.856;184;0.9200;546321;121.119;-1;125;-23;1;0
417.956;184;0.9200;550068;121.950;-2;125;-25;1;0
418.056;185;0.9250;551179;122.196;0;123;-22;1;0
418.156;186;0.9300;553144;122.632;-2;125;-24;1;0
418.256;186;0.9300;560292;124.217;-2;125;-22;1;0
418.356;187;0.9350;562691;124.749;-1;126;-24;1;0
418.456;188;0.9400;564764;125.208;-2;124;-22;1;0
418.556;188;0.9400;566887;125.679;-1;125;-24;1;0
418.656;189;0.9450;568789;126.101;-1;126;-26;1;0
418.756;190;0.9500;571573;126.718;-2;125;-22;1;0
418.856;190;0.9500;575536;127.596;-1;126;-25;1;0
418.956;191;0.9550;577796;128.097;-2;125;-23;1;0
419.056;192;0.9600;583466;129.354;-1;125;-22;1;0
419.156;192;0.9600;584687;129.625;-2;125;-24;1;0
419.256;193;0.9650;586346;129.993;-2;124;-21;1;0
419.356;194;0.9700;589502;130.693;-1;124;-22;1;0
419.456;194;0.9700;593881;131.663;-2;124;-22;1;0
419.556;195;0.9750;596542;132.253;-1;126;-25;1;0
419.656;196;0.9800;598793;132.752;-3;124;-23;1;0
419.756;196;0.9800;601191;133.284;-2;125;-22;1;0
419.856;197;0.9850;603112;133.710;-1;126;-25;1;0
419.956;198;0.9900;606793;134.526;-2;126;-25;1;0
420.056;198;0.9900;611411;135.550;-2;125;-23;1;0
420.156;199;0.9950;615440;136.443;-3;126;-25;1;0
420.256;200;1.0000;617381;136.873;-2;125;-22;1;0
420.356;200;1.0000;619586;137.362;-3;126;-24;1;0
420.456;201;1.0050;621959;137.888;-1;124;-23;1;0
420.556;202;1.0100;622724;138.058;-3;125;-22;1;0
420.656;202;1.0100;630777;139.843;-2;125;-23;1;0
420.756;203;1.0150;633019;140.340;-1;125;-22;1;0
420.856;204;1.0200;634636;140.699;-2;125;-24;1;0
420.956;204;1.0200;635810;140.959;-2;126;-24;1;0
421.056;205;1.0250;638380;141.529;-1;124;-22;1;0
421.156;206;1.0300;641535;142.228;-1;125;-25;1;0
421.256;206;1.0300;644698;142.930;-2;124;-23;1;0
421.356;207;1.0350;648614;143.798;-2;126;-26;1;0
421.456;208;1.0400;653808;144.949;-1;125;-24;1;0
421.556;208;1.0400;655749;145.380;-3;124;-23;1;0
421.656;209;1.0450;657977;145.874;-2;125;-23;1;0
421.756;210;1.0500;661410;146.635;-2;126;-24;1;0
421.856;210;1.0500;664785;147.383;-1;125;-23;1;0
421.956;211;1.0550;667721;148.034;-2;125;-23;1;0
422.056;212;1.0600;670315;148.609;-2;125;-24;1;0
422.156;212;1.0600;672027;148.988;-2;126;-23;1;0
422.256;213;1.0650;674618;149.563;-2;125;-24;1;0
422.356;214;1.0700;679103;150.557;-1;125;-23;1;0
422.456;214;1.0700;683023;151.426;-2;126;-23;1;0
422.556;215;1.0750;685578;151.993;-2;125;-22;1;0
422.656;216;1.0800;688018;152.534;-2;124;-23;1;0
422.756;216;1.0800;690645;153.116;-2;125;-23;1;0
422.856;217;1.0850;692162;153.452;-1;124;-22;1;0
422.956;218;1.0900;693070;153.654;-1;124;-22;1;0
423.056;218;1.0900;701019;155.416;-2;124;-22;1;0
423.156;219;1.0950;704699;156.232;-1;124;-22;1;0
423.256;220;1.1000;707384;156.827;-2;124;-22;1;0
423.356;220;1.1000;709339;157.260;-2;126;-25;1;0
423.456;221;1.1050;710482;157.514;-2;125;-24;1;0
423.556;222;1.1100;711914;157.831;-1;125;-23;1;0
423.656;222;1.1100;716315;158.807;-3;126;-25;1;0
423.756;223;1.1150;720855;159.814;-2;126;-24;1;0
423.856;224;1.1200;726673;161.103;-2;124;-22;1;0
423.956;224;1.1200;728630;161.537;-1;125;-23;1;0
424.056;225;1.1250;729377;161.703;-2;124;-21;1;0
424.156;226;1.1300;731905;162.263;-2;126;-24;1;0
424.256;226;1.1300;735533;163.068;-4;124;-23;1;0
424.356;227;1.1350;737077;163.410;-2;124;-22;1;0
424.456;228;1.1400;740396;164.146;-1;125;-23;1;0
424.556;228;1.1400;743933;164.930;-1;125;-25;1;0
424.656;229;1.1450;746610;165.523;-1;125;-23;1;0
424.756;230;1.1500;749511;166.167;-2;124;-23;1;0
424.856;230;1.1500;753042;166.949;-3;125;-23;1;0
424.956;231;1.1550;756800;167.783;-3;125;-24;1;0
425.056;232;1.1600;758584;168.178;-1;124;-23;1;0
425.156;232;1.1600;761972;168.929;-1;125;-23;1;0
425.256;233;1.1650;762737;169.099;-2;123;-21;1;0
425.356;234;1.1700;765186;169.642;-2;125;-23;1;0
425.456;234;1.1700;768733;170.428;-1;125;-24;1;0
425.556;235;1.1750;773861;171.565;-1;125;-23;1;0
425.656;236;1.1800;775767;171.988;-2;125;-23;1;0
425.756;236;1.1800;778757;172.650;-2;125;-24;1;0
425.856;237;1.1850;780329;172.999;-1;124;-22;1;0
425.956;238;1.1900;782635;173.510;-1;126;-24;1;0
426.056;238;1.1900;785891;174.232;-2;125;-22;1;0
426.156;239;1.1950;789280;174.983;-1;124;-22;1;0
426.256;240;1.2000;794506;176.142;-3;125;-24;1;0
426.356;240;1.2000;796025;176.479;-3;125;-23;1;0
426.456;241;1.2050;798507;177.029;-1;125;-23;1;0
426.556;242;1.2100;800081;177.378;-3;125;-24;1;0
426.656;242;1.2100;804107;178.271;-2;125;-24;1;0
426.756;243;1.2150;807986;179.130;-1;124;-20;1;0
426.856;244;1.2200;811639;179.940;-2;126;-23;1;0
426.956;244;1.2200;814604;180.598;-2;125;-24;1;0
427.056;245;1.2250;815013;180.688;-1;125;-25;1;0
427.156;246;1.2300;819394;181.660;-2;125;-23;1;0
427.256;246;1.2300;821719;182.175;-1;125;-23;1;0
427.356;247;1.2350;825522;183.018;-1;126;-24;1;0
427.456;248;1.2400;828729;183.729;-1;125;-22;1;0
427.556;248;1.2400;830781;184.184;-2;125;-23;1;0
427.656;249;1.2450;831591;184.364;-1;124;-23;1;0
427.756;250;1.2500;834159;184.933;-2;124;-22;1;0
427.856;250;1.2500;838052;185.796;-1;126;-24;1;0
427.956;251;1.2550;844619;187.252;-2;124;-21;1;0
428.056;252;1.2600;846899;187.758;-2;125;-21;1;0
428.156;252;1.2600;848024;188.007;-1;125;-23;1;0
428.256;253;1.2650;850035;188.453;-3;125;-23;1;0
428.356;254;1.2700;851914;188.869;-2;124;-24;1;0
428.456;254;1.2700;854806;189.510;-2;125;-24;1;0
428.556;255;1.2750;857165;190.033;-1;124;-23;1;0
428.656;256;1.2800;858356;190.298;-1;124;-24;1;0
428.756;256;1.2800;864507;191.661;-2;124;-22;1;0
428.856;257;1.2850;865999;191.992;-1;125;-26;1;0
428.956;258;1.2900;867783;192.387;-1;125;-25;1;0
429.056;258;1.2900;870077;192.896;-2;124;-21;1;0
429.156;259;1.2950;873328;193.617;-3;125;-21;1;0
429.256;260;1.3000;875811;194.167;-2;125;-24;1;0
429.356;260;1.3000;877322;194.502;-2;124;-22;1;0
429.456;261;1.3050;878069;194.668;-1;125;-23;1;0
429.556;262;1.3100;882238;195.592;-1;125;-23;1;0
429.656;262;1.3100;885847;196.392;-2;125;-25;1;0
429.756;263;1.3150;889331;197.165;-2;125;-23;1;0
429.856;264;1.3200;891100;197.557;-2;125;-23;1;0
429.956;264;1.3200;891704;197.691;-2;125;-25;1;0
430.056;265;1.3250;892225;197.806;-2;125;-22;1;0
430.156;266;1.3300;896159;198.678;-1;126;-26;1;0
430.256;266;1.3300;899992;199.528;-1;125;-25;1;0
430.356;267;1.3350;906580;200.989;-2;125;-23;1;0
430.456;268;1.3400;907955;201.294;-2;125;-24;1;0
430.556;268;1.3400;909631;201.665;-1;124;-22;1;0
430.656;269;1.3450;912061;202.204;-2;127;-25;1;0
430.756;270;1.3500;915693;203.009;-2;124;-22;1;0
430.856;270;1.3500;919494;203.852;-2;124;-23;1;0
430.956;271;1.3550;922913;204.610;-3;126;-25;1;0
431.056;272;1.3600;926030;205.301;-1;124;-22;1;0
431.156;272;1.3600;929604;206.093;-1;124;-23;1;0
431.256;273;1.3650;931710;206.560;-3;126;-24;1;0
431.356;274;1.3700;934777;207.240;-2;125;-24;1;0
431.456;274;1.3700;937682;207.884;-2;125;-24;1;0
431.556;275;1.3750;940209;208.444;-1;125;-24;1;0
431.656;276;1.3800;942393;208.929;-2;125;-25;1;0
431.756;276;1.3800;943614;209.199;-2;125;-23;1;0
431.856;277;1.3850;945739;209.670;0;126;-24;1;0
431.956;278;1.3900;948778;210.344;-1;125;-23;1;0
432.056;278;1.3900;956008;211.947;-2;125;-24;1;0
432.156;279;1.3950;959729;212.772;0;125;-24;1;0
432.256;280;1.4000;962127;213.304;-1;125;-23;1;0
432.356;280;1.4000;962583;213.405;-2;124;-23;1;0
432.456;281;1.4050;965444;214.039;-2;126;-23;1;0
432.556;282;1.4100;968237;214.658;-1;124;-23;1;0
432.656;282;1.4100;970251;215.105;-2;126;-24;1;0
432.756;283;1.4150;972061;215.506;-3;125;-21;1;0
432.856;284;1.4200;978729;216.984;-2;125;-22;1;0
432.956;284;1.4200;980090;217.286;-1;124;-23;1;0
433.056;285;1.4250;981280;217.550;-1;125;-23;1;0
433.156;286;1.4300;984655;218.298;-2;125;-24;1;0
433.256;286;1.4300;987881;219.013;-2;125;-23;1;0
433.356;287;1.4350;989851;219.450;-3;125;-22;1;0
433.456;288;1.4400;991829;219.888;-2;125;-23;1;0
433.556;288;1.4400;994435;220.466;-2;125;-24;1;0
433.656;289;1.4450;997930;221.241;0;124;-22;1;0
433.756;290;1.4500;1002207;222.189;-2;124;-21;1;0
433.856;290;1.4500;1005303;222.876;-1;126;-24;1;0
433.956;291;1.4550;1005721;222.968;-2;126;-24;1;0
434.056;292;1.4600;1009493;223.805;0;124;-22;1;0
434.156;292;1.4600;1010925;224.122;-1;125;-25;1;0
434.256;293;1.4650;1012826;224.544;-2;125;-21;1;0
434.356;294;1.4700;1015926;225.231;-2;125;-22;1;0
434.456;294;1.4700;1022816;226.758;-2;124;-23;1;0
434.556;295;1.4750;1024797;227.197;-2;125;-23;1;0
434.656;296;1.4800;1026933;227.671;-2;125;-24;1;0
434.756;296;1.4800;1029339;228.204;-1;123;-20;1;0
434.856;297;1.4850;1031132;228.602;-2;124;-22;1;0
434.956;298;1.4900;1032020;228.799;-2;125;-22;1;0
435.056;298;1.4900;1035632;229.600;-1;125;-23;1;0
435.156;299;1.4950;1038469;230.229;-1;125;-23;1;0
435.256;300;1.5000;1043452;231.333;-2;125;-22;1;0
435.356;300;1.5000;1045038;231.685;-1;125;-24;1;0
435.456;301;1.5050;1048723;232.502;-2;124;-23;1;0
435.556;302;1.5100;1051603;233.140;-1;126;-24;1;0
435.656;302;1.5100;1054731;233.834;-1;125;-23;1;0
435.756;303;1.5150;1057309;234.405;-1;125;-23;1;0
435.856;304;1.5200;1059566;234.906;-1;126;-25;1;0
435.956;304;1.5200;1061719;235.383;-1;125;-24;1;0
436.056;305;1.5250;1067978;236.771;-2;125;-22;1;0
436.156;306;1.5300;1069464;237.100;-1;125;-23;1;0
436.256;306;1.5300;1072258;237.720;-1;124;-24;1;0
436.356;307;1.5350;1075783;238.501;-2;126;-26;1;0
436.456;308;1.5400;1078453;239.093;-2;124;-21;1;0
436.556;308;1.5400;1080626;239.575;-2;124;-23;1;0
436.656;309;1.5450;1082981;240.097;-1;124;-23;1;0
436.756;310;1.5500;1085273;240.605;-2;125;-24;1;0
436.856;310;1.5500;1089881;241.627;-2;125;-24;1;0
436.956;311;1.5550;1094278;242.601;-2;125;-23;1;0
437.056;312;1.5600;1096256;243.040;-2;126;-25;1;0
437.156;312;1.5600;1097951;243.416;-2;125;-25;1;0
437.256;313;1.5650;1099347;243.725;-2;125;-24;1;0
437.356;314;1.5700;1100127;243.898;-3;126;-23;1;0
437.456;314;1.5700;1103232;244.587;-1;124;-21;1;0
437.556;315;1.5750;1105936;245.186;-1;126;-23;1;0
437.656;316;1.5800;1110147;246.120;-2;125;-22;1;0
437.756;316;1.5800;1110565;246.212;-1;125;-24;1;0
437.856;317;1.5850;1113205;246.798;-1;126;-25;1;0
437.956;318;1.5900;1116382;247.502;-1;124;-25;1;0
438.056;318;1.5900;1120321;248.375;-2;125;-23;1;0
438.156;319;1.5950;1122529;248.865;-2;125;-24;1;0
438.256;320;1.6000;1125229;249.463;-2;124;-22;1;0
438.356;320;1.6000;1127430;249.951;-1;125;-21;1;0
438.456;321;1.6050;1130497;250.631;-1;124;-22;1;0
438.556;322;1.6100;1134937;251.616;-1;126;-25;1;0
438.656;322;1.6100;1137404;252.162;-2;125;-23;1;0
438.756;323;1.6150;1140879;252.933;-2;124;-22;1;0
438.856;324;1.6200;1142800;253.359;-3;125;-22;1;0
438.956;324;1.6200;1144998;253.846;-2;126;-25;1;0
439.056;325;1.6250;1146425;254.162;-2;123;-23;1;0
439.156;326;1.6300;1148305;254.579;-2;126;-23;1;0
439.256;326;1.6300;1152040;255.407;-1;124;-24;1;0
439.356;327;1.6350;1157823;256.689;-1;125;-24;1;0
439.456;328;1.6400;1160341;257.248;-3;125;-24;1;0
439.556;328;1.6400;1162388;257.701;-2;125;-23;1;0
439.656;329;1.6450;1162949;257.826;-2;125;-24;1;0
439.756;330;1.6500;1164295;258.124;-2;126;-23;1;0
439.856;330;1.6500;1167266;258.783;-1;124;-23;1;0
439.956;331;1.6550;1169298;259.233;-2;124;-23;1;0
440.056;332;1.6600;1173049;260.065;-1;126;-22;1;0
440.156;332;1.6600;1176596;260.851;-2;125;-23;1;0
440.256;333;1.6650;1178089;261.182;-2;124;-23;1;0
440.356;334;1.6700;1179252;261.440;-2;126;-23;1;0
440.456;334;1.6700;1181291;261.892;-1;125;-25;1;0
440.556;335;1.6750;1184957;262.705;-2;126;-24;1;0
440.656;336;1.6800;1187788;263.333;-2;127;-24;1;0
440.756;336;1.6800;1189337;263.676;-2;125;-23;1;0
440.856;337;1.6850;1191084;264.063;-2;125;-22;1;0
440.956;338;1.6900;1195703;265.087;-3;126;-23;1;0
441.056;338;1.6900;1199257;265.875;-3;126;-24;1;0
441.156;339;1.6950;1202006;266.485;-2;125;-23;1;0
441.256;340;1.7000;1203749;266.871;-2;126;-23;1;0
441.356;340;1.7000;1204730;267.089;-2;124;-23;1;0
441.456;341;1.7050;1205758;267.317;-2;125;-24;1;0
441.556;342;1.7100;1207988;267.811;-2;125;-23;1;0
441.656;342;1.7100;1211712;268.637;-3;125;-22;1;0
441.756;343;1.7150;1218338;270.106;-3;125;-24;1;0
441.856;344;1.7200;1220287;270.538;-2;125;-23;1;0
441.956;344;1.7200;1222149;270.950;-1;125;-22;1;0
442.056;345;1.7250;1224374;271.444;-3;125;-22;1;0
442.156;346;1.7300;1227118;272.052;-2;124;-22;1;0
442.256;346;1.7300;1229628;272.609;-1;125;-22;1;0
442.356;347;1.7350;1232665;273.282;-1;126;-25;1;0
442.456;348;1.7400;1234946;273.788;-1;125;-23;1;0
442.556;348;1.7400;1238022;274.469;-1;125;-22;1;0
442.656;349;1.7450;1240162;274.944;-1;125;-23;1;0
442.756;350;1.7500;1242413;275.443;-1;126;-24;1;0
442.856;350;1.7500;1246218;276.287;-1;125;-23;1;0
442.956;351;1.7550;1248590;276.812;-2;125;-22;1;0
443.056;352;1.7600;1250304;277.192;-2;125;-24;1;0
443.156;352;1.7600;1250764;277.294;-2;124;-23;1;0
443.256;353;1.7650;1254595;278.144;-2;125;-25;1;0
443.356;354;1.7700;1258181;278.939;-1;125;-22;1;0
443.456;354;1.7700;1260409;279.433;-2;125;-24;1;0
443.556;355;1.7750;1264073;280.245;-1;124;-22;1;0
443.656;356;1.7800;1267544;281.015;-1;125;-23;1;0
443.756;356;1.7800;1269125;281.365;-2;125;-22;1;0
443.856;357;1.7850;1268639;281.257;-1;125;-23;1;0
443.956;358;1.7900;1270281;281.621;-2;125;-24;1;0
444.056;358;1.7900;1272910;282.204;-1;125;-24;1;0
444.156;359;1.7950;1277313;283.180;-1;124;-24;1;0
444.256;360;1.8000;1280735;283.939;-1;125;-23;1;0
444.356;360;1.8000;1282938;284.427;-1;126;-24;1;0
444.456;361;1.8050;1285081;284.902;-2;125;-24;1;0
444.556;362;1.8100;1286654;285.251;-1;125;-24;1;0
444.656;362;1.8100;1289554;285.894;-2;126;-25;1;0
444.756;363;1.8150;1292066;286.451;-1;123;-22;1;0
444.856;364;1.8200;1294224;286.929;-3;126;-24;1;0
444.956;364;1.8200;1297254;287.601;-1;125;-23;1;0
445.056;365;1.8250;1299977;288.205;-2;124;-24;1;0
445.156;366;1.8300;1303426;288.970;-2;124;-23;1;0
445.256;366;1.8300;1306164;289.577;-1;125;-24;1;0
445.356;367;1.8350;1309273;290.266;-1;125;-24;1;0
445.456;368;1.8400;1309755;290.373;-2;125;-23;1;0
445.556;368;1.8400;1311148;290.682;-2;124;-22;1;0
445.656;369;1.8450;1313347;291.169;-2;125;-23;1;0
445.756;370;1.8500;1318332;292.274;-1;125;-23;1;0
445.856;370;1.8500;1321322;292.937;-1;126;-24;1;0
445.956;371;1.8550;1322922;293.292;-2;125;-24;1;0
446.056;372;1.8600;1323392;293.396;-1;125;-24;1;0
446.156;372;1.8600;1325303;293.820;-2;125;-22;1;0
446.256;373;1.8650;1327615;294.332;-2;125;-23;1;0
446.356;374;1.8700;1328863;294.609;-2;125;-23;1;0
446.456;374;1.8700;1332245;295.359;-2;125;-23;1;0
446.556;375;1.8750;1334491;295.857;-1;124;-23;1;0
446.656;376;1.8800;1341326;297.372;-2;126;-24;1;0
446.756;376;1.8800;1341163;297.336;-2;125;-24;1;0
446.856;377;1.8850;1343597;297.875;-2;124;-22;1;0
446.956;378;1.8900;1346072;298.424;-1;125;-24;1;0
447.056;378;1.8900;1347981;298.847;-2;125;-23;1;0
447.156;379;1.8950;1349022;299.078;-3;125;-22;1;0
447.256;380;1.9000;1350778;299.467;-2;125;-22;1;0
447.356;380;1.9000;1352537;299.857;-1;126;-23;1;0
447.456;381;1.9050;1354497;300.292;-1;125;-25;1;0
447.556;382;1.9100;1357528;300.964;-1;126;-24;1;0
447.656;382;1.9100;1359225;301.340;-2;125;-23;1;0
447.756;383;1.9150;1360823;301.694;-1;125;-23;1;0
447.856;384;1.9200;1363881;302.372;-2;125;-22;1;0
447.956;384;1.9200;1367676;303.214;-2;125;-25;1;0
448.056;385;1.9250;1368409;303.376;-2;126;-26;1;0
448.156;386;1.9300;1369384;303.592;-2;124;-23;1;0
448.256;386;1.9300;1371773;304.122;-2;125;-21;1;0
448.356;387;1.9350;1375063;304.851;-2;125;-22;1;0
448.456;388;1.9400;1377921;305.485;-2;124;-21;1;0
448.556;388;1.9400;1378404;305.592;-2;126;-24;1;0
448.656;389;1.9450;1378995;305.723;-1;125;-24;1;0
448.756;390;1.9500;1379375;305.807;-1;125;-22;1;0
448.856;390;1.9500;1382007;306.391;-2;124;-23;1;0
448.956;391;1.9550;1383626;306.750;-2;124;-23;1;0
449.056;392;1.9600;1387268;307.557;-2;125;-23;1;0
449.156;392;1.9600;1387740;307.662;-1;125;-23;1;0
449.256;393;1.9650;1388271;307.780;-2;125;-24;1;0
449.356;394;1.9700;1391383;308.470;-2;125;-22;1;0
449.456;394;1.9700;1393545;308.949;-2;125;-24;1;0
449.556;395;1.9750;1395462;309.374;-2;124;-23;1;0
449.656;396;1.9800;1397578;309.843;-2;125;-24;1;0
449.756;396;1.9800;1398110;309.961;-2;125;-22;1;0
449.856;397;1.9850;1399761;310.327;-1;125;-24;1;0
449.956;398;1.9900;1401592;310.733;-2;125;-22;1;0
450.056;398;1.9900;1404402;311.356;-2;124;-22;1;0
450.156;399;1.9950;1407019;311.936;-2;126;-23;1;0
450.256;400;2.0000;1408068;312.169;-1;125;-22;1;0
450.356;400;2.0000;1409532;312.493;-2;124;-22;1;0
450.456;401;2.0050;1410148;312.630;-2;125;-23;1;0
450.556;402;2.0100;1414109;313.508;-1;124;-23;1;0
450.656;402;2.0100;1417083;314.167;-1;124;-24;1;0
450.756;403;2.0150;1419142;314.624;-2;126;-23;1;0
450.856;404;2.0200;1421010;315.038;-1;124;-22;1;0
450.956;404;2.0200;1421948;315.246;-1;125;-24;1;0
451.056;405;2.0250;1423161;315.515;-2;124;-23;1;0
451.156;406;2.0300;1425383;316.007;-1;124;-23;1;0
451.256;406;2.0300;1427674;316.515;-1;125;-24;1;0
451.356;407;2.0350;1428836;316.773;-3;124;-23;1;0
451.456;408;2.0400;1433446;317.795;-1;124;-23;1;0
451.556;408;2.0400;1434280;317.980;-2;124;-23;1;0
451.656;409;2.0450;1437464;318.686;-2;125;-24;1;0
451.756;410;2.0500;1439860;319.217;-1;124;-22;1;0
451.856;410;2.0500;1441197;319.513;-2;125;-24;1;0
451.956;411;2.0550;1441077;319.487;-2;126;-23;1;0
452.056;412;2.0600;1444012;320.137;-1;125;-23;1;0
452.156;412;2.0600;1446316;320.648;-2;123;-23;1;0
452.256;413;2.0650;1447503;320.911;-2;124;-21;1;0
452.356;414;2.0700;1450720;321.625;-2;125;-24;1;0
452.456;414;2.0700;1454029;322.358;-2;125;-22;1;0
452.556;415;2.0750;1456737;322.959;-2;125;-23;1;0
452.656;416;2.0800;1458076;323.255;-2;124;-24;1;0
452.756;416;2.0800;1460148;323.715;-2;125;-24;1;0
452.856;417;2.0850;1462381;324.210;-2;124;-21;1;0
452.956;418;2.0900;1462935;324.333;-2;124;-23;1;0
453.056;418;2.0900;1462935;324.333;-2;126;-24;1;0
453.156;419;2.0950;1470312;325.968;-2;126;-23;1;0
453.256;420;2.1000;1472087;326.362;-2;124;-22;1;0
453.356;420;2.1000;1472815;326.523;-2;125;-22;1;0
453.456;421;2.1050;1474851;326.974;-2;125;-23;1;0
453.556;422;2.1100;1477564;327.576;-1;126;-24;1;0
453.656;422;2.1100;1479082;327.912;-2;125;-23;1;0
453.756;423;2.1150;1480430;328.211;-1;125;-23;1;0
453.856;424;2.1200;1483051;328.792;-3;125;-25;1;0
453.956;424;2.1200;1485094;329.245;-2;125;-25;1;0
454.056;425;2.1250;1486119;329.473;-2;125;-21;1;0
454.156;426;2.1300;1487495;329.778;-1;124;-22;1;0
454.256;426;2.1300;1489752;330.278;-2;126;-24;1;0
454.356;427;2.1350;1492606;330.911;-1;124;-23;1;0
454.456;428;2.1400;1494091;331.240;-2;126;-24;1;0
454.556;428;2.1400;1495131;331.471;-1;125;-23;1;0
454.656;429;2.1450;1496972;331.879;-1;125;-24;1;0
454.756;430;2.1500;1500711;332.708;-1;125;-24;1;0
454.856;430;2.1500;1502914;333.196;-3;125;-22;1;0
454.956;431;2.1550;1504003;333.437;-2;124;-23;1;0
455.056;432;2.1600;1505959;333.871;-2;125;-23;1;0
455.156;432;2.1600;1506597;334.013;-1;125;-23;1;0
455.256;433;2.1650;1507177;334.141;-2;125;-22;1;0
455.356;434;2.1700;1508590;334.454;-1;125;-25;1;0
455.456;434;2.1700;1511762;335.158;-1;125;-23;1;0
455.556;435;2.1750;1514872;335.847;-1;125;-24;1;0
455.656;436;2.1800;1516405;336.187;-1;125;-23;1;0
455.756;436;2.1800;1517159;336.354;-1;124;-22;1;0
455.856;437;2.1850;1518624;336.679;-2;124;-23;1;0
455.956;438;2.1900;1519909;336.964;-2;125;-22;1;0
456.056;438;2.1900;1522982;337.645;-2;125;-23;1;0
456.156;439;2.1950;1525000;338.092;-2;124;-22;1;0
456.256;440;2.2000;1527720;338.696;-2;125;-24;1;0
456.356;440;2.2000;1531081;339.441;-2;124;-23;1;0
456.456;441;2.2050;1530908;339.402;-2;124;-23;1;0
456.556;442;2.2100;1531659;339.569;-3;125;-23;1;0
456.656;442;2.2100;1534525;340.204;-1;125;-24;1;0
456.756;443;2.2150;1536727;340.692;-1;125;-24;1;0
456.856;444;2.2200;1539250;341.252;-2;125;-22;1;0
456.956;444;2.2200;1539577;341.324;-2;125;-23;1;0
457.056;445;2.2250;1539141;341.228;-2;125;-22;1;0
457.156;446;2.2300;1542995;342.082;-2;125;-23;1;0
457.256;446;2.2300;1545226;342.577;-2;124;-23;1;0
457.356;447;2.2350;1547597;343.102;-2;125;-22;1;0
457.456;448;2.2400;1549530;343.531;-1;125;-23;1;0
457.556;448;2.2400;1551249;343.912;-1;125;-25;1;0
457.656;449;2.2450;1551147;343.889;-2;125;-23;1;0
457.756;450;2.2500;1551926;344.062;-2;126;-23;1;0
457.856;450;2.2500;1553703;344.456;-2;125;-23;1;0
457.956;451;2.2550;1557002;345.187;-1;125;-24;1;0
458.056;452;2.2600;1557553;345.310;-3;125;-22;1;0
458.156;452;2.2600;1558880;345.604;-1;125;-24;1;0
458.256;453;2.2650;1560235;345.904;-1;125;-25;1;0
458.356;454;2.2700;1562524;346.412;-2;125;-22;1;0
458.456;454;2.2700;1564755;346.906;-1;125;-24;1;0
458.556;455;2.2750;1566809;347.362;-2;125;-24;1;0
458.656;456;2.2800;1569568;347.973;-2;124;-24;1;0
458.756;456;2.2800;1571896;348.489;-1;125;-25;1;0
458.856;457;2.2850;1572899;348.712;-1;125;-24;1;0
458.956;458;2.2900;1572809;348.692;-2;125;-22;1;0
459.056;458;2.2900;1573842;348.921;-2;125;-23;1;0
459.156;459;2.2950;1576386;349.485;-2;124;-23;1;0
459.256;460;2.3000;1579050;350.075;-1;125;-24;1;0
459.356;460;2.3000;1579011;350.067;-1;124;-23;1;0
459.456;461;2.3050;1578562;349.967;-2;124;-22;1;0
459.556;462;2.3100;1582924;350.934;-2;125;-24;1;0
459.656;462;2.3100;1584793;351.349;-1;126;-25;1;0
459.756;463;2.3150;1586182;351.657;-1;125;-23;1;0
459.856;464;2.3200;1586455;351.717;-1;125;-23;1;0
459.956;464;2.3200;1588686;352.212;-1;125;-22;1;0
460.056;465;2.3250;1588591;352.191;-2;125;-23;1;0
460.156;466;2.3300;1590065;352.517;-2;124;-22;1;0
460.256;466;2.3300;1593517;353.283;-1;125;-24;1;0
460.356;467;2.3350;1595042;353.621;-2;125;-23;1;0
460.456;468;2.3400;1596886;354.030;-1;125;-23;1;0
460.556;468;2.3400;1597071;354.071;-1;125;-24;1;0
460.656;469;2.3450;1597517;354.170;-2;125;-24;1;0
460.756;470;2.3500;1599558;354.622;-1;125;-23;1;0
460.856;470;2.3500;1602658;355.309;-2;124;-24;1;0
460.956;471;2.3550;1603494;355.495;-2;125;-22;1;0
461.056;472;2.3600;1605263;355.887;-3;125;-23;1;0
461.156;472;2.3600;1607488;356.380;-1;125;-25;1;0
461.256;473;2.3650;1608428;356.588;-2;125;-23;1;0
461.356;474;2.3700;1609702;356.871;-1;125;-22;1;0
461.456;474;2.3700;1610217;356.985;-3;125;-23;1;0
461.556;475;2.3750;1610481;357.044;-1;125;-24;1;0
461.656;476;2.3800;1612957;357.593;-1;125;-22;1;0
461.756;476;2.3800;1616003;358.268;-2;125;-25;1;0
461.856;477;2.3850;1615751;358.212;-1;124;-22;1;0
461.956;478;2.3900;1615231;358.097;-1;125;-23;1;0
462.056;478;2.3900;1620238;359.207;-2;125;-24;1;0
462.156;479;2.3950;1621807;359.555;-2;125;-22;1;0
462.256;480;2.4000;1623010;359.821;-1;126;-23;1;0
462.356;480;2.4000;1623633;359.959;-2;125;-24;1;0
462.456;481;2.4050;1624221;360.090;-3;124;-23;1;0
462.556;482;2.4100;1625231;360.314;-1;125;-23;1;0
462.656;482;2.4100;1628337;361.002;-2;125;-24;1;0
462.756;483;2.4150;1628566;361.053;-1;125;-23;1;0
462.856;484;2.4200;1631001;361.593;-2;125;-23;1;0
462.956;484;2.4200;1631865;361.784;-2;125;-23;1;0
463.056;485;2.4250;1633252;362.092;-2;125;-24;1;0
463.156;486;2.4300;1634065;362.272;-1;125;-23;1;0
463.256;486;2.4300;1637402;363.012;-2;125;-23;1;0
463.356;487;2.4350;1639284;363.429;-2;126;-24;1;0
463.456;488;2.4400;1640680;363.739;-2;125;-24;1;0
463.556;488;2.4400;1639852;363.555;-2;125;-22;1;0
463.656;489;2.4450;1643178;364.293;-3;125;-22;1;0
463.756;490;2.4500;1643930;364.459;-1;125;-23;1;0
463.856;490;2.4500;1643926;364.458;-2;125;-23;1;0
463.956;491;2.4550;1645636;364.838;-1;125;-23;1;0
464.056;492;2.4600;1647363;365.220;-1;125;-22;1;0
464.156;492;2.4600;1648672;365.511;-1;125;-24;1;0
464.256;493;2.4650;1649815;365.764;-3;125;-23;1;0
464.356;494;2.4700;1648863;365.553;-1;125;-22;1;0
464.456;494;2.4700;1652248;366.303;-2;125;-22;1;0
464.556;495;2.4750;1654265;366.751;-2;125;-24;1;0
464.656;496;2.4800;1655495;367.023;-3;125;-24;1;0
464.756;496;2.4800;1656562;367.260;-2;125;-22;1;0
464.856;497;2.4850;1657553;367.480;-2;125;-24;1;0
464.956;498;2.4900;1657439;367.454;-2;125;-24;1;0
465.056;498;2.4900;1659116;367.826;-2;126;-25;1;0
465.156;499;2.4950;1661020;368.248;-1;125;-24;1;0
465.256;500;2.5000;1663126;368.715;-1;125;-23;1;0
465.356;500;2.5000;1662115;368.491;-2;125;-24;1;0
465.456;501;2.5050;1662566;368.591;-2;125;-23;1;0
465.556;502;2.5100;1664109;368.933;-2;125;-24;1;0
465.656;502;2.5100;1664689;369.062;-1;125;-24;1;0
465.756;503;2.5150;1666303;369.419;-2;124;-23;1;0
465.856;504;2.5200;1668109;369.820;-1;124;-23;1;0
465.956;504;2.5200;1669813;370.198;-2;125;-24;1;0
466.056;505;2.5250;1669424;370.111;-1;126;-25;1;0
466.156;506;2.5300;1669375;370.100;-2;124;-22;1;0
466.256;506;2.5300;1670657;370.385;-2;125;-22;1;0
466.356;507;2.5350;1673130;370.933;-2;125;-22;1;0
466.456;508;2.5400;1674636;371.267;-2;125;-24;1;0
466.556;508;2.5400;1674394;371.213;-2;125;-23;1;0
466.656;509;2.5450;1673648;371.048;-1;125;-23;1;0
466.756;510;2.5500;1674580;371.254;-1;125;-24;1;0
466.856;510;2.5500;1676489;371.678;-1;124;-22;1;0
466.956;511;2.5550;1677944;372.000;-2;124;-23;1;0
467.056;512;2.5600;1678366;372.094;-1;125;-25;1;0
467.156;512;2.5600;1680051;372.467;-1;125;-24;1;0
467.256;513;2.5650;1680759;372.624;-2;124;-22;1;0
467.356;514;2.5700;1680177;372.495;-2;125;-24;1;0
467.456;514;2.5700;1681879;372.873;-2;125;-24;1;0
467.556;515;2.5750;1683534;373.239;-2;124;-24;1;0
467.656;516;2.5800;1684317;373.413;-2;125;-23;1;0
467.756;516;2.5800;1685782;373.738;-2;125;-24;1;0
467.856;517;2.5850;1686228;373.837;-1;125;-23;1;0
467.956;518;2.5900;1686101;373.809;-1;125;-24;1;0
468.056;518;2.5900;1686855;373.976;-1;125;-24;1;0
468.156;519;2.5950;1687752;374.175;-3;124;-23;1;0
468.256;520;2.6000;1689068;374.466;-2;125;-23;1;0
468.356;520;2.6000;1690032;374.680;-1;125;-23;1;0
468.456;521;2.6050;1688595;374.362;-2;125;-23;1;0
468.556;522;2.6100;1692725;375.277;-2;124;-24;1;0
468.656;522;2.6100;1693578;375.466;-2;125;-24;1;0
468.756;523;2.6150;1693756;375.506;-1;125;-24;1;0
468.856;524;2.6200;1693856;375.528;-1;125;-23;1;0
468.956;524;2.6200;1693881;375.533;-1;125;-24;1;0
469.056;525;2.6250;1692449;375.216;-2;125;-22;1;0
469.156;526;2.6300;1693631;375.478;-1;125;-24;1;0
469.256;526;2.6300;1694758;375.728;-2;124;-23;1;0
469.356;527;2.6350;1695732;375.944;-2;125;-21;1;0
469.456;528;2.6400;1695793;375.957;-2;125;-23;1;0
469.556;528;2.6400;1694870;375.753;-3;125;-23;1;0
469.656;529;2.6450;1694470;375.664;-1;125;-26;1;0
469.756;530;2.6500;1694494;375.669;-2;125;-23;1;0
469.856;530;2.6500;1695340;375.857;0;125;-23;1;0
469.956;531;2.6550;1696313;376.073;-1;124;-23;1;0
470.056;532;2.6600;1696966;376.217;-1;125;-23;1;0
470.156;532;2.6600;1696928;376.209;-2;125;-24;1;0
470.256;533;2.6650;1697928;376.431;-3;125;-23;1;0
470.356;534;2.6700;1698136;376.477;-1;126;-24;1;0
470.456;534;2.6700;1698472;376.551;-2;124;-23;1;0
470.556;535;2.6750;1699365;376.749;-2;125;-23;1;0
470.656;536;2.6800;1699779;376.841;-1;124;-22;1;0
470.756;536;2.6800;1699871;376.861;-2;125;-23;1;0
470.856;537;2.6850;1699896;376.867;-3;125;-23;1;0
470.956;538;2.6900;1700603;377.024;-2;124;-22;1;0
471.056;538;2.6900;1700890;377.087;-2;125;-23;1;0
471.156;539;2.6950;1700889;377.087;-1;125;-25;1;0
471.256;540;2.7000;1701520;377.227;-2;124;-24;1;0
471.356;540;2.7000;1701874;377.305;-1;124;-23;1;0
471.456;541;2.7050;1702845;377.521;-2;126;-24;1;0
471.556;542;2.7100;1702417;377.426;-1;125;-22;1;0
471.656;542;2.7100;1702558;377.457;-2;125;-24;1;0
471.756;543;2.7150;1705503;378.110;-2;124;-23;1;0
471.856;544;2.7200;1706416;378.312;-2;125;-23;1;0
471.956;544;2.7200;1706098;378.242;-2;125;-24;1;0
472.056;545;2.7250;1706388;378.306;-2;126;-24;1;0
