Repository: tm-mech/diy-tensile-tester

# Desktop Tensile Testing Machine

A custom-built desktop tensile testing machine for characterizing 3D-printed polymer specimens according to ISO 527. Designed and built from scratch — mechanical assembly, electronics, firmware (Arduino/C++), and data acquisition & analysis software (Python).

> Personal engineering project bridging mechanical testing, embedded systems, and data analysis.
---

## Key Results

Three FDM-printed materials tested (ISO 527-2 Type 1BA dogbone, 5 mm/min, n = 3 each):

| Material | UTS [MPa] | E-Modulus [GPa] | Elongation |
|---|---|---|---|
| **PETG** (eSUN) | 34.8 ± 0.1 | 1.63 ± 0.10 | 77.1 ± 8.7% |
| **PLA** (eSUN) | 47.4 ± 1.1 | 2.68 ± 0.46 | 12–103%\* |

File: data/PETG/PETG_533_003.csv (part 1 of 18)
time_s;steps;displacement_mm;force_raw;force_N;accel_x;accel_y;accel_z;endstop;step_loss
4561.157;1;0.0050;3927;0.871;-1;125;-27;1;0
4561.257;1;0.0050;4622;1.025;-1;125;-27;1;0
4561.357;2;0.0100;3036;0.673;0;124;-27;1;0
4561.457;2;0.0100;2896;0.642;-1;124;-28;1;0
4561.557;3;0.0150;3017;0.669;-1;125;-28;1;0
4561.657;4;0.0200;4699;1.042;0;125;-27;1;0
4561.757;4;0.0200;8039;1.782;-1;125;-27;1;0
4561.857;5;0.0250;8919;1.977;-2;124;-28;1;0
4561.957;6;0.0300;9096;2.017;-1;124;-27;1;0
4562.057;6;0.0300;10171;2.255;-1;125;-27;1;0
4562.157;7;0.0350;11304;2.506;-1;124;-28;1;0
4562.257;8;0.0400;14107;3.128;0;125;-28;1;0
4562.357;8;0.0400;14264;3.162;-1;125;-27;1;0
4562.457;9;0.0450;14742;3.268;-1;124;-27;1;0
4562.557;10;0.0500;14141;3.135;-1;124;-28;1;0
4562.657;10;0.0500;15325;3.398;-1;125;-29;1;0
4562.757;11;0.0550;16718;3.706;-1;124;-28;1;0
4562.857;12;0.0600;16709;3.704;-1;125;-27;1;0
4562.957;12;0.0600;15718;3.485;-1;124;-28;1;0
4563.057;13;0.0650;16109;3.571;-1;124;-27;1;0
4563.158;14;0.0700;17493;3.878;-1;125;-27;1;0
4563.258;14;0.0700;18679;4.141;-1;125;-29;1;0
4563.358;15;0.0750;20602;4.567;-1;125;-27;1;0
4563.458;16;0.0800;21409;4.746;-1;124;-27;1;0
4563.558;16;0.0800;22119;4.904;-1;125;-27;1;0
4563.658;17;0.0850;22914;5.080;-1;125;-27;1;0
4563.758;18;0.0900;22997;5.098;-1;124;-28;1;0
4563.858;18;0.0900;24075;5.337;0;124;-28;1;0
4563.958;19;0.0950;22497;4.988;-1;125;-27;1;0
4564.058;20;0.1000;23856;5.289;-1;125;-28;1;0
4564.158;20;0.1000;25458;5.644;-1;125;-28;1;0
4564.258;21;0.1050;25571;5.669;0;124;-29;1;0
4564.358;22;0.1100;26505;5.876;-1;125;-29;1;0
4564.458;22;0.1100;26585;5.894;-1;125;-27;1;0
4564.558;23;0.1150;27613;6.122;-1;124;-28;1;0
4564.658;24;0.1200;28457;6.309;0;125;-29;1;0
4564.758;24;0.1200;29621;6.567;-1;125;-28;1;0
4564.858;25;0.1250;31528;6.990;-1;125;-27;1;0
4564.958;26;0.1300;31834;7.058;-1;125;-27;1;0
4565.058;26;0.1300;30942;6.860;-1;125;-28;1;0
4565.158;27;0.1350;29090;6.449;-1;124;-27;1;0
4565.258;28;0.1400;31707;7.029;-1;125;-27;1;0
4565.358;28;0.1400;33667;7.464;-1;124;-28;1;0
4565.458;29;0.1450;35802;7.937;0;125;-28;1;0
4565.558;30;0.1500;37796;8.379;-1;125;-28;1;0
4565.658;30;0.1500;41015;9.093;-1;124;-28;1;0
4565.758;31;0.1550;41870;9.283;-1;124;-28;1;0
4565.858;32;0.1600;41476;9.195;-1;125;-28;1;0
4565.958;32;0.1600;42782;9.485;-2;125;-27;1;0
4566.059;33;0.1650;44111;9.779;-1;125;-28;1;0
4566.159;34;0.1700;43769;9.704;0;125;-28;1;0
4566.259;34;0.1700;45972;10.192;-1;125;-27;1;0
4566.359;35;0.1750;46528;10.315;-1;125;-28;1;0
4566.459;36;0.1800;49064;10.877;-1;125;-27;1;0
4566.559;36;0.1800;50051;11.096;-1;125;-28;1;0
4566.659;37;0.1850;51165;11.343;-1;125;-27;1;0
4566.759;38;0.1900;52356;11.607;-1;125;-27;1;0
4566.859;38;0.1900;53789;11.925;-1;124;-27;1;0
4566.959;39;0.1950;54030;11.978;-1;125;-28;1;0
4567.059;40;0.2000;54721;12.132;-1;126;-28;1;0
4567.159;40;0.2000;57441;12.735;0;125;-27;1;0
4567.259;41;0.2050;58926;13.064;-1;123;-28;1;0
4567.359;42;0.2100;60935;13.509;-1;125;-27;1;0
4567.459;42;0.2100;62438;13.843;-1;125;-28;1;0
4567.559;43;0.2150;64856;14.379;-1;124;-27;1;0
4567.659;44;0.2200;64084;14.207;-1;124;-28;1;0
4567.759;44;0.2200;64251;14.244;-1;125;-28;1;0
4567.859;45;0.2250;66438;14.729;-1;124;-28;1;0
4567.959;46;0.2300;67562;14.978;-1;125;-28;1;0
4568.059;46;0.2300;72021;15.967;0;125;-28;1;0
4568.159;47;0.2350;75657;16.773;-1;125;-27;1;0
4568.259;48;0.2400;77608;17.206;-1;124;-28;1;0
4568.359;48;0.2400;78103;17.315;-1;123;-27;1;0
4568.459;49;0.2450;79956;17.726;0;125;-27;1;0
4568.559;50;0.2500;81080;17.975;0;125;-27;1;0
4568.659;50;0.2500;82880;18.374;-1;124;-27;1;0
4568.759;51;0.2550;83461;18.503;0;125;-27;1;0
4568.859;52;0.2600;88237;19.562;-1;123;-27;1;0
4568.960;52;0.2600;89208;19.777;-1;125;-27;1;0
4569.060;53;0.2650;91400;20.263;0;125;-28;1;0
4569.160;54;0.2700;93566;20.744;-2;124;-27;1;0
4569.260;54;0.2700;95703;21.217;-1;125;-28;1;0
4569.360;55;0.2750;97935;21.712;-1;125;-27;1;0
4569.460;56;0.2800;99612;22.084;-1;124;-27;1;0
4569.560;56;0.2800;104044;23.067;-1;125;-27;1;0
4569.660;57;0.2850;104649;23.201;0;124;-27;1;0
4569.760;58;0.2900;104897;23.256;-1;125;-28;1;0
4569.860;58;0.2900;107716;23.881;-1;124;-27;1;0
4569.960;59;0.2950;110175;24.426;-2;125;-27;1;0
4570.060;60;0.3000;111623;24.747;-1;125;-27;1;0
4570.160;60;0.3000;112556;24.954;-1;124;-27;1;0
4570.260;61;0.3050;113603;25.186;-1;125;-27;1;0
4570.360;62;0.3100;118293;26.226;-1;125;-27;1;0
4570.460;62;0.3100;120069;26.619;-2;125;-26;1;0
4570.560;63;0.3150;123364;27.350;0;123;-28;1;0
4570.660;64;0.3200;126156;27.969;-1;124;-27;1;0
4570.760;64;0.3200;127624;28.294;-1;124;-27;1;0
4570.860;65;0.3250;128804;28.556;-1;124;-28;1;0
4570.960;66;0.3300;130232;28.872;-1;124;-27;1;0
4571.060;66;0.3300;133679;29.637;-1;124;-28;1;0
4571.160;67;0.3350;137612;30.509;-1;124;-28;1;0
4571.260;68;0.3400;139179;30.856;-1;124;-28;1;0
4571.360;68;0.3400;140847;31.226;-1;125;-27;1;0
4571.460;69;0.3450;142040;31.490;-1;125;-28;1;0
4571.560;70;0.3500;143495;31.813;0;124;-28;1;0
4571.660;70;0.3500;147526;32.707;-1;125;-27;1;0
4571.760;71;0.3550;151022;33.482;-1;125;-27;1;0
4571.860;72;0.3600;152551;33.821;-1;124;-27;1;0
4571.960;72;0.3600;152395;33.786;-1;124;-27;1;0
4572.060;73;0.3650;156179;34.625;-1;125;-29;1;0
4572.160;74;0.3700;159953;35.462;0;124;-27;1;0
4572.260;74;0.3700;163034;36.145;-1;125;-27;1;0
4572.360;75;0.3750;163440;36.235;-1;124;-26;1;0
4572.460;76;0.3800;164752;36.526;-1;124;-29;1;0
4572.560;76;0.3800;167730;37.186;-1;125;-27;1;0
4572.660;77;0.3850;169212;37.514;-1;124;-27;1;0
4572.760;78;0.3900;174958;38.788;-1;124;-28;1;0
4572.860;78;0.3900;176513;39.133;0;126;-28;1;0
4572.960;79;0.3950;177895;39.439;-2;124;-27;1;0
4573.060;80;0.4000;180274;39.967;-1;124;-28;1;0
4573.160;80;0.4000;181199;40.172;-1;125;-29;1;0
4573.260;81;0.4050;183462;40.674;-1;124;-28;1;0
4573.360;82;0.4100;186878;41.431;0;124;-27;1;0
4573.460;82;0.4100;187903;41.658;-1;124;-27;1;0
4573.560;83;0.4150;192803;42.744;-1;124;-28;1;0
4573.660;84;0.4200;193558;42.912;-1;124;-28;1;0
4573.760;84;0.4200;195815;43.412;-1;124;-27;1;0
4573.860;85;0.4250;198401;43.986;-1;124;-27;1;0
4573.960;86;0.4300;198421;43.990;-1;125;-28;1;0
4574.060;86;0.4300;202064;44.798;-1;124;-27;1;0
4574.160;87;0.4350;204560;45.351;-1;125;-27;1;0
4574.260;88;0.4400;206220;45.719;-1;125;-28;1;0
4574.360;88;0.4400;211829;46.962;-1;124;-28;1;0
4574.460;89;0.4450;213149;47.255;-1;125;-28;1;0
4574.560;90;0.4500;215557;47.789;-1;125;-28;1;0
4574.660;90;0.4500;218579;48.459;-1;125;-28;1;0
4574.760;91;0.4550;220940;48.982;-1;124;-27;1;0
4574.860;92;0.4600;222294;49.283;-1;125;-27;1;0
4574.960;92;0.4600;224752;49.828;-1;124;-27;1;0
4575.060;93;0.4650;225344;49.959;-1;124;-27;1;0
4575.160;94;0.4700;230165;51.028;-2;125;-28;1;0
4575.260;94;0.4700;232245;51.489;0;124;-27;1;0
4575.360;95;0.4750;234892;52.076;-1;123;-29;1;0
4575.460;96;0.4800;237130;52.572;-1;125;-27;1;0
4575.560;96;0.4800;237641;52.685;0;125;-28;1;0
4575.660;97;0.4850;239228;53.037;-1;123;-28;1;0
4575.760;98;0.4900;243199;53.917;-1;125;-27;1;0
4575.860;98;0.4900;246121;54.565;-1;125;-28;1;0
4575.960;99;0.4950;251717;55.806;-1;124;-28;1;0
4576.060;100;0.5000;252358;55.948;-1;125;-27;1;0
4576.160;100;0.5000;254027;56.318;-1;125;-28;1;0
4576.260;101;0.5050;254656;56.457;-1;124;-28;1;0
4576.360;102;0.5100;256288;56.819;-1;125;-28;1;0
4576.460;102;0.5100;260440;57.740;-1;125;-26;1;0
4576.560;103;0.5150;264377;58.612;-1;124;-27;1;0
4576.660;104;0.5200;271288;60.145;0;124;-27;1;0
4576.760;104;0.5200;272168;60.340;0;124;-28;1;0
4576.860;105;0.5250;271933;60.288;-1;123;-26;1;0
4576.960;106;0.5300;275006;60.969;0;125;-28;1;0
4577.060;106;0.5300;278421;61.726;-1;124;-28;1;0
4577.160;107;0.5350;280667;62.224;-1;124;-26;1;0
4577.260;108;0.5400;282989;62.739;-1;125;-27;1;0
4577.360;108;0.5400;286925;63.611;-1;124;-28;1;0
4577.460;109;0.5450;292479;64.843;0;124;-28;1;0
4577.560;110;0.5500;294713;65.338;-1;125;-28;1;0
4577.660;110;0.5500;296707;65.780;-1;125;-27;1;0
4577.760;111;0.5550;300887;66.707;0;125;-28;1;0
4577.860;112;0.5600;303178;67.215;-1;124;-28;1;0
4577.960;112;0.5600;304312;67.466;-2;125;-28;1;0
4578.060;113;0.5650;307693;68.216;-1;124;-27;1;0
4578.160;114;0.5700;310434;68.823;-1;124;-27;1;0
4578.260;114;0.5700;315169;69.873;-2;125;-27;1;0
4578.360;115;0.5750;318066;70.515;-1;125;-27;1;0
4578.460;116;0.5800;321667;71.314;-1;125;-28;1;0
4578.560;116;0.5800;323433;71.705;-1;124;-27;1;0
4578.660;117;0.5850;323891;71.807;-1;125;-28;1;0
4578.760;118;0.5900;326440;72.372;-1;125;-27;1;0
4578.860;118;0.5900;330994;73.381;0;124;-27;1;0
4578.960;119;0.5950;333799;74.003;-2;125;-28;1;0
4579.060;120;0.6000;338558;75.058;-1;125;-27;1;0
4579.160;120;0.6000;340982;75.596;0;125;-28;1;0
4579.260;121;0.6050;342538;75.941;-1;124;-28;1;0
4579.360;122;0.6100;344885;76.461;-1;124;-28;1;0
4579.460;122;0.6100;348869;77.344;-1;124;-27;1;0
4579.560;123;0.6150;350570;77.721;-1;124;-27;1;0
4579.660;124;0.6200;353274;78.321;-1;125;-27;1;0
4579.760;124;0.6200;357101;79.169;-1;125;-28;1;0
4579.860;125;0.6250;361657;80.179;-1;125;-27;1;0
4579.960;126;0.6300;362586;80.385;-1;125;-27;1;0
4580.060;126;0.6300;365770;81.091;-1;125;-28;1;0
4580.160;127;0.6350;369390;81.894;-1;123;-26;1;0
4580.260;128;0.6400;373069;82.709;-1;124;-26;1;0
4580.360;128;0.6400;375894;83.336;-1;125;-28;1;0
4580.460;129;0.6450;378208;83.849;-1;124;-28;1;0
4580.560;130;0.6500;380275;84.307;-1;124;-28;1;0
4580.660;130;0.6500;383966;85.125;-1;125;-27;1;0
4580.760;131;0.6550;388873;86.213;-1;124;-28;1;0
4580.860;132;0.6600;388885;86.216;0;124;-27;1;0
4580.960;132;0.6600;391712;86.843;-1;126;-28;1;0
4581.060;133;0.6650;394939;87.558;-1;125;-28;1;0
4581.160;134;0.6700;398258;88.294;-1;124;-28;1;0
4581.260;134;0.6700;402318;89.194;-1;124;-28;1;0
4581.360;135;0.6750;404163;89.603;-1;125;-27;1;0
4581.460;136;0.6800;410490;91.006;-2;123;-28;1;0
4581.560;136;0.6800;412150;91.374;-1;125;-28;1;0
4581.660;137;0.6850;414037;91.792;-2;125;-27;1;0
4581.760;138;0.6900;416992;92.447;-1;124;-27;1;0
4581.860;138;0.6900;419780;93.065;-1;125;-28;1;0
4581.960;139;0.6950;423518;93.894;-1;125;-28;1;0
4582.060;140;0.7000;426030;94.451;-1;124;-28;1;0
4582.160;140;0.7000;428905;95.088;-1;125;-27;1;0
4582.260;141;0.7050;433001;95.996;0;124;-27;1;0
4582.360;142;0.7100;435460;96.541;0;124;-27;1;0
4582.460;142;0.7100;438779;97.277;-1;125;-28;1;0
4582.560;143;0.7150;441855;97.959;0;124;-27;1;0
4582.660;144;0.7200;445779;98.829;-1;124;-27;1;0
4582.760;144;0.7200;448897;99.520;-1;125;-27;1;0
4582.860;145;0.7250;451141;100.018;-2;123;-27;1;0
4582.960;146;0.7300;453137;100.460;-1;125;-28;1;0
4583.060;146;0.7300;458441;101.636;0;125;-29;1;0
4583.160;147;0.7350;462646;102.569;-1;125;-28;1;0
4583.260;148;0.7400;464616;103.005;0;123;-27;1;0
4583.360;148;0.7400;466927;103.518;-2;126;-28;1;0
4583.460;149;0.7450;467286;103.597;-1;124;-27;1;0
4583.560;150;0.7500;469480;104.084;-1;124;-27;1;0
4583.660;150;0.7500;474272;105.146;-1;126;-28;1;0
4583.760;151;0.7550;476085;105.548;0;125;-27;1;0
4583.860;152;0.7600;481963;106.851;-1;124;-27;1;0
4583.960;152;0.7600;483925;107.286;-1;125;-27;1;0
4584.060;153;0.7650;486182;107.787;-1;125;-27;1;0
4584.160;154;0.7700;488750;108.356;-1;125;-28;1;0
4584.260;154;0.7700;492656;109.222;-1;124;-27;1;0
4584.360;155;0.7750;495932;109.948;0;125;-27;1;0
4584.460;156;0.7800;498610;110.542;-1;125;-27;1;0
4584.560;156;0.7800;501465;111.175;-1;124;-28;1;0
4584.660;157;0.7850;504288;111.801;0;125;-27;1;0
4584.760;158;0.7900;507807;112.581;-1;125;-28;1;0
4584.860;158;0.7900;510861;113.258;0;124;-27;1;0
4584.960;159;0.7950;513900;113.932;-1;125;-28;1;0
4585.060;160;0.8000;515676;114.325;-1;125;-28;1;0
4585.160;160;0.8000;518662;114.987;-1;124;-28;1;0
4585.260;161;0.8050;521475;115.611;0;124;-27;1;0
4585.360;162;0.8100;526537;116.733;-1;125;-28;1;0
4585.460;162;0.8100;528750;117.224;-1;124;-27;1;0
4585.560;163;0.8150;532214;117.992;-1;124;-28;1;0
4585.660;164;0.8200;534321;118.459;0;124;-27;1;0
4585.760;164;0.8200;536075;118.848;-1;124;-28;1;0
4585.860;165;0.8250;538202;119.319;0;125;-27;1;0
4585.960;166;0.8300;540262;119.776;-1;124;-27;1;0
4586.060;166;0.8300;543241;120.437;-1;125;-28;1;0
4586.160;167;0.8350;551537;122.276;-2;124;-27;1;0
4586.260;168;0.8400;553836;122.785;-1;124;-27;1;0
4586.360;168;0.8400;555285;123.107;-1;124;-27;1;0
4586.460;169;0.8450;555981;123.261;-1;123;-27;1;0
4586.560;170;0.8500;559170;123.968;-1;125;-27;1;0
4586.660;170;0.8500;564188;125.080;-1;124;-28;1;0
4586.760;171;0.8550;567963;125.917;-1;124;-28;1;0
4586.860;172;0.8600;572870;127.005;-1;125;-27;1;0
4586.960;172;0.8600;573545;127.155;-1;125;-28;1;0
4587.060;173;0.8650;576372;127.782;-1;125;-28;1;0
4587.160;174;0.8700;579600;128.497;0;125;-28;1;0
4587.260;174;0.8700;583469;129.355;-1;124;-28;1;0
4587.360;175;0.8750;585229;129.745;-1;125;-28;1;0
4587.460;176;0.8800;588199;130.404;-1;125;-28;1;0
4587.560;176;0.8800;591357;131.104;-1;124;-27;1;0
4587.660;177;0.8850;592692;131.400;-1;124;-27;1;0
4587.760;178;0.8900;598299;132.643;-1;125;-27;1;0
4587.860;178;0.8900;601237;133.294;-1;124;-27;1;0
4587.960;179;0.8950;603949;133.895;0;125;-28;1;0
4588.060;180;0.9000;606588;134.481;-1;124;-28;1;0
4588.160;180;0.9000;608766;134.963;-1;125;-28;1;0
4588.260;181;0.9050;611501;135.570;-1;124;-28;1;0
4588.360;182;0.9100;614391;136.210;-2;123;-27;1;0
4588.460;182;0.9100;617421;136.882;-1;125;-27;1;0
4588.560;183;0.9150;624878;138.535;-1;125;-26;1;0
4588.660;184;0.9200;626508;138.897;-1;126;-28;1;0
4588.760;184;0.9200;629293;139.514;-1;124;-28;1;0
4588.860;185;0.9250;630245;139.725;-1;125;-28;1;0
4588.960;186;0.9300;632004;140.115;-1;124;-28;1;0
4589.060;186;0.9300;636224;141.051;-1;124;-28;1;0
4589.160;187;0.9350;638238;141.497;0;125;-28;1;0
4589.260;188;0.9400;642696;142.486;0;124;-27;1;0
4589.360;188;0.9400;647111;143.465;-1;126;-28;1;0
4589.460;189;0.9450;649362;143.964;-1;123;-28;1;0
4589.560;190;0.9500;651809;144.506;-1;124;-27;1;0
4589.660;190;0.9500;655040;145.222;-1;125;-27;1;0
4589.760;191;0.9550;658353;145.957;-1;124;-27;1;0
4589.860;192;0.9600;659805;146.279;-1;124;-27;1;0
4589.960;192;0.9600;661722;146.704;-1;125;-27;1;0
4590.060;193;0.9650;663385;147.072;-1;123;-26;1;0
4590.160;194;0.9700;671669;148.909;-1;125;-27;1;0
4590.260;194;0.9700;673761;149.373;0;125;-27;1;0
4590.360;195;0.9750;675983;149.865;-1;124;-27;1;0
4590.460;196;0.9800;679544;150.655;-1;125;-27;1;0
4590.560;196;0.9800;682833;151.384;-1;124;-26;1;0
4590.660;197;0.9850;684417;151.735;0;124;-28;1;0
4590.760;198;0.9900;685486;151.972;-1;125;-27;1;0
4590.860;198;0.9900;688392;152.617;0;124;-27;1;0
4590.960;199;0.9950;696595;154.435;-1;125;-28;1;0
4591.060;200;1.0000;698918;154.950;-1;125;-27;1;0
4591.160;200;1.0000;700506;155.302;-1;124;-27;1;0
4591.260;201;1.0050;702189;155.675;-1;125;-26;1;0
4591.360;202;1.0100;704391;156.163;-1;125;-28;1;0
4591.460;202;1.0100;707931;156.948;-1;124;-28;1;0
4591.560;203;1.0150;710232;157.458;-1;125;-27;1;0
4591.660;204;1.0200;712662;157.997;-1;125;-28;1;0
4591.760;204;1.0200;715936;158.723;-1;125;-27;1;0
4591.860;205;1.0250;720658;159.770;-1;124;-28;1;0
4591.960;206;1.0300;723391;160.376;-1;124;-28;1;0
4592.060;206;1.0300;725466;160.836;-1;125;-28;1;0
4592.160;207;1.0350;728258;161.455;0;125;-28;1;0
4592.260;208;1.0400;730809;162.020;-1;125;-28;1;0
4592.360;208;1.0400;734318;162.798;0;125;-28;1;0
4592.460;209;1.0450;739147;163.869;-1;124;-26;1;0
4592.560;210;1.0500;740967;164.272;-1;125;-29;1;0
4592.660;210;1.0500;744408;165.035;-1;124;-27;1;0
4592.760;211;1.0550;747716;165.769;-1;125;-27;1;0
4592.860;212;1.0600;749389;166.140;-1;126;-28;1;0
4592.960;212;1.0600;750716;166.434;0;125;-28;1;0
4593.060;213;1.0650;751888;166.694;-1;124;-28;1;0
4593.160;214;1.0700;754607;167.296;-1;124;-27;1;0
4593.260;214;1.0700;759685;168.422;-1;125;-28;1;0
4593.360;215;1.0750;762685;169.087;0;123;-28;1;0
4593.460;216;1.0800;764628;169.518;-1;126;-27;1;0
4593.560;216;1.0800;767453;170.144;-1;125;-27;1;0
4593.660;217;1.0850;768635;170.406;0;123;-27;1;0
4593.760;218;1.0900;770327;170.781;-1;125;-26;1;0
4593.860;218;1.0900;775043;171.827;-1;125;-27;1;0
4593.960;219;1.0950;777756;172.429;-1;124;-27;1;0
4594.060;220;1.1000;781988;173.367;-1;124;-27;1;0
4594.160;220;1.1000;785132;174.064;-1;126;-27;1;0
4594.260;221;1.1050;786917;174.459;-1;125;-28;1;0
4594.360;222;1.1100;787355;174.557;0;124;-27;1;0
4594.460;222;1.1100;792244;175.640;-1;126;-28;1;0
4594.560;223;1.1150;794588;176.160;-1;125;-28;1;0
4594.660;224;1.1200;797047;176.705;-1;124;-27;1;0
4594.760;224;1.1200;799084;177.157;-1;125;-27;1;0
4594.860;225;1.1250;804341;178.322;-1;125;-27;1;0
4594.960;226;1.1300;806482;178.797;0;125;-26;1;0
4595.060;226;1.1300;809381;179.440;-1;125;-27;1;0
4595.160;227;1.1350;812686;180.172;-1;124;-27;1;0
4595.260;228;1.1400;815492;180.795;0;124;-28;1;0
4595.360;228;1.1400;818949;181.561;-1;124;-27;1;0
4595.460;229;1.1450;821262;182.074;0;125;-28;1;0
4595.560;230;1.1500;824702;182.836;-1;125;-28;1;0
4595.660;230;1.1500;829451;183.889;-1;124;-27;1;0
4595.760;231;1.1550;833014;184.679;-2;125;-27;1;0
4595.860;232;1.1600;835892;185.317;-1;124;-28;1;0
4595.960;232;1.1600;838128;185.813;-1;125;-28;1;0
4596.060;233;1.1650;839962;186.220;-1;124;-27;1;0
4596.160;234;1.1700;841682;186.601;-1;125;-27;1;0
4596.260;234;1.1700;846369;187.640;-1;125;-28;1;0
4596.360;235;1.1750;849666;188.371;-1;125;-27;1;0
4596.460;236;1.1800;854428;189.427;-1;124;-27;1;0
4596.560;236;1.1800;857546;190.118;-1;125;-28;1;0
4596.660;237;1.1850;859057;190.453;-1;124;-27;1;0
4596.760;238;1.1900;861050;190.895;-1;125;-26;1;0
4596.860;238;1.1900;863605;191.461;-1;125;-28;1;0
4596.960;239;1.1950;866408;192.083;0;121;-27;1;0
4597.060;240;1.2000;869269;192.717;-1;125;-28;1;0
4597.160;240;1.2000;873449;193.644;-1;125;-27;1;0
4597.260;241;1.2050;877869;194.624;-1;125;-28;1;0
4597.360;242;1.2100;880259;195.153;-1;123;-27;1;0
4597.460;242;1.2100;883155;195.795;-1;126;-28;1;0
4597.560;243;1.2150;886113;196.451;-1;123;-28;1;0
4597.660;244;1.2200;888739;197.033;-1;125;-28;1;0
4597.760;244;1.2200;891458;197.636;-1;125;-28;1;0
4597.860;245;1.2250;893589;198.109;-1;124;-27;1;0
4597.960;246;1.2300;895281;198.484;0;124;-27;1;0
4598.060;246;1.2300;900997;199.751;-1;126;-26;1;0
4598.160;247;1.2350;905578;200.767;-1;124;-27;1;0
4598.260;248;1.2400;908050;201.315;-1;125;-27;1;0
4598.360;248;1.2400;909680;201.676;-1;125;-27;1;0
4598.460;249;1.2450;912052;202.202;-1;124;-27;1;0
4598.560;250;1.2500;914977;202.850;-1;125;-27;1;0
4598.660;250;1.2500;919025;203.748;-1;125;-27;1;0
4598.760;251;1.2550;921657;204.331;-1;124;-28;1;0
4598.860;252;1.2600;926236;205.347;-1;125;-28;1;0
4598.960;252;1.2600;928516;205.852;-1;125;-28;1;0
4599.060;253;1.2650;930101;206.203;-1;124;-27;1;0
4599.160;254;1.2700;932024;206.630;-1;125;-29;1;0
4599.260;254;1.2700;936908;207.713;-2;125;-28;1;0
4599.360;255;1.2750;940470;208.502;-1;123;-27;1;0
4599.460;256;1.2800;942400;208.930;-1;124;-27;1;0
4599.560;256;1.2800;944692;209.438;-1;125;-27;1;0
4599.660;257;1.2850;950589;210.746;-1;124;-28;1;0
4599.760;258;1.2900;951907;211.038;-1;125;-29;1;0
4599.860;258;1.2900;954448;211.601;-1;124;-28;1;0
4599.960;259;1.2950;957844;212.354;0;124;-27;1;0
4600.060;260;1.3000;960891;213.030;0;125;-28;1;0
4600.160;260;1.3000;963172;213.535;-1;125;-27;1;0
4600.260;261;1.3050;963560;213.621;-1;124;-28;1;0
4600.360;262;1.3100;969902;215.027;-1;125;-28;1;0
4600.460;262;1.3100;973609;215.849;0;124;-26;1;0
4600.560;263;1.3150;978816;217.004;0;125;-27;1;0
4600.660;264;1.3200;979808;217.223;-2;125;-28;1;0
4600.760;264;1.3200;982465;217.812;-1;125;-28;1;0
4600.860;265;1.3250;983415;218.023;-1;124;-28;1;0
4600.960;266;1.3300;984870;218.346;-1;125;-27;1;0
4601.060;266;1.3300;988025;219.045;0;124;-28;1;0
4601.160;267;1.3350;997614;221.171;-1;124;-28;1;0
4601.260;268;1.3400;999434;221.575;-1;124;-27;1;0
4601.360;268;1.3400;999126;221.506;0;124;-28;1;0
4601.460;269;1.3450;1000214;221.747;0;124;-27;1;0
4601.560;270;1.3500;1002251;222.199;-2;125;-27;1;0
4601.660;270;1.3500;1006754;223.197;-1;125;-27;1;0
4601.760;271;1.3550;1008700;223.629;-1;125;-27;1;0
4601.860;272;1.3600;1011288;224.203;-1;123;-28;1;0
4601.960;272;1.3600;1015515;225.140;-2;125;-28;1;0
4602.060;273;1.3650;1018645;225.834;-1;125;-27;1;0
4602.160;274;1.3700;1020544;226.255;0;125;-29;1;0
4602.260;274;1.3700;1022744;226.742;-1;125;-28;1;0
4602.360;275;1.3750;1024698;227.176;-1;124;-28;1;0
4602.460;276;1.3800;1028321;227.979;-1;123;-28;1;0
4602.560;276;1.3800;1032779;228.967;0;125;-28;1;0
4602.660;277;1.3850;1033787;229.191;-1;124;-27;1;0
4602.760;278;1.3900;1038890;230.322;-1;124;-27;1;0
4602.860;278;1.3900;1041474;230.895;0;124;-28;1;0
4602.960;279;1.3950;1045568;231.802;-1;125;-27;1;0
4603.060;280;1.4000;1047820;232.302;-1;125;-28;1;0
4603.160;280;1.4000;1050047;232.795;-1;125;-28;1;0
4603.260;281;1.4050;1052799;233.406;-1;126;-27;1;0
4603.360;282;1.4100;1054290;233.736;-1;124;-26;1;0
4603.460;282;1.4100;1056603;234.249;0;123;-27;1;0
4603.560;283;1.4150;1063505;235.779;-1;126;-28;1;0
4603.660;284;1.4200;1065433;236.206;-1;124;-28;1;0
4603.760;284;1.4200;1066805;236.511;-1;125;-27;1;0
4603.860;285;1.4250;1069538;237.117;-1;124;-28;1;0
4603.960;286;1.4300;1071898;237.640;-1;123;-28;1;0
4604.060;286;1.4300;1075155;238.362;-1;125;-28;1;0
4604.160;287;1.4350;1078726;239.154;-1;124;-27;1;0
4604.260;288;1.4400;1081998;239.879;-1;124;-28;1;0
4604.360;288;1.4400;1086160;240.802;-1;126;-28;1;0
4604.460;289;1.4450;1087355;241.067;0;125;-29;1;0
4604.560;290;1.4500;1089499;241.542;-2;125;-26;1;0
4604.660;290;1.4500;1091817;242.056;-1;125;-27;1;0
4604.760;291;1.4550;1096023;242.988;-1;125;-28;1;0
4604.860;292;1.4600;1098696;243.581;-1;125;-28;1;0
4604.960;292;1.4600;1100054;243.882;-1;125;-27;1;0
4605.060;293;1.4650;1102653;244.458;-1;124;-28;1;0
4605.160;294;1.4700;1106058;245.213;0;125;-28;1;0
4605.260;294;1.4700;1108944;245.853;-1;124;-28;1;0
4605.360;295;1.4750;1112157;246.565;-1;126;-28;1;0
4605.460;296;1.4800;1114959;247.186;-1;125;-28;1;0
4605.560;296;1.4800;1117070;247.654;-1;125;-27;1;0
4605.660;297;1.4850;1118998;248.082;-1;124;-27;1;0
4605.760;298;1.4900;1121072;248.542;-1;125;-28;1;0
4605.860;298;1.4900;1123298;249.035;-1;125;-28;1;0
4605.960;299;1.4950;1129319;250.370;-1;124;-27;1;0
4606.060;300;1.5000;1130005;250.522;-1;124;-27;1;0
4606.160;300;1.5000;1132358;251.044;-1;126;-27;1;0
4606.260;301;1.5050;1134696;251.562;-1;124;-27;1;0
4606.360;302;1.5100;1135390;251.716;-1;124;-27;1;0
4606.460;302;1.5100;1138579;252.423;-1;125;-28;1;0
4606.560;303;1.5150;1141659;253.106;-1;124;-27;1;0
4606.660;304;1.5200;1145536;253.965;0;125;-28;1;0
4606.760;304;1.5200;1150486;255.063;-1;124;-27;1;0
4606.860;305;1.5250;1151381;255.261;-1;125;-27;1;0
4606.960;306;1.5300;1153460;255.722;0;124;-28;1;0
4607.060;306;1.5300;1156431;256.381;0;124;-28;1;0
4607.160;307;1.5350;1158950;256.939;-1;125;-27;1;0
4607.260;308;1.5400;1160976;257.388;-2;125;-26;1;0
4607.360;308;1.5400;1163042;257.846;-1;125;-27;1;0
4607.460;309;1.5450;1165370;258.363;0;125;-28;1;0
4607.560;310;1.5500;1169201;259.212;-1;125;-26;1;0
4607.660;310;1.5500;1174080;260.294;-1;124;-28;1;0
4607.760;311;1.5550;1177380;261.025;-1;125;-28;1;0
4607.860;312;1.5600;1178093;261.183;-1;125;-27;1;0
4607.960;312;1.5600;1180314;261.676;-1;125;-27;1;0
4608.060;313;1.5650;1181665;261.975;-1;124;-27;1;0
4608.160;314;1.5700;1182748;262.215;-1;124;-27;1;0
4608.260;314;1.5700;1185933;262.921;-1;125;-28;1;0
4608.360;315;1.5750;1192022;264.271;0;124;-26;1;0
4608.460;316;1.5800;1194517;264.824;-1;124;-27;1;0
4608.560;316;1.5800;1196355;265.232;-2;125;-27;1;0
4608.660;317;1.5850;1199878;266.013;-1;124;-28;1;0
4608.760;318;1.5900;1202149;266.516;0;125;-29;1;0
4608.860;318;1.5900;1202865;266.675;-1;125;-28;1;0
4608.960;319;1.5950;1204410;267.018;-1;125;-27;1;0
4609.060;320;1.6000;1211460;268.581;0;124;-29;1;0
4609.160;320;1.6000;1213471;269.027;-1;124;-28;1;0
4609.260;321;1.6050;1215360;269.445;-1;125;-28;1;0
4609.360;322;1.6100;1217768;269.979;-1;125;-28;1;0
4609.460;322;1.6100;1221925;270.901;-1;125;-27;1;0
4609.560;323;1.6150;1224252;271.417;-1;125;-28;1;0
4609.660;324;1.6200;1226019;271.808;-1;125;-28;1;0
4609.760;324;1.6200;1228619;272.385;-1;125;-28;1;0
4609.860;325;1.6250;1232308;273.203;-1;125;-27;1;0
4609.960;326;1.6300;1236441;274.119;-1;125;-29;1;0
4610.060;326;1.6300;1239090;274.706;-1;124;-28;1;0
4610.160;327;1.6350;1241246;275.184;-1;125;-28;1;0
4610.260;328;1.6400;1244833;275.979;-1;125;-28;1;0
4610.360;328;1.6400;1248502;276.793;-1;125;-27;1;0
4610.460;329;1.6450;1250597;277.257;-1;124;-28;1;0
4610.560;330;1.6500;1251703;277.503;-2;125;-27;1;0
4610.660;330;1.6500;1255098;278.255;-1;125;-28;1;0
4610.760;331;1.6550;1258259;278.956;0;124;-27;1;0
4610.860;332;1.6600;1260560;279.466;-1;125;-27;1;0
4610.960;332;1.6600;1262950;279.996;-1;125;-27;1;0
4611.060;333;1.6650;1264371;280.311;0;124;-27;1;0
4611.160;334;1.6700;1265347;280.527;-2;125;-27;1;0
4611.260;334;1.6700;1268138;281.146;-1;124;-27;1;0
4611.360;335;1.6750;1270473;281.664;0;124;-28;1;0
4611.460;336;1.6800;1278386;283.418;-1;125;-28;1;0
4611.560;336;1.6800;1279552;283.677;0;124;-27;1;0
4611.660;337;1.6850;1280968;283.991;-2;124;-27;1;0
4611.760;338;1.6900;1283487;284.549;0;125;-28;1;0
4611.860;338;1.6900;1285892;285.082;-1;125;-27;1;0
4611.960;339;1.6950;1287338;285.403;-1;125;-28;1;0
4612.060;340;1.7000;1290301;286.060;0;124;-28;1;0
4612.160;340;1.7000;1294150;286.913;-1;124;-27;1;0
4612.260;341;1.7050;1296563;287.448;-1;124;-27;1;0
4612.360;342;1.7100;1297851;287.734;-1;125;-28;1;0
4612.460;342;1.7100;1299914;288.191;-1;125;-27;1;0
4612.560;343;1.7150;1303185;288.916;0;125;-28;1;0
4612.660;344;1.7200;1305973;289.534;-1;124;-28;1;0
4612.760;344;1.7200;1308157;290.018;-1;125;-26;1;0
4612.860;345;1.7250;1309494;290.315;0;124;-27;1;0
4612.960;346;1.7300;1310369;290.509;-1;125;-28;1;0
4613.060;346;1.7300;1314867;291.506;-1;124;-27;1;0
4613.160;347;1.7350;1318497;292.311;-1;124;-27;1;0
4613.260;348;1.7400;1320166;292.681;-1;125;-28;1;0
4613.360;348;1.7400;1321981;293.083;-1;124;-27;1;0
4613.460;349;1.7450;1324003;293.531;-1;124;-28;1;0
4613.560;350;1.7500;1325990;293.972;-1;124;-28;1;0
4613.660;350;1.7500;1329372;294.722;0;124;-27;1;0
4613.760;351;1.7550;1330632;295.001;0;124;-28;1;0
4613.860;352;1.7600;1336958;296.404;-1;125;-27;1;0
4613.960;352;1.7600;1338608;296.769;-1;125;-27;1;0
4614.060;353;1.7650;1339216;296.904;0;124;-29;1;0
4614.160;354;1.7700;1341056;297.312;-2;125;-27;1;0
4614.260;354;1.7700;1344216;298.013;-1;125;-27;1;0
4614.360;355;1.7750;1345064;298.201;-1;124;-28;1;0
4614.460;356;1.7800;1346633;298.549;-1;125;-27;1;0
4614.560;356;1.7800;1348367;298.933;-1;125;-28;1;0
4614.660;357;1.7850;1350425;299.389;-1;125;-28;1;0
4614.760;358;1.7900;1351556;299.640;-1;125;-27;1;0
4614.860;358;1.7900;1354239;300.235;-1;125;-27;1;0
4614.960;359;1.7950;1357401;300.936;-1;125;-27;1;0
4615.060;360;1.8000;1358155;301.103;0;125;-28;1;0
4615.160;360;1.8000;1358919;301.272;-1;125;-28;1;0
4615.260;361;1.8050;1359693;301.444;-1;124;-27;1;0
4615.360;362;1.8100;1362151;301.989;0;125;-28;1;0
4615.460;362;1.8100;1366601;302.975;-1;125;-28;1;0
4615.560;363;1.8150;1368002;303.286;0;124;-27;1;0
4615.660;364;1.8200;1370039;303.738;-1;125;-28;1;0
4615.760;364;1.8200;1371424;304.045;-1;125;-28;1;0
4615.860;365;1.8250;1371415;304.043;0;124;-26;1;0
4615.960;366;1.8300;1374314;304.685;-1;125;-28;1;0
4616.060;366;1.8300;1376599;305.192;-1;125;-27;1;0
4616.160;367;1.8350;1378294;305.568;-1;124;-26;1;0
4616.260;368;1.8400;1383191;306.653;-1;125;-27;1;0
4616.360;368;1.8400;1384297;306.899;-1;123;-28;1;0
4616.460;369;1.8450;1386253;307.332;-1;126;-28;1;0
4616.560;370;1.8500;1388453;307.820;-1;125;-28;1;0
4616.660;370;1.8500;1390342;308.239;-1;125;-27;1;0
4616.760;371;1.8550;1392777;308.779;0;124;-27;1;0
4616.860;372;1.8600;1394862;309.241;-1;124;-27;1;0
4616.960;372;1.8600;1396511;309.606;-1;123;-27;1;0
4617.060;373;1.8650;1398535;310.055;-1;125;-27;1;0
4617.160;374;1.8700;1400657;310.526;-1;125;-27;1;0
4617.260;374;1.8700;1403736;311.208;-1;124;-27;1;0
4617.360;375;1.8750;1407449;312.031;0;125;-27;1;0
4617.460;376;1.8800;1410239;312.650;-2;124;-27;1;0
4617.560;376;1.8800;1411891;313.016;-1;124;-28;1;0
4617.660;377;1.8850;1412618;313.177;0;125;-29;1;0
4617.760;378;1.8900;1418372;314.453;-1;125;-27;1;0
4617.860;378;1.8900;1420664;314.961;0;125;-27;1;0
4617.960;379;1.8950;1422090;315.277;0;124;-27;1;0
4618.060;380;1.9000;1423229;315.530;-1;125;-28;1;0
4618.160;380;1.9000;1424966;315.915;-1;125;-28;1;0
4618.260;381;1.9050;1427404;316.455;-1;125;-27;1;0
4618.360;382;1.9100;1428194;316.631;0;124;-27;1;0
4618.460;382;1.9100;1430623;317.169;-1;125;-27;1;0
4618.560;383;1.9150;1437606;318.717;0;124;-28;1;0
4618.660;384;1.9200;1437760;318.751;-1;124;-28;1;0
4618.760;384;1.9200;1439324;319.098;-1;124;-27;1;0
4618.860;385;1.9250;1441569;319.596;-1;125;-28;1;0
4618.960;386;1.9300;1443001;319.913;-1;124;-28;1;0
4619.060;386;1.9300;1445926;320.562;-2;125;-28;1;0
4619.160;387;1.9350;1446872;320.772;-2;124;-27;1;0
4619.260;388;1.9400;1448761;321.190;0;125;-29;1;0
4619.360;388;1.9400;1452029;321.915;-1;125;-28;1;0
4619.460;389;1.9450;1453885;322.326;0;124;-27;1;0
4619.560;390;1.9500;1455657;322.719;-1;125;-28;1;0
4619.660;390;1.9500;1459376;323.544;-1;124;-28;1;0
4619.760;391;1.9550;1462381;324.210;-1;125;-27;1;0
4619.860;392;1.9600;1464477;324.675;-1;124;-27;1;0
4619.960;392;1.9600;1463619;324.484;-2;125;-28;1;0
4620.060;393;1.9650;1465015;324.794;-1;125;-27;1;0
4620.160;394;1.9700;1470361;325.979;-1;125;-28;1;0
4620.260;394;1.9700;1471874;326.314;-1;125;-27;1;0
4620.360;395;1.9750;1474639;326.927;0;125;-28;1;0
4620.460;396;1.9800;1476551;327.351;-2;125;-27;1;0
4620.560;396;1.9800;1478122;327.700;-1;125;-27;1;0
4620.660;397;1.9850;1478404;327.762;-1;124;-28;1;0
4620.760;398;1.9900;1480250;328.171;-2;124;-26;1;0
4620.860;398;1.9900;1483150;328.814;-1;125;-26;1;0
4620.960;399;1.9950;1488490;329.998;-1;124;-28;1;0
4621.060;400;2.0000;1490041;330.342;-2;125;-27;1;0
4621.160;400;2.0000;1491172;330.593;-1;125;-27;1;0
4621.260;401;2.0050;1492083;330.795;-1;125;-28;1;0
4621.360;402;2.0100;1494599;331.353;-1;124;-28;1;0
4621.460;402;2.0100;1497098;331.907;0;125;-27;1;0
4621.560;403;2.0150;1497963;332.098;-1;125;-27;1;0
4621.660;404;2.0200;1500295;332.615;0;124;-28;1;0
4621.760;404;2.0200;1504494;333.546;0;124;-27;1;0
4621.860;405;2.0250;1507079;334.119;-1;125;-27;1;0
4621.960;406;2.0300;1508295;334.389;-1;125;-28;1;0
4622.060;406;2.0300;1508954;334.535;-2;125;-28;1;0
4622.160;407;2.0350;1511080;335.006;-1;125;-28;1;0
4622.260;408;2.0400;1513827;335.615;0;124;-27;1;0
4622.360;408;2.0400;1514950;335.864;-1;125;-28;1;0
4622.460;409;2.0450;1515228;335.926;-1;124;-27;1;0
4622.560;410;2.0500;1519736;336.925;-1;124;-28;1;0
4622.660;410;2.0500;1521455;337.307;-1;125;-27;1;0
4622.760;411;2.0550;1522404;337.517;-1;125;-27;1;0
4622.860;412;2.0600;1524251;337.926;-1;124;-27;1;0
4622.960;412;2.0600;1525520;338.208;-1;124;-27;1;0
4623.060;413;2.0650;1526032;338.321;-1;125;-27;1;0
4623.160;414;2.0700;1526916;338.517;-1;124;-27;1;0
4623.260;414;2.0700;1529767;339.149;-2;124;-28;1;0
4623.360;415;2.0750;1535849;340.498;-1;125;-27;1;0
4623.460;416;2.0800;1537941;340.962;-1;124;-27;1;0
4623.560;416;2.0800;1538210;341.021;-1;125;-27;1;0
4623.660;417;2.0850;1539656;341.342;-1;124;-28;1;0
4623.760;418;2.0900;1541139;341.671;-1;124;-27;1;0
4623.860;418;2.0900;1543765;342.253;-1;124;-26;1;0
4623.960;419;2.0950;1545756;342.694;0;124;-27;1;0
4624.060;420;2.1000;1546597;342.881;-2;125;-26;1;0
4624.160;420;2.1000;1547870;343.163;-1;125;-28;1;0
4624.260;421;2.1050;1549898;343.612;-1;124;-28;1;0
4624.360;422;2.1100;1551815;344.037;-2;125;-26;1;0
4624.460;422;2.1100;1554936;344.729;-1;124;-28;1;0
4624.560;423;2.1150;1555723;344.904;-2;125;-27;1;0
4624.660;424;2.1200;1557970;345.402;-1;124;-27;1;0
4624.760;424;2.1200;1559695;345.784;-1;125;-28;1;0
4624.860;425;2.1250;1561041;346.083;-2;124;-27;1;0
4624.960;426;2.1300;1564450;346.839;0;124;-29;1;0
4625.060;426;2.1300;1565693;347.114;-1;125;-27;1;0
4625.160;427;2.1350;1568040;347.634;-1;125;-28;1;0
4625.260;428;2.1400;1570194;348.112;-1;125;-27;1;0
4625.360;428;2.1400;1570032;348.076;-1;124;-27;1;0
4625.460;429;2.1450;1569575;347.975;-1;125;-27;1;0
4625.560;430;2.1500;1571325;348.363;-1;124;-28;1;0
4625.660;430;2.1500;1572380;348.597;-1;124;-27;1;0
4625.760;431;2.1550;1575647;349.321;-1;124;-27;1;0
4625.860;432;2.1600;1578168;349.880;0;125;-28;1;0
4625.960;432;2.1600;1579454;350.165;-1;125;-27;1;0
4626.060;433;2.1650;1580858;350.476;0;124;-27;1;0
4626.160;434;2.1700;1581310;350.576;-1;124;-28;1;0
4626.260;434;2.1700;1584694;351.327;-1;124;-27;1;0
4626.360;435;2.1750;1586313;351.686;-1;125;-28;1;0
4626.460;436;2.1800;1588872;352.253;0;124;-28;1;0
4626.560;436;2.1800;1590128;352.531;-1;125;-27;1;0
4626.660;437;2.1850;1590900;352.703;-1;125;-28;1;0
4626.760;438;2.1900;1591868;352.917;-2;125;-27;1;0
4626.860;438;2.1900;1595524;353.728;-1;124;-27;1;0
4626.960;439;2.1950;1597418;354.148;-2;125;-28;1;0
4627.060;440;2.2000;1597448;354.154;-2;125;-26;1;0
4627.160;440;2.2000;1597822;354.237;-1;123;-27;1;0
4627.260;441;2.2050;1601024;354.947;-2;125;-28;1;0
4627.360;442;2.2100;1602838;355.349;-1;125;-27;1;0
4627.460;442;2.2100;1604403;355.696;-1;124;-27;1;0
4627.560;443;2.2150;1605712;355.986;-1;124;-28;1;0
4627.660;444;2.2200;1606163;356.086;-1;125;-27;1;0
4627.760;444;2.2200;1606916;356.253;-1;125;-27;1;0
4627.860;445;2.2250;1607632;356.412;0;125;-28;1;0
4627.960;446;2.2300;1608876;356.688;-1;125;-27;1;0
4628.060;446;2.2300;1613224;357.652;-1;124;-28;1;0
4628.160;447;2.2350;1616694;358.421;-1;124;-26;1;0
4628.260;448;2.2400;1617753;358.656;-1;125;-27;1;0
4628.360;448;2.2400;1617351;358.567;-1;124;-27;1;0
4628.460;449;2.2450;1618491;358.819;0;124;-27;1;0
4628.560;450;2.2500;1619413;359.024;0;124;-28;1;0
4628.660;450;2.2500;1621044;359.385;0;125;-28;1;0
4628.760;451;2.2550;1623437;359.916;-1;125;-27;1;0
4628.860;452;2.2600;1626655;360.629;-1;124;-27;1;0
4628.960;452;2.2600;1626170;360.522;-1;124;-28;1;0
4629.060;453;2.2650;1627079;360.723;-1;125;-27;1;0
4629.160;454;2.2700;1628002;360.928;0;125;-27;1;0
4629.260;454;2.2700;1629521;361.265;-1;124;-27;1;0
4629.360;455;2.2750;1632350;361.892;-1;124;-28;1;0
4629.460;456;2.2800;1634922;362.462;0;124;-27;1;0
4629.560;456;2.2800;1636367;362.783;-1;125;-27;1;0
4629.660;457;2.2850;1637136;362.953;-1;125;-28;1;0
4629.760;458;2.2900;1637389;363.009;-1;125;-26;1;0
4629.860;458;2.2900;1639829;363.550;-1;124;-28;1;0
4629.960;459;2.2950;1640926;363.793;-1;124;-27;1;0
4630.060;460;2.3000;1641597;363.942;-1;125;-28;1;0
4630.160;460;2.3000;1642084;364.050;-1;125;-28;1;0
4630.260;461;2.3050;1642433;364.127;-1;124;-28;1;0
4630.360;462;2.3100;1643447;364.352;-2;124;-27;1;0
4630.460;462;2.3100;1646390;365.005;-2;125;-28;1;0
4630.560;463;2.3150;1647356;365.219;-1;124;-29;1;0
4630.660;464;2.3200;1649605;365.717;-1;125;-27;1;0
4630.760;464;2.3200;1650031;365.812;-1;124;-27;1;0
4630.860;465;2.3250;1650777;365.977;0;125;-27;1;0
4630.960;466;2.3300;1652020;366.253;-2;125;-27;1;0
4631.060;466;2.3300;1653258;366.527;-1;125;-28;1;0
4631.160;467;2.3350;1654382;366.776;0;125;-27;1;0
4631.260;468;2.3400;1657333;367.431;0;125;-28;1;0
4631.360;468;2.3400;1657077;367.374;-1;124;-27;1;0
4631.460;469;2.3450;1656659;367.281;-1;125;-27;1;0
4631.560;470;2.3500;1658399;367.667;-1;124;-28;1;0
4631.660;470;2.3500;1661078;368.261;-1;125;-28;1;0
4631.760;471;2.3550;1662172;368.504;-1;125;-27;1;0
4631.860;472;2.3600;1664526;369.025;-1;124;-27;1;0
4631.960;472;2.3600;1663930;368.893;-1;124;-27;1;0
4632.060;473;2.3650;1666113;369.377;0;124;-26;1;0
4632.160;474;2.3700;1665277;369.192;0;124;-28;1;0
4632.260;474;2.3700;1667703;369.730;-1;125;-27;1;0
4632.360;475;2.3750;1670720;370.399;0;125;-27;1;0
4632.460;476;2.3800;1672033;370.690;-1;125;-27;1;0
4632.560;476;2.3800;1670488;370.347;-1;125;-27;1;0
4632.660;477;2.3850;1669670;370.166;-2;125;-27;1;0
4632.760;478;2.3900;1672338;370.757;-1;126;-27;1;0
4632.860;478;2.3900;1673070;370.920;0;125;-27;1;0
4632.960;479;2.3950;1675366;371.429;-1;124;-28;1;0
4633.060;480;2.4000;1677064;371.805;-1;125;-27;1;0
4633.160;480;2.4000;1675800;371.525;-1;124;-27;1;0
4633.260;481;2.4050;1676047;371.580;0;124;-27;1;0
4633.360;482;2.4100;1678004;372.013;-1;124;-29;1;0
4633.460;482;2.4100;1680343;372.532;-1;125;-28;1;0
4633.560;483;2.4150;1680809;372.635;-1;124;-28;1;0
4633.660;484;2.4200;1681702;372.833;-2;125;-26;1;0
4633.760;484;2.4200;1682784;373.073;-1;125;-27;1;0
4633.860;485;2.4250;1681934;372.885;-1;125;-28;1;0
4633.960;486;2.4300;1681875;372.872;-2;124;-27;1;0
4634.060;486;2.4300;1683091;373.141;-1;125;-27;1;0
4634.160;487;2.4350;1686823;373.969;-1;125;-28;1;0
4634.260;488;2.4400;1688863;374.421;-1;124;-27;1;0
4634.360;488;2.4400;1688387;374.315;-1;124;-27;1;0
4634.460;489;2.4450;1688243;374.283;-1;124;-28;1;0
4634.560;490;2.4500;1689732;374.614;-1;124;-28;1;0
4634.660;490;2.4500;1690422;374.767;-1;125;-27;1;0
4634.760;491;2.4550;1691790;375.070;-1;124;-27;1;0
4634.860;492;2.4600;1692033;375.124;0;124;-27;1;0
4634.960;492;2.4600;1693942;375.547;-1;125;-28;1;0
4635.060;493;2.4650;1695375;375.865;-1;125;-27;1;0
4635.160;494;2.4700;1696005;376.004;0;124;-28;1;0
4635.260;494;2.4700;1697234;376.277;-1;124;-28;1;0
4635.360;495;2.4750;1698649;376.590;-1;124;-27;1;0
4635.460;496;2.4800;1699638;376.810;0;124;-29;1;0
4635.560;496;2.4800;1699769;376.839;-1;125;-28;1;0
4635.660;497;2.4850;1699857;376.858;-1;125;-27;1;0
4635.760;498;2.4900;1700858;377.080;-1;124;-27;1;0
4635.860;498;2.4900;1702169;377.371;-1;124;-28;1;0
4635.960;499;2.4950;1703079;377.573;-1;124;-27;1;0
4636.060;500;2.5000;1705004;377.999;-1;124;-28;1;0
4636.160;500;2.5000;1705250;378.054;-1;125;-29;1;0
4636.260;501;2.5050;1705516;378.113;-2;125;-27;1;0
4636.360;502;2.5100;1705231;378.050;-1;125;-27;1;0
4636.460;502;2.5100;1706197;378.264;-1;125;-28;1;0
4636.560;503;2.5150;1707819;378.623;-1;125;-27;1;0
4636.660;504;2.5200;1708881;378.859;-1;125;-27;1;0
4636.760;504;2.5200;1708785;378.838;-1;125;-28;1;0
4636.860;505;2.5250;1708016;378.667;-1;124;-28;1;0
4636.960;506;2.5300;1707532;378.560;-2;124;-27;1;0
4637.060;506;2.5300;1707911;378.644;-1;125;-27;1;0
4637.160;507;2.5350;1709284;378.948;-1;124;-28;1;0
4637.260;508;2.5400;1710509;379.220;-1;125;-27;1;0
4637.360;508;2.5400;1709832;379.070;0;125;-27;1;0
4637.460;509;2.5450;1709220;378.934;-1;125;-28;1;0
4637.560;510;2.5500;1707480;378.548;-1;126;-27;1;0
4637.660;510;2.5500;1709605;379.019;-1;125;-27;1;0
4637.760;511;2.5550;1710577;379.235;-1;124;-27;1;0
4637.860;512;2.5600;1710295;379.172;-1;124;-28;1;0
4637.960;512;2.5600;1709869;379.078;-1;124;-27;1;0
4638.060;513;2.5650;1708728;378.825;-1;125;-27;1;0
4638.160;514;2.5700;1708521;378.779;0;125;-28;1;0
4638.260;514;2.5700;1709560;379.009;-1;124;-28;1;0
4638.360;515;2.5750;1710881;379.302;-1;125;-27;1;0
4638.460;516;2.5800;1710918;379.311;0;124;-27;1;0
4638.560;516;2.5800;1711908;379.530;-1;124;-27;1;0
4638.660;517;2.5850;1710302;379.174;0;124;-28;1;0
4638.760;518;2.5900;1710385;379.192;0;124;-28;1;0
4638.860;518;2.5900;1712230;379.601;-1;124;-28;1;0
4638.960;519;2.5950;1712621;379.688;-1;125;-26;1;0
4639.060;520;2.6000;1713956;379.984;-1;124;-28;1;0
4639.160;520;2.6000;1713083;379.791;-1;124;-28;1;0
4639.260;521;2.6050;1711713;379.487;-1;125;-27;1;0
4639.360;522;2.6100;1712680;379.701;-1;125;-27;1;0
4639.460;522;2.6100;1714549;380.116;-1;124;-27;1;0
4639.560;523;2.6150;1715404;380.305;-1;124;-28;1;0
4639.660;524;2.6200;1717044;380.669;-2;125;-27;1;0
4639.760;524;2.6200;1716478;380.543;-1;125;-27;1;0
4639.860;525;2.6250;1715146;380.248;-1;125;-28;1;0
4639.960;526;2.6300;1714350;380.071;-2;125;-27;1;0
4640.060;526;2.6300;1716287;380.501;-1;125;-28;1;0
4640.160;527;2.6350;1717446;380.758;-1;124;-28;1;0
4640.260;528;2.6400;1717676;380.809;-2;124;-27;1;0
4640.360;528;2.6400;1717757;380.827;-1;124;-27;1;0
4640.460;529;2.6450;1718178;380.920;0;124;-27;1;0
4640.560;530;2.6500;1718491;380.989;-2;125;-27;1;0
4640.660;530;2.6500;1719026;381.108;-1;125;-26;1;0
4640.760;531;2.6550;1719175;381.141;-1;125;-28;1;0
4640.860;532;2.6600;1720046;381.334;0;125;-29;1;0
4640.960;532;2.6600;1720467;381.428;-1;124;-27;1;0
4641.060;533;2.6650;1718500;380.991;0;125;-27;1;0
4641.160;534;2.6700;1718023;380.886;0;125;-27;1;0
4641.260;534;2.6700;1719489;381.211;-1;124;-27;1;0
4641.360;535;2.6750;1720078;381.341;-1;125;-27;1;0
