Repository: tm-mech/diy-tensile-tester

# Desktop Tensile Testing Machine

A custom-built desktop tensile testing machine for characterizing 3D-printed polymer specimens according to ISO 527. Designed and built from scratch — mechanical assembly, electronics, firmware (Arduino/C++), and data acquisition & analysis software (Python).

> Personal engineering project bridging mechanical testing, embedded systems, and data analysis.
---

## Key Results

Three FDM-printed materials tested (ISO 527-2 Type 1BA dogbone, 5 mm/min, n = 3 each):

| Material | UTS [MPa] | E-Modulus [GPa] | Elongation |
|---|---|---|---|
| **PETG** (eSUN) | 34.8 ± 0.1 | 1.63 ± 0.10 | 77.1 ± 8.7% |
| **PLA** (eSUN) | 47.4 ± 1.1 | 2.68 ± 0.46 | 12–103%\* |

File: data/PETG/PETG_535_002.CSV (part 1 of 14)
time_s;steps;displacement_mm;force_raw;force_N;accel_x;accel_y;accel_z;endstop;step_loss
2286.785;1;0.0050;6361;1.410;-1;124;-26;1;0
2286.885;1;0.0050;5606;1.243;-1;125;-26;1;0
2286.985;2;0.0100;4561;1.011;-1;126;-26;1;0
2287.085;2;0.0100;5037;1.117;-1;125;-27;1;0
2287.185;3;0.0150;4954;1.098;-1;124;-25;1;0
2287.285;4;0.0200;6155;1.365;-2;124;-27;1;0
2287.385;4;0.0200;7601;1.685;-1;125;-25;1;0
2287.485;5;0.0250;7540;1.672;0;123;-26;1;0
2287.585;6;0.0300;8206;1.819;-1;124;-26;1;0
2287.685;6;0.0300;9210;2.042;0;125;-26;1;0
2287.785;7;0.0350;10398;2.305;-1;125;-26;1;0
2287.885;8;0.0400;12006;2.662;-1;125;-26;1;0
2287.985;8;0.0400;12897;2.859;-1;124;-28;1;0
2288.086;9;0.0450;13383;2.967;-1;125;-25;1;0
2288.186;10;0.0500;12643;2.803;0;124;-26;1;0
2288.286;10;0.0500;13960;3.095;-1;124;-26;1;0
2288.386;11;0.0550;13299;2.948;-1;125;-25;1;0
2288.486;12;0.0600;14299;3.170;-1;124;-27;1;0
2288.586;12;0.0600;14863;3.295;-1;125;-27;1;0
2288.686;13;0.0650;14642;3.246;-1;124;-27;1;0
2288.786;14;0.0700;16395;3.635;-1;125;-27;1;0
2288.886;14;0.0700;17737;3.932;-1;125;-26;1;0
2288.986;15;0.0750;18656;4.136;-1;125;-25;1;0
2289.086;16;0.0800;18441;4.088;-1;125;-25;1;0
2289.186;16;0.0800;17542;3.889;-1;125;-27;1;0
2289.286;17;0.0850;18031;3.997;-1;125;-28;1;0
2289.386;18;0.0900;21125;4.683;-1;125;-26;1;0
2289.486;18;0.0900;23747;5.265;-1;125;-26;1;0
2289.586;19;0.0950;24584;5.450;-1;126;-26;1;0
2289.686;20;0.1000;23597;5.231;-1;125;-26;1;0
2289.786;20;0.1000;25325;5.615;-1;125;-26;1;0
2289.886;21;0.1050;27712;6.144;-1;125;-28;1;0
2289.986;22;0.1100;30860;6.842;-1;125;-27;1;0
2290.086;22;0.1100;31418;6.965;-1;125;-26;1;0
2290.186;23;0.1150;32545;7.215;-1;125;-26;1;0
2290.286;24;0.1200;34003;7.538;-1;125;-26;1;0
2290.386;24;0.1200;34111;7.562;0;125;-26;1;0
2290.486;25;0.1250;34380;7.622;-1;125;-27;1;0
2290.586;26;0.1300;36977;8.198;-1;124;-28;1;0
2290.686;26;0.1300;39428;8.741;-2;125;-26;1;0
2290.786;27;0.1350;40922;9.072;0;125;-25;1;0
2290.886;28;0.1400;40216;8.916;-1;125;-26;1;0
2290.987;28;0.1400;39936;8.854;-1;124;-26;1;0
2291.087;29;0.1450;41407;9.180;-1;126;-25;1;0
2291.187;30;0.1500;43118;9.559;0;124;-26;1;0
2291.287;30;0.1500;46005;10.199;-1;125;-27;1;0
2291.387;31;0.1550;46952;10.409;-1;125;-27;1;0
2291.487;32;0.1600;47649;10.564;-1;125;-26;1;0
2291.587;32;0.1600;49260;10.921;-2;125;-26;1;0
2291.687;33;0.1650;50445;11.184;-1;125;-26;1;0
2291.787;34;0.1700;52782;11.702;-1;125;-26;1;0
2291.887;34;0.1700;54974;12.188;-1;124;-26;1;0
2291.987;35;0.1750;55118;12.220;-1;125;-26;1;0
2292.087;36;0.1800;59616;13.217;-1;125;-26;1;0
2292.187;36;0.1800;60641;13.444;0;125;-27;1;0
2292.287;37;0.1850;60188;13.344;-1;125;-26;1;0
2292.387;38;0.1900;60021;13.307;-1;124;-26;1;0
2292.487;38;0.1900;59936;13.288;-2;124;-26;1;0
2292.587;39;0.1950;62808;13.925;0;124;-26;1;0
2292.687;40;0.2000;63589;14.098;-1;125;-26;1;0
2292.787;40;0.2000;65252;14.466;-1;125;-27;1;0
2292.887;41;0.2050;67760;15.022;-2;125;-28;1;0
2292.987;42;0.2100;70221;15.568;-1;124;-27;1;0
2293.087;42;0.2100;70693;15.673;-1;125;-26;1;0
2293.187;43;0.2150;72556;16.086;-1;124;-26;1;0
2293.287;44;0.2200;74384;16.491;-1;125;-26;1;0
2293.387;44;0.2200;76408;16.940;-1;125;-26;1;0
2293.487;45;0.2250;76455;16.950;-1;125;-26;1;0
2293.587;46;0.2300;78344;17.369;-1;125;-25;1;0
2293.687;46;0.2300;81199;18.002;-1;124;-26;1;0
2293.787;47;0.2350;83350;18.479;-1;124;-26;1;0
2293.888;48;0.2400;84540;18.743;-1;125;-25;1;0
2293.988;48;0.2400;85910;19.046;-1;125;-26;1;0
2294.088;49;0.2450;88064;19.524;-1;125;-26;1;0
2294.188;50;0.2500;89061;19.745;0;124;-26;1;0
2294.288;50;0.2500;90492;20.062;-1;125;-26;1;0
2294.388;51;0.2550;91785;20.349;-1;125;-27;1;0
2294.488;52;0.2600;93390;20.705;-1;125;-27;1;0
2294.588;52;0.2600;94943;21.049;-1;125;-26;1;0
2294.688;53;0.2650;96759;21.451;-1;124;-27;1;0
2294.788;54;0.2700;98402;21.816;-1;125;-28;1;0
2294.888;54;0.2700;101277;22.453;-1;125;-26;1;0
2294.988;55;0.2750;103392;22.922;-1;124;-26;1;0
2295.088;56;0.2800;104780;23.230;-2;124;-26;1;0
2295.188;56;0.2800;104637;23.198;-1;125;-26;1;0
2295.288;57;0.2850;108826;24.127;-1;126;-28;1;0
2295.388;58;0.2900;111654;24.754;-1;124;-26;1;0
2295.488;58;0.2900;113472;25.157;-1;125;-26;1;0
2295.588;59;0.2950;113983;25.270;-1;125;-27;1;0
2295.688;60;0.3000;115914;25.698;-2;125;-26;1;0
2295.788;60;0.3000;119385;26.468;-1;125;-26;1;0
2295.888;61;0.3050;119058;26.395;-1;124;-26;1;0
2295.988;62;0.3100;118365;26.242;-1;125;-26;1;0
2296.088;62;0.3100;122734;27.210;0;124;-26;1;0
2296.188;63;0.3150;124870;27.684;-1;125;-26;1;0
2296.288;64;0.3200;126102;27.957;-1;125;-26;1;0
2296.388;64;0.3200;127963;28.369;-1;125;-27;1;0
2296.488;65;0.3250;129806;28.778;-2;125;-27;1;0
2296.588;66;0.3300;132541;29.384;-1;125;-26;1;0
2296.688;66;0.3300;135129;29.958;-2;125;-26;1;0
2296.788;67;0.3350;135853;30.119;-1;124;-27;1;0
2296.888;68;0.3400;138922;30.799;-1;125;-26;1;0
2296.988;68;0.3400;140372;31.120;-1;125;-27;1;0
2297.088;69;0.3450;141326;31.332;-1;124;-26;1;0
2297.188;70;0.3500;143609;31.838;-1;125;-26;1;0
2297.288;70;0.3500;145565;32.272;-1;124;-26;1;0
2297.388;71;0.3550;148728;32.973;-2;125;-26;1;0
2297.488;72;0.3600;151909;33.678;-1;125;-26;1;0
2297.588;72;0.3600;152864;33.890;-1;125;-26;1;0
2297.688;73;0.3650;153355;33.999;-1;124;-28;1;0
2297.788;74;0.3700;155107;34.387;-1;125;-26;1;0
2297.888;74;0.3700;158633;35.169;-1;124;-27;1;0
2297.988;75;0.3750;161880;35.889;-1;125;-27;1;0
2298.088;76;0.3800;163196;36.181;-1;124;-26;1;0
2298.188;76;0.3800;164140;36.390;-1;125;-26;1;0
2298.288;77;0.3850;165382;36.665;-2;125;-26;1;0
2298.388;78;0.3900;167050;37.035;-1;124;-26;1;0
2298.488;78;0.3900;172987;38.351;-1;125;-27;1;0
2298.588;79;0.3950;175561;38.922;-1;124;-25;1;0
2298.688;80;0.4000;177413;39.332;-1;125;-26;1;0
2298.788;80;0.4000;178966;39.677;-1;124;-26;1;0
2298.888;81;0.4050;179663;39.831;0;125;-26;1;0
2298.988;82;0.4100;180033;39.913;-2;125;-26;1;0
2299.088;82;0.4100;182079;40.367;-1;125;-26;1;0
2299.188;83;0.4150;183497;40.681;-2;125;-26;1;0
2299.288;84;0.4200;187598;41.590;0;124;-26;1;0
2299.388;84;0.4200;190656;42.268;-1;124;-26;1;0
2299.488;85;0.4250;192505;42.678;-1;125;-27;1;0
2299.588;86;0.4300;192674;42.716;-1;125;-27;1;0
2299.688;86;0.4300;196128;43.482;-1;125;-25;1;0
2299.788;87;0.4350;199006;44.120;0;125;-26;1;0
2299.888;88;0.4400;202322;44.855;-1;124;-26;1;0
2299.988;88;0.4400;205329;45.521;-2;125;-25;1;0
2300.088;89;0.4450;206325;45.742;-1;125;-26;1;0
2300.188;90;0.4500;208751;46.280;-1;125;-27;1;0
2300.288;90;0.4500;211144;46.811;0;124;-26;1;0
2300.388;91;0.4550;214943;47.653;-1;124;-25;1;0
2300.488;92;0.4600;216967;48.102;-1;125;-26;1;0
2300.588;92;0.4600;218069;48.346;-1;125;-28;1;0
2300.688;93;0.4650;219878;48.747;-1;124;-27;1;0
2300.788;94;0.4700;220383;48.859;-1;125;-26;1;0
2300.888;94;0.4700;225338;49.957;-1;124;-26;1;0
2300.988;95;0.4750;227405;50.416;-1;125;-26;1;0
2301.088;96;0.4800;229203;50.814;-1;125;-26;1;0
2301.188;96;0.4800;231637;51.354;-2;125;-26;1;0
2301.288;97;0.4850;233090;51.676;-1;125;-26;1;0
2301.388;98;0.4900;234107;51.902;-1;125;-27;1;0
2301.488;98;0.4900;238204;52.810;-1;125;-26;1;0
2301.588;99;0.4950;240287;53.272;-1;126;-27;1;0
2301.688;100;0.5000;243803;54.051;-1;124;-26;1;0
2301.788;100;0.5000;245492;54.426;-1;124;-26;1;0
2301.888;101;0.5050;246490;54.647;-1;125;-27;1;0
2301.988;102;0.5100;247724;54.920;-2;125;-27;1;0
2302.088;102;0.5100;251365;55.728;0;124;-27;1;0
2302.188;103;0.5150;255159;56.569;-2;125;-26;1;0
2302.288;104;0.5200;258018;57.203;0;125;-26;1;0
2302.388;104;0.5200;259527;57.537;-1;125;-27;1;0
2302.488;105;0.5250;261088;57.883;-1;123;-26;1;0
2302.588;106;0.5300;264431;58.624;-1;124;-26;1;0
2302.688;106;0.5300;267774;59.365;-1;125;-26;1;0
2302.788;107;0.5350;268733;59.578;-1;124;-26;1;0
2302.888;108;0.5400;270915;60.062;-1;125;-26;1;0
2302.988;108;0.5400;272490;60.411;-2;125;-26;1;0
2303.088;109;0.5450;274359;60.825;-1;124;-26;1;0
2303.188;110;0.5500;276690;61.342;-1;125;-27;1;0
2303.288;110;0.5500;281158;62.333;-2;125;-26;1;0
2303.388;111;0.5550;283042;62.750;-1;124;-26;1;0
2303.488;112;0.5600;284461;63.065;-1;124;-26;1;0
2303.588;112;0.5600;287376;63.711;-1;125;-25;1;0
2303.688;113;0.5650;290097;64.315;0;124;-27;1;0
2303.788;114;0.5700;292078;64.754;-1;125;-27;1;0
2303.888;114;0.5700;294578;65.308;-1;124;-26;1;0
2303.988;115;0.5750;296172;65.661;-1;124;-27;1;0
2304.088;116;0.5800;302467;67.057;-1;125;-26;1;0
2304.188;116;0.5800;303520;67.290;-1;125;-26;1;0
2304.288;117;0.5850;305582;67.748;-1;125;-26;1;0
2304.388;118;0.5900;307928;68.268;-1;124;-25;1;0
2304.488;118;0.5900;310334;68.801;-1;125;-27;1;0
2304.588;119;0.5950;313740;69.556;-1;125;-26;1;0
2304.688;120;0.6000;315629;69.975;-1;125;-25;1;0
2304.788;120;0.6000;319112;70.747;-1;125;-26;1;0
2304.888;121;0.6050;322591;71.518;-1;124;-26;1;0
2304.988;122;0.6100;324274;71.892;-1;125;-26;1;0
2305.088;122;0.6100;327518;72.611;-1;125;-26;1;0
2305.188;123;0.6150;328705;72.874;-1;125;-26;1;0
2305.288;124;0.6200;331638;73.524;-1;124;-26;1;0
2305.388;124;0.6200;335102;74.292;-1;125;-27;1;0
2305.488;125;0.6250;336973;74.707;-1;124;-27;1;0
2305.588;126;0.6300;341850;75.788;-1;125;-26;1;0
2305.688;126;0.6300;344109;76.289;0;124;-26;1;0
2305.788;127;0.6350;347096;76.951;0;124;-27;1;0
2305.888;128;0.6400;350212;77.642;-1;124;-25;1;0
2305.988;128;0.6400;353875;78.454;-1;125;-26;1;0
2306.088;129;0.6450;356558;79.049;-1;125;-25;1;0
2306.188;130;0.6500;356821;79.107;-1;125;-25;1;0
2306.288;130;0.6500;359487;79.698;-2;125;-26;1;0
2306.388;131;0.6550;363994;80.697;-1;126;-27;1;0
2306.488;132;0.6600;366596;81.274;0;124;-26;1;0
2306.588;132;0.6600;369523;81.923;-1;126;-26;1;0
2306.688;133;0.6650;371559;82.375;0;124;-26;1;0
2306.788;134;0.6700;372178;82.512;-1;124;-25;1;0
2306.888;134;0.6700;375596;83.270;-1;125;-27;1;0
2306.988;135;0.6750;379494;84.134;-1;124;-26;1;0
2307.088;136;0.6800;382704;84.845;-1;124;-27;1;0
2307.188;136;0.6800;387950;86.009;-1;124;-26;1;0
2307.288;137;0.6850;389459;86.343;0;125;-26;1;0
2307.388;138;0.6900;390442;86.561;-1;125;-25;1;0
2307.488;138;0.6900;393606;87.262;-1;125;-27;1;0
2307.588;139;0.6950;397974;88.231;-1;124;-26;1;0
2307.688;140;0.7000;401171;88.940;-1;125;-27;1;0
2307.788;140;0.7000;402776;89.295;-1;125;-27;1;0
2307.888;141;0.7050;403863;89.536;-1;125;-27;1;0
2307.988;142;0.7100;408784;90.627;-1;124;-26;1;0
2308.088;142;0.7100;411930;91.325;-1;124;-26;1;0
2308.188;143;0.7150;415312;92.075;-1;124;-27;1;0
2308.288;144;0.7200;417972;92.664;-1;125;-27;1;0
2308.388;144;0.7200;421471;93.440;-1;124;-27;1;0
2308.488;145;0.7250;423334;93.853;0;125;-28;1;0
2308.588;146;0.7300;425565;94.348;-1;124;-27;1;0
2308.688;146;0.7300;428126;94.916;-1;125;-25;1;0
2308.788;147;0.7350;433806;96.175;-1;125;-25;1;0
2308.888;148;0.7400;435454;96.540;-1;124;-26;1;0
2308.988;148;0.7400;436818;96.843;-1;124;-26;1;0
2309.088;149;0.7450;439374;97.409;-1;125;-26;1;0
2309.188;150;0.7500;442576;98.119;-2;126;-26;1;0
2309.288;150;0.7500;444434;98.531;-1;125;-26;1;0
2309.388;151;0.7550;448847;99.509;-1;125;-26;1;0
2309.488;152;0.7600;452747;100.374;-1;125;-25;1;0
2309.588;152;0.7600;457738;101.481;-1;125;-27;1;0
2309.688;153;0.7650;460583;102.111;-1;124;-25;1;0
2309.788;154;0.7700;462081;102.443;-1;124;-27;1;0
2309.888;154;0.7700;465350;103.168;-2;125;-26;1;0
2309.988;155;0.7750;468261;103.813;-2;124;-25;1;0
2310.088;156;0.7800;470341;104.275;-1;125;-26;1;0
2310.188;156;0.7800;471943;104.630;-1;124;-26;1;0
2310.288;157;0.7850;474476;105.191;-1;125;-27;1;0
2310.388;158;0.7900;480761;106.585;-1;124;-26;1;0
2310.488;158;0.7900;483967;107.295;0;125;-26;1;0
2310.588;159;0.7950;486611;107.882;-1;125;-26;1;0
2310.688;160;0.8000;490271;108.693;-1;125;-26;1;0
2310.788;160;0.8000;493056;109.311;-1;124;-26;1;0
2310.888;161;0.8050;494833;109.704;-1;125;-26;1;0
2310.988;162;0.8100;495973;109.957;-1;125;-26;1;0
2311.088;162;0.8100;499667;110.776;-1;125;-25;1;0
2311.188;163;0.8150;504416;111.829;-1;124;-26;1;0
2311.288;164;0.8200;505291;112.023;0;124;-27;1;0
2311.388;164;0.8200;508237;112.676;-1;125;-26;1;0
2311.488;165;0.8250;511309;113.357;-1;124;-25;1;0
2311.588;166;0.8300;513352;113.810;-1;124;-27;1;0
2311.688;166;0.8300;518451;114.941;-2;125;-26;1;0
2311.788;167;0.8350;522114;115.753;-1;125;-25;1;0
2311.888;168;0.8400;524187;116.212;-1;125;-26;1;0
2311.988;168;0.8400;528297;117.123;-1;124;-27;1;0
2312.088;169;0.8450;530405;117.591;-1;124;-26;1;0
2312.188;170;0.8500;533175;118.205;-2;125;-27;1;0
2312.288;170;0.8500;538334;119.349;-1;124;-26;1;0
2312.388;171;0.8550;542405;120.251;0;124;-26;1;0
2312.488;172;0.8600;544084;120.623;-1;125;-26;1;0
2312.588;172;0.8600;544108;120.629;-1;124;-26;1;0
2312.688;173;0.8650;546548;121.170;-1;124;-26;1;0
2312.788;174;0.8700;552677;122.528;0;124;-26;1;0
2312.888;174;0.8700;553706;122.757;-1;125;-27;1;0
2312.988;175;0.8750;557007;123.488;-1;125;-27;1;0
2313.088;176;0.8800;560248;124.207;-1;124;-27;1;0
2313.188;176;0.8800;563484;124.924;-1;124;-26;1;0
2313.288;177;0.8850;564738;125.202;-1;124;-27;1;0
2313.388;178;0.8900;566317;125.552;-1;125;-27;1;0
2313.488;178;0.8900;570611;126.504;-1;124;-26;1;0
2313.588;179;0.8950;577310;127.990;-1;124;-25;1;0
2313.688;180;0.9000;577997;128.142;-1;125;-27;1;0
2313.788;180;0.9000;579768;128.535;-1;124;-26;1;0
2313.888;181;0.9050;582501;129.140;-1;124;-26;1;0
2313.988;182;0.9100;584871;129.666;-1;125;-26;1;0
2314.088;182;0.9100;588559;130.484;-1;125;-27;1;0
2314.188;183;0.9150;591624;131.163;-1;124;-26;1;0
2314.288;184;0.9200;594861;131.881;0;124;-26;1;0
2314.388;184;0.9200;598341;132.652;-2;124;-26;1;0
2314.488;185;0.9250;603101;133.707;-1;125;-25;1;0
2314.588;186;0.9300;605958;134.341;-1;125;-27;1;0
2314.688;186;0.9300;607297;134.638;-1;124;-25;1;0
2314.788;187;0.9350;610813;135.417;-1;124;-26;1;0
2314.888;188;0.9400;613612;136.038;-1;125;-26;1;0
2314.988;188;0.9400;615288;136.409;0;125;-26;1;0
2315.088;189;0.9450;615918;136.549;-1;124;-26;1;0
2315.188;190;0.9500;621133;137.705;-1;124;-26;1;0
2315.288;190;0.9500;625906;138.763;0;124;-25;1;0
2315.388;191;0.9550;629226;139.499;-2;125;-26;1;0
2315.488;192;0.9600;630008;139.673;-1;124;-27;1;0
2315.588;192;0.9600;634030;140.564;-1;124;-26;1;0
2315.688;193;0.9650;637857;141.413;-1;124;-26;1;0
2315.788;194;0.9700;638044;141.454;-1;125;-26;1;0
2315.888;194;0.9700;641775;142.282;-1;125;-26;1;0
2315.988;195;0.9750;648586;143.792;-1;125;-26;1;0
2316.088;196;0.9800;652080;144.566;-1;124;-27;1;0
2316.188;196;0.9800;653485;144.878;-1;125;-26;1;0
2316.288;197;0.9850;655975;145.430;-1;125;-27;1;0
2316.388;198;0.9900;658011;145.881;-1;124;-25;1;0
2316.488;198;0.9900;661681;146.695;-1;125;-27;1;0
2316.588;199;0.9950;663977;147.204;-2;125;-25;1;0
2316.688;200;1.0000;666423;147.746;-1;124;-27;1;0
2316.788;200;1.0000;672013;148.985;-1;124;-26;1;0
2316.888;201;1.0050;673354;149.283;-1;124;-28;1;0
2316.988;202;1.0100;675584;149.777;-1;125;-26;1;0
2317.088;202;1.0100;679207;150.580;-1;125;-26;1;0
2317.188;203;1.0150;682280;151.261;0;125;-26;1;0
2317.288;204;1.0200;685242;151.918;-1;126;-25;1;0
2317.388;204;1.0200;686977;152.303;-1;124;-27;1;0
2317.488;205;1.0250;688885;152.726;0;125;-27;1;0
2317.588;206;1.0300;693296;153.704;-1;124;-26;1;0
2317.688;206;1.0300;696272;154.364;-1;126;-27;1;0
2317.788;207;1.0350;700700;155.345;-1;125;-26;1;0
2317.888;208;1.0400;703466;155.958;0;125;-26;1;0
2317.988;208;1.0400;705636;156.440;-1;124;-26;1;0
2318.088;209;1.0450;707026;156.748;-1;124;-27;1;0
2318.188;210;1.0500;710206;157.453;-1;126;-26;1;0
2318.288;210;1.0500;713360;158.152;-1;125;-27;1;0
2318.388;211;1.0550;718244;159.235;-1;123;-27;1;0
2318.488;212;1.0600;721382;159.930;-1;125;-27;1;0
2318.588;212;1.0600;724549;160.633;0;124;-26;1;0
2318.688;213;1.0650;726274;161.015;0;123;-27;1;0
2318.788;214;1.0700;728510;161.511;-1;125;-25;1;0
2318.888;214;1.0700;732494;162.394;-1;125;-26;1;0
2318.988;215;1.0750;736307;163.239;-1;123;-25;1;0
2319.088;216;1.0800;738573;163.742;-1;125;-26;1;0
2319.188;216;1.0800;744202;164.990;-1;124;-27;1;0
2319.288;217;1.0850;746603;165.522;-1;124;-25;1;0
2319.388;218;1.0900;749596;166.185;-1;124;-26;1;0
2319.488;218;1.0900;752337;166.793;-1;125;-26;1;0
2319.588;219;1.0950;755206;167.429;-1;125;-26;1;0
2319.688;220;1.1000;756880;167.800;-1;125;-27;1;0
2319.788;220;1.1000;758525;168.165;-1;125;-26;1;0
2319.888;221;1.1050;761285;168.777;-1;125;-26;1;0
2319.988;222;1.1100;764642;169.521;-1;124;-26;1;0
2320.088;222;1.1100;770136;170.739;-1;124;-26;1;0
2320.188;223;1.1150;775018;171.821;-1;124;-26;1;0
2320.288;224;1.1200;777458;172.362;-1;124;-26;1;0
2320.388;224;1.1200;779298;172.770;-1;124;-26;1;0
2320.488;225;1.1250;779744;172.869;-1;125;-25;1;0
2320.588;226;1.1300;780814;173.106;-1;125;-25;1;0
2320.688;226;1.1300;784578;173.941;0;125;-25;1;0
2320.788;227;1.1350;790553;175.266;-2;125;-26;1;0
2320.888;228;1.1400;792576;175.714;-1;124;-27;1;0
2320.988;228;1.1400;794586;176.160;-1;125;-27;1;0
2321.088;229;1.1450;796010;176.475;-1;124;-25;1;0
2321.188;230;1.1500;797762;176.864;-1;124;-27;1;0
2321.288;230;1.1500;801472;177.686;-1;125;-26;1;0
2321.388;231;1.1550;805166;178.505;-1;125;-26;1;0
2321.488;232;1.1600;809210;179.402;-1;124;-26;1;0
2321.588;232;1.1600;814149;180.497;-1;125;-25;1;0
2321.688;233;1.1650;816517;181.022;-1;124;-26;1;0
2321.788;234;1.1700;817879;181.324;-1;124;-26;1;0
2321.888;234;1.1700;820234;181.846;-2;125;-27;1;0
2321.988;235;1.1750;822436;182.334;-1;125;-26;1;0
2322.088;236;1.1800;824678;182.831;-1;125;-26;1;0
2322.188;236;1.1800;827205;183.391;-1;125;-26;1;0
2322.288;237;1.1850;831656;184.378;-1;124;-25;1;0
2322.388;238;1.1900;833522;184.792;-1;125;-27;1;0
2322.488;238;1.1900;836013;185.344;-1;124;-27;1;0
2322.588;239;1.1950;838756;185.952;-1;124;-25;1;0
2322.688;240;1.2000;840755;186.395;-1;125;-26;1;0
2322.788;240;1.2000;843421;186.986;0;125;-26;1;0
2322.888;241;1.2050;844930;187.321;-1;124;-26;1;0
2322.988;242;1.2100;847015;187.783;-1;125;-27;1;0
2323.088;242;1.2100;851691;188.820;-1;124;-26;1;0
2323.188;243;1.2150;855236;189.606;-1;122;-26;1;0
2323.288;244;1.2200;858677;190.369;-1;125;-25;1;0
2323.388;244;1.2200;859399;190.529;-1;125;-27;1;0
2323.488;245;1.2250;861153;190.918;-2;123;-27;1;0
2323.588;246;1.2300;863272;191.387;-2;125;-25;1;0
2323.688;246;1.2300;865543;191.891;-1;124;-26;1;0
2323.788;247;1.2350;869396;192.745;-1;124;-26;1;0
2323.888;248;1.2400;876203;194.254;-1;125;-26;1;0
2323.988;248;1.2400;876507;194.322;0;125;-25;1;0
2324.088;249;1.2450;879116;194.900;-1;125;-26;1;0
2324.188;250;1.2500;881078;195.335;-1;125;-27;1;0
2324.288;250;1.2500;883911;195.963;-2;125;-26;1;0
2324.388;251;1.2550;886187;196.468;-1;125;-26;1;0
2324.488;252;1.2600;889197;197.135;-1;125;-25;1;0
2324.588;252;1.2600;891632;197.675;-1;125;-26;1;0
2324.688;253;1.2650;892762;197.925;-1;126;-27;1;0
2324.788;254;1.2700;896958;198.856;-2;125;-26;1;0
2324.888;254;1.2700;902013;199.976;-1;124;-25;1;0
2324.988;255;1.2750;906088;200.880;-1;124;-27;1;0
2325.088;256;1.2800;908670;201.452;-2;124;-26;1;0
2325.188;256;1.2800;910667;201.895;-1;125;-26;1;0
2325.288;257;1.2850;912466;202.294;-1;124;-27;1;0
2325.388;258;1.2900;914087;202.653;-1;125;-26;1;0
2325.488;258;1.2900;921504;204.297;-2;125;-26;1;0
2325.588;259;1.2950;922692;204.561;-1;124;-27;1;0
2325.688;260;1.3000;924443;204.949;-1;125;-27;1;0
2325.788;260;1.3000;927162;205.552;-1;124;-26;1;0
2325.888;261;1.3050;929205;206.005;-2;124;-27;1;0
2325.988;262;1.3100;932463;206.727;-1;125;-27;1;0
2326.088;262;1.3100;936194;207.554;-1;125;-26;1;0
2326.188;263;1.3150;939025;208.182;-1;125;-26;1;0
2326.288;264;1.3200;944479;209.391;-1;125;-26;1;0
2326.388;264;1.3200;947468;210.054;-1;125;-27;1;0
2326.488;265;1.3250;948334;210.246;0;124;-27;1;0
2326.588;266;1.3300;950032;210.622;-1;125;-26;1;0
2326.688;266;1.3300;954239;211.555;-1;124;-25;1;0
2326.788;267;1.3350;957234;212.219;-1;125;-26;1;0
2326.888;268;1.3400;959344;212.687;-1;125;-26;1;0
2326.988;268;1.3400;961032;213.061;-1;124;-26;1;0
2327.088;269;1.3450;963063;213.511;-2;124;-25;1;0
2327.188;270;1.3500;965367;214.022;-1;125;-27;1;0
2327.288;270;1.3500;968527;214.722;-1;124;-27;1;0
2327.388;271;1.3550;971961;215.484;-1;124;-26;1;0
2327.488;272;1.3600;974558;216.060;-1;125;-27;1;0
2327.588;272;1.3600;977011;216.603;-1;125;-26;1;0
2327.688;273;1.3650;980073;217.282;-1;124;-26;1;0
2327.788;274;1.3700;981520;217.603;0;124;-26;1;0
2327.888;274;1.3700;987369;218.900;-1;125;-26;1;0
2327.988;275;1.3750;990431;219.579;-2;125;-26;1;0
2328.088;276;1.3800;993714;220.306;-2;124;-26;1;0
2328.188;276;1.3800;994981;220.587;0;125;-26;1;0
2328.288;277;1.3850;997046;221.045;-1;124;-27;1;0
2328.388;278;1.3900;998377;221.340;-2;124;-27;1;0
2328.488;278;1.3900;1002238;222.196;-1;126;-26;1;0
2328.588;279;1.3950;1005360;222.888;-1;125;-27;1;0
2328.688;280;1.4000;1011197;224.182;-1;124;-26;1;0
2328.788;280;1.4000;1013583;224.711;-1;125;-26;1;0
2328.888;281;1.4050;1015349;225.103;0;125;-27;1;0
2328.988;282;1.4100;1016020;225.252;-1;124;-27;1;0
2329.088;282;1.4100;1018809;225.870;-1;124;-27;1;0
2329.188;283;1.4150;1021401;226.445;-1;125;-26;1;0
2329.288;284;1.4200;1024132;227.050;-1;124;-26;1;0
2329.388;284;1.4200;1024997;227.242;-2;124;-26;1;0
2329.488;285;1.4250;1029670;228.278;0;124;-26;1;0
2329.588;286;1.4300;1033463;229.119;-1;124;-27;1;0
2329.688;286;1.4300;1036400;229.770;-1;124;-26;1;0
2329.788;287;1.4350;1039391;230.433;-1;123;-26;1;0
2329.888;288;1.4400;1041254;230.846;-2;125;-25;1;0
2329.988;288;1.4400;1043466;231.336;-1;125;-26;1;0
2330.088;289;1.4450;1044448;231.554;-1;124;-26;1;0
2330.188;290;1.4500;1046884;232.094;0;125;-27;1;0
2330.288;290;1.4500;1053200;233.494;-1;124;-26;1;0
2330.388;291;1.4550;1057382;234.422;-1;125;-25;1;0
2330.488;292;1.4600;1059215;234.828;-1;125;-26;1;0
2330.588;292;1.4600;1063317;235.737;-1;124;-26;1;0
2330.688;293;1.4650;1064465;235.992;-1;124;-25;1;0
2330.788;294;1.4700;1066208;236.378;-1;124;-26;1;0
2330.888;294;1.4700;1067641;236.696;-1;125;-26;1;0
2330.988;295;1.4750;1071601;237.574;-1;124;-26;1;0
2331.088;296;1.4800;1079328;239.287;-1;126;-26;1;0
2331.188;296;1.4800;1079902;239.414;0;125;-26;1;0
2331.288;297;1.4850;1083309;240.170;-1;124;-27;1;0
2331.388;298;1.4900;1084366;240.404;-1;125;-26;1;0
2331.488;298;1.4900;1085997;240.766;-1;124;-26;1;0
2331.588;299;1.4950;1088169;241.247;-1;124;-26;1;0
2331.688;300;1.5000;1090624;241.791;-1;125;-27;1;0
2331.788;300;1.5000;1092626;242.235;-1;125;-26;1;0
2331.888;301;1.5050;1096857;243.173;-1;124;-25;1;0
2331.988;302;1.5100;1098238;243.479;-1;124;-27;1;0
2332.088;302;1.5100;1099148;243.681;-1;125;-26;1;0
2332.188;303;1.5150;1102352;244.391;-1;125;-26;1;0
2332.288;304;1.5200;1104511;244.870;-1;124;-25;1;0
2332.388;304;1.5200;1108845;245.831;-1;125;-26;1;0
2332.488;305;1.5250;1112168;246.568;-1;125;-27;1;0
2332.588;306;1.5300;1114355;247.053;-2;125;-26;1;0
2332.688;306;1.5300;1117785;247.813;-1;125;-26;1;0
2332.788;307;1.5350;1121482;248.633;0;124;-28;1;0
2332.888;308;1.5400;1123449;249.069;-1;124;-25;1;0
2332.988;308;1.5400;1124799;249.368;-1;124;-26;1;0
2333.088;309;1.5450;1126421;249.728;0;124;-27;1;0
2333.188;310;1.5500;1128355;250.156;0;124;-26;1;0
2333.288;310;1.5500;1131471;250.847;-1;125;-26;1;0
2333.388;311;1.5550;1134087;251.427;-1;124;-25;1;0
2333.488;312;1.5600;1139432;252.612;-1;124;-28;1;0
2333.588;312;1.5600;1141785;253.134;-1;124;-26;1;0
2333.688;313;1.5650;1143548;253.525;-1;125;-27;1;0
2333.788;314;1.5700;1145674;253.996;-2;125;-26;1;0
2333.888;314;1.5700;1148319;254.582;-1;124;-26;1;0
2333.988;315;1.5750;1151952;255.388;-1;125;-26;1;0
2334.088;316;1.5800;1153878;255.815;-1;125;-27;1;0
2334.188;316;1.5800;1155464;256.166;-1;125;-26;1;0
2334.288;317;1.5850;1159119;256.977;0;125;-27;1;0
2334.388;318;1.5900;1162401;257.704;-2;125;-26;1;0
2334.488;318;1.5900;1166063;258.516;-1;125;-27;1;0
2334.588;319;1.5950;1169263;259.226;-2;124;-26;1;0
2334.688;320;1.6000;1170354;259.467;-1;125;-27;1;0
2334.788;320;1.6000;1173927;260.260;-1;125;-26;1;0
2334.888;321;1.6050;1175638;260.639;-1;125;-26;1;0
2334.988;322;1.6100;1175760;260.666;-1;124;-27;1;0
2335.088;322;1.6100;1180304;261.673;0;124;-27;1;0
2335.188;323;1.6150;1184187;262.534;-1;124;-26;1;0
2335.288;324;1.6200;1186700;263.091;-1;124;-26;1;0
2335.388;324;1.6200;1189457;263.703;-1;124;-26;1;0
2335.488;325;1.6250;1191457;264.146;-1;125;-27;1;0
2335.588;326;1.6300;1193004;264.489;-1;124;-26;1;0
2335.688;326;1.6300;1196536;265.272;-1;125;-26;1;0
2335.788;327;1.6350;1198145;265.629;-1;125;-25;1;0
2335.888;328;1.6400;1205264;267.207;-2;125;-26;1;0
2335.988;328;1.6400;1206864;267.562;-1;125;-26;1;0
2336.088;329;1.6450;1209636;268.176;-1;124;-26;1;0
2336.188;330;1.6500;1211306;268.547;-1;124;-27;1;0
2336.288;330;1.6500;1213071;268.938;-2;125;-25;1;0
2336.388;331;1.6550;1216959;269.800;-1;124;-26;1;0
2336.488;332;1.6600;1219377;270.336;-1;124;-27;1;0
2336.588;332;1.6600;1222227;270.968;-1;125;-26;1;0
2336.688;333;1.6650;1225529;271.700;-1;124;-26;1;0
2336.788;334;1.6700;1227818;272.207;-1;125;-26;1;0
2336.888;334;1.6700;1231555;273.036;0;124;-26;1;0
2336.988;335;1.6750;1234050;273.589;-2;124;-26;1;0
2337.088;336;1.6800;1237118;274.269;-1;125;-27;1;0
2337.188;336;1.6800;1239578;274.814;-1;125;-26;1;0
2337.288;337;1.6850;1241315;275.200;-1;124;-27;1;0
2337.388;338;1.6900;1242825;275.534;-2;124;-25;1;0
2337.488;338;1.6900;1248290;276.746;-1;125;-26;1;0
2337.588;339;1.6950;1251764;277.516;-1;125;-27;1;0
2337.688;340;1.7000;1252615;277.705;-1;125;-26;1;0
2337.788;340;1.7000;1254854;278.201;-1;125;-26;1;0
2337.888;341;1.7050;1255896;278.432;-2;126;-27;1;0
2337.988;342;1.7100;1257216;278.725;-1;125;-25;1;0
2338.088;342;1.7100;1260149;279.375;-2;125;-26;1;0
2338.188;343;1.7150;1263517;280.122;-1;125;-27;1;0
2338.288;344;1.7200;1265825;280.633;-1;125;-25;1;0
2338.388;344;1.7200;1267512;281.007;-2;125;-27;1;0
2338.488;345;1.7250;1270513;281.673;-1;125;-27;1;0
2338.588;346;1.7300;1270875;281.753;-1;124;-27;1;0
2338.688;346;1.7300;1273168;282.261;-1;125;-26;1;0
2338.788;347;1.7350;1276717;283.048;-1;125;-25;1;0
2338.888;348;1.7400;1279623;283.692;-1;125;-25;1;0
2338.988;348;1.7400;1281342;284.074;0;124;-26;1;0
2339.088;349;1.7450;1284149;284.696;-1;125;-26;1;0
2339.188;350;1.7500;1287211;285.375;-2;124;-26;1;0
2339.288;350;1.7500;1289116;285.797;-1;125;-25;1;0
2339.388;351;1.7550;1291154;286.249;-1;125;-25;1;0
2339.488;352;1.7600;1294178;286.919;0;125;-26;1;0
2339.588;352;1.7600;1296908;287.525;-1;125;-25;1;0
2339.688;353;1.7650;1297311;287.614;0;125;-26;1;0
2339.788;354;1.7700;1301626;288.570;0;126;-28;1;0
2339.888;354;1.7700;1305024;289.324;-1;126;-26;1;0
2339.988;355;1.7750;1308225;290.033;-1;124;-26;1;0
2340.088;356;1.7800;1309666;290.353;-1;125;-27;1;0
2340.188;356;1.7800;1311831;290.833;-1;124;-26;1;0
2340.288;357;1.7850;1312794;291.046;-1;124;-26;1;0
2340.388;358;1.7900;1314053;291.326;-1;125;-26;1;0
2340.488;358;1.7900;1316627;291.896;-1;124;-26;1;0
2340.588;359;1.7950;1321558;292.989;-1;125;-26;1;0
2340.688;360;1.8000;1323621;293.447;-2;125;-25;1;0
2340.788;360;1.8000;1326545;294.095;-1;125;-26;1;0
2340.888;361;1.8050;1329752;294.806;-1;125;-27;1;0
2340.988;362;1.8100;1329731;294.801;-1;125;-26;1;0
2341.088;362;1.8100;1330204;294.906;0;125;-26;1;0
2341.188;363;1.8150;1332376;295.388;-1;125;-26;1;0
2341.288;364;1.8200;1334786;295.922;-1;124;-25;1;0
2341.388;364;1.8200;1337997;296.634;0;125;-27;1;0
2341.488;365;1.8250;1336625;296.330;-2;125;-26;1;0
2341.588;366;1.8300;1337889;296.610;-1;125;-26;1;0
2341.688;366;1.8300;1341073;297.316;-1;124;-26;1;0
2341.788;367;1.8350;1343122;297.770;-1;124;-26;1;0
2341.888;368;1.8400;1345688;298.339;-1;124;-26;1;0
2341.988;368;1.8400;1347294;298.695;-1;125;-26;1;0
2342.088;369;1.8450;1347821;298.812;-1;125;-27;1;0
2342.188;370;1.8500;1352287;299.802;-1;125;-26;1;0
2342.288;370;1.8500;1355000;300.404;-1;125;-27;1;0
2342.388;371;1.8550;1357343;300.923;-1;124;-26;1;0
2342.488;372;1.8600;1358474;301.174;-1;125;-27;1;0
2342.588;372;1.8600;1359315;301.360;-1;125;-27;1;0
2342.688;373;1.8650;1359923;301.495;-1;124;-26;1;0
2342.788;374;1.8700;1362179;301.995;-1;124;-26;1;0
2342.888;374;1.8700;1364560;302.523;-1;125;-25;1;0
2342.988;375;1.8750;1371525;304.067;-1;124;-26;1;0
2343.088;376;1.8800;1371942;304.160;0;124;-26;1;0
2343.188;376;1.8800;1373157;304.429;-1;125;-26;1;0
2343.288;377;1.8850;1375379;304.922;-1;125;-26;1;0
2343.388;378;1.8900;1378318;305.573;-1;124;-27;1;0
2343.488;378;1.8900;1381239;306.221;-2;125;-27;1;0
2343.588;379;1.8950;1383736;306.774;-1;124;-26;1;0
2343.688;380;1.9000;1386619;307.413;-1;125;-26;1;0
2343.788;380;1.9000;1388715;307.878;-1;125;-26;1;0
2343.888;381;1.9050;1390253;308.219;-2;125;-26;1;0
2343.988;382;1.9100;1391421;308.478;0;125;-26;1;0
2344.088;382;1.9100;1394326;309.122;-1;125;-25;1;0
2344.188;383;1.9150;1396906;309.694;-1;124;-26;1;0
2344.288;384;1.9200;1399769;310.329;0;124;-26;1;0
2344.388;384;1.9200;1401385;310.687;-1;125;-27;1;0
2344.488;385;1.9250;1401566;310.727;-1;124;-26;1;0
2344.588;386;1.9300;1406082;311.728;-1;124;-27;1;0
2344.688;386;1.9300;1409109;312.399;0;124;-26;1;0
2344.788;387;1.9350;1412883;313.236;-1;124;-26;1;0
2344.888;388;1.9400;1414334;313.558;-1;124;-27;1;0
2344.988;388;1.9400;1414660;313.630;-2;125;-26;1;0
2345.088;389;1.9450;1415024;313.711;-1;125;-26;1;0
2345.188;390;1.9500;1417198;314.193;-1;124;-26;1;0
2345.288;390;1.9500;1421338;315.111;-1;125;-27;1;0
2345.388;391;1.9550;1426878;316.339;-1;124;-27;1;0
2345.488;392;1.9600;1428649;316.731;-1;124;-26;1;0
2345.588;392;1.9600;1429625;316.948;0;124;-27;1;0
2345.688;393;1.9650;1429390;316.896;-2;125;-26;1;0
2345.788;394;1.9700;1431391;317.339;-1;124;-26;1;0
2345.888;394;1.9700;1434158;317.953;-1;125;-26;1;0
2345.988;395;1.9750;1436962;318.574;-1;124;-26;1;0
2346.088;396;1.9800;1439525;319.143;-1;124;-26;1;0
2346.188;396;1.9800;1440717;319.407;-1;126;-26;1;0
2346.288;397;1.9850;1443283;319.976;-1;122;-26;1;0
2346.388;398;1.9900;1444325;320.207;-1;126;-26;1;0
2346.488;398;1.9900;1446179;320.618;-1;125;-27;1;0
2346.588;399;1.9950;1449231;321.295;-1;123;-26;1;0
2346.688;400;2.0000;1451579;321.815;-2;125;-25;1;0
2346.788;400;2.0000;1453906;322.331;-1;125;-26;1;0
2346.888;401;2.0050;1454583;322.481;0;124;-27;1;0
2346.988;402;2.0100;1458596;323.371;-1;126;-25;1;0
2347.088;402;2.0100;1461969;324.119;-2;125;-26;1;0
2347.188;403;2.0150;1466025;325.018;-1;125;-25;1;0
2347.288;404;2.0200;1466718;325.171;-1;125;-26;1;0
2347.388;404;2.0200;1468139;325.486;-1;125;-26;1;0
2347.488;405;2.0250;1467683;325.385;-1;124;-25;1;0
2347.588;406;2.0300;1468377;325.539;-1;124;-26;1;0
2347.688;406;2.0300;1470949;326.109;-1;125;-27;1;0
2347.788;407;2.0350;1476748;327.395;-1;124;-24;1;0
2347.888;408;2.0400;1478092;327.693;-1;124;-27;1;0
2347.988;408;2.0400;1478779;327.845;-1;125;-26;1;0
2348.088;409;2.0450;1479396;327.982;-1;124;-26;1;0
2348.188;410;2.0500;1482062;328.573;-2;125;-26;1;0
2348.288;410;2.0500;1485316;329.295;-1;125;-26;1;0
2348.388;411;2.0550;1486281;329.508;-1;125;-26;1;0
2348.488;412;2.0600;1487962;329.881;-1;124;-25;1;0
2348.588;412;2.0600;1490078;330.350;-1;125;-26;1;0
2348.688;413;2.0650;1493174;331.037;0;124;-26;1;0
2348.788;414;2.0700;1493889;331.195;0;124;-28;1;0
2348.888;414;2.0700;1496834;331.848;-3;125;-26;1;0
2348.988;415;2.0750;1499572;332.455;-1;124;-26;1;0
2349.088;416;2.0800;1500207;332.596;-1;125;-26;1;0
2349.188;416;2.0800;1502538;333.113;-1;124;-27;1;0
2349.288;417;2.0850;1503561;333.339;-1;125;-28;1;0
2349.388;418;2.0900;1506526;333.997;-1;125;-26;1;0
2349.488;418;2.0900;1510208;334.813;-1;124;-26;1;0
2349.588;419;2.0950;1511551;335.111;-1;126;-26;1;0
2349.688;420;2.1000;1512083;335.229;-1;124;-25;1;0
2349.788;420;2.1000;1514199;335.698;-1;126;-26;1;0
2349.888;421;2.1050;1516455;336.198;-1;124;-25;1;0
2349.988;422;2.1100;1518703;336.696;-1;125;-25;1;0
2350.088;422;2.1100;1519806;336.941;-1;124;-25;1;0
2350.188;423;2.1150;1525285;338.156;-1;124;-26;1;0
2350.288;424;2.1200;1526489;338.423;-1;125;-27;1;0
2350.388;424;2.1200;1526697;338.469;-1;124;-26;1;0
2350.488;425;2.1250;1527302;338.603;-1;123;-26;1;0
2350.588;426;2.1300;1528996;338.978;0;124;-26;1;0
2350.688;426;2.1300;1531707;339.579;-1;125;-26;1;0
2350.788;427;2.1350;1532685;339.796;0;124;-25;1;0
2350.888;428;2.1400;1533902;340.066;-1;125;-26;1;0
2350.988;428;2.1400;1535897;340.508;0;125;-26;1;0
2351.088;429;2.1450;1537858;340.943;-1;123;-26;1;0
2351.188;430;2.1500;1539277;341.258;-1;126;-27;1;0
2351.288;430;2.1500;1541242;341.693;-1;126;-27;1;0
2351.388;431;2.1550;1543092;342.103;-1;123;-26;1;0
2351.488;432;2.1600;1544954;342.516;-1;124;-26;1;0
2351.588;432;2.1600;1546981;342.966;-1;126;-26;1;0
2351.688;433;2.1650;1548644;343.334;-1;123;-27;1;0
2351.788;434;2.1700;1553104;344.323;-2;124;-26;1;0
2351.888;434;2.1700;1555023;344.749;-2;125;-26;1;0
2351.988;435;2.1750;1556111;344.990;-1;124;-26;1;0
2352.088;436;2.1800;1557018;345.191;-1;124;-26;1;0
2352.188;436;2.1800;1559625;345.769;0;124;-26;1;0
2352.288;437;2.1850;1562048;346.306;0;124;-25;1;0
2352.388;438;2.1900;1562758;346.463;-1;125;-27;1;0
2352.488;438;2.1900;1565791;347.136;-1;125;-26;1;0
2352.588;439;2.1950;1570590;348.200;-1;125;-27;1;0
2352.688;440;2.2000;1571461;348.393;-1;124;-26;1;0
2352.788;440;2.2000;1571335;348.365;-1;125;-26;1;0
2352.888;441;2.2050;1572894;348.711;-1;125;-26;1;0
2352.988;442;2.2100;1575808;349.357;-1;125;-25;1;0
2353.088;442;2.2100;1578218;349.891;-1;124;-28;1;0
2353.188;443;2.2150;1578729;350.004;-1;124;-25;1;0
2353.288;444;2.2200;1580133;350.315;-1;125;-26;1;0
2353.388;444;2.2200;1583696;351.105;-1;125;-26;1;0
2353.488;445;2.2250;1583717;351.110;-1;125;-26;1;0
2353.588;446;2.2300;1585749;351.561;0;124;-27;1;0
2353.688;446;2.2300;1587874;352.032;-1;124;-26;1;0
2353.788;447;2.2350;1591595;352.857;0;125;-25;1;0
2353.888;448;2.2400;1593065;353.183;-1;125;-27;1;0
2353.988;448;2.2400;1594078;353.407;-1;125;-27;1;0
2354.088;449;2.2450;1593671;353.317;-1;125;-25;1;0
2354.188;450;2.2500;1595871;353.805;-1;123;-26;1;0
2354.288;450;2.2500;1599107;354.522;-1;125;-26;1;0
2354.388;451;2.2550;1600363;354.800;-2;125;-26;1;0
2354.488;452;2.2600;1600523;354.836;-2;125;-27;1;0
2354.588;452;2.2600;1600920;354.924;0;124;-27;1;0
2354.688;453;2.2650;1602950;355.374;-1;124;-27;1;0
2354.788;454;2.2700;1604939;355.815;-2;124;-26;1;0
2354.888;454;2.2700;1605961;356.042;-1;124;-26;1;0
2354.988;455;2.2750;1609691;356.868;-1;125;-26;1;0
2355.088;456;2.2800;1612550;357.502;-1;125;-26;1;0
2355.188;456;2.2800;1613222;357.651;-1;124;-26;1;0
2355.288;457;2.2850;1612589;357.511;-1;124;-26;1;0
2355.388;458;2.2900;1614330;357.897;0;124;-26;1;0
2355.488;458;2.2900;1618386;358.796;-1;125;-27;1;0
2355.588;459;2.2950;1619710;359.090;-2;124;-26;1;0
2355.688;460;2.3000;1621640;359.518;0;124;-25;1;0
2355.788;460;2.3000;1620941;359.363;-1;125;-26;1;0
2355.888;461;2.3050;1620622;359.292;-1;125;-27;1;0
2355.988;462;2.3100;1623115;359.845;-2;125;-25;1;0
2356.088;462;2.3100;1626458;360.586;-1;124;-26;1;0
2356.188;463;2.3150;1627662;360.853;-1;125;-26;1;0
2356.288;464;2.3200;1629102;361.172;-1;125;-26;1;0
2356.388;464;2.3200;1630466;361.474;-1;124;-27;1;0
2356.488;465;2.3250;1630141;361.402;-1;125;-27;1;0
2356.588;466;2.3300;1634722;362.418;-1;125;-26;1;0
2356.688;466;2.3300;1636041;362.710;-1;124;-26;1;0
2356.788;467;2.3350;1637378;363.007;-1;125;-26;1;0
2356.888;468;2.3400;1638715;363.303;0;125;-26;1;0
2356.988;468;2.3400;1639006;363.368;-1;125;-26;1;0
2357.088;469;2.3450;1638974;363.361;-1;125;-26;1;0
2357.188;470;2.3500;1638903;363.345;-1;124;-26;1;0
2357.288;470;2.3500;1643012;364.256;-1;124;-27;1;0
2357.388;471;2.3550;1644468;364.579;-1;124;-26;1;0
2357.488;472;2.3600;1646866;365.110;-2;125;-26;1;0
2357.588;472;2.3600;1648366;365.443;-1;125;-26;1;0
2357.688;473;2.3650;1648456;365.463;-1;124;-26;1;0
2357.788;474;2.3700;1647865;365.332;-1;124;-26;1;0
2357.888;474;2.3700;1649727;365.744;-1;125;-25;1;0
2357.988;475;2.3750;1651944;366.236;-1;125;-26;1;0
2358.088;476;2.3800;1654911;366.894;-1;124;-27;1;0
2358.188;476;2.3800;1654790;366.867;-1;125;-26;1;0
2358.288;477;2.3850;1655393;367.001;-1;125;-27;1;0
2358.388;478;2.3900;1654966;366.906;0;124;-27;1;0
2358.488;478;2.3900;1656536;367.254;-1;125;-26;1;0
2358.588;479;2.3950;1658679;367.729;-1;124;-25;1;0
2358.688;480;2.4000;1660556;368.145;-1;125;-26;1;0
2358.788;480;2.4000;1660880;368.217;0;125;-26;1;0
2358.888;481;2.4050;1661086;368.263;-1;124;-26;1;0
2358.988;482;2.4100;1662473;368.570;-1;125;-27;1;0
2359.088;482;2.4100;1665444;369.229;-2;125;-26;1;0
2359.188;483;2.4150;1667686;369.726;0;124;-27;1;0
2359.288;484;2.4200;1667184;369.615;-2;125;-26;1;0
2359.388;484;2.4200;1667247;369.629;-1;125;-26;1;0
2359.488;485;2.4250;1666134;369.382;-1;124;-26;1;0
2359.588;486;2.4300;1667305;369.642;-1;125;-26;1;0
2359.688;486;2.4300;1671676;370.611;-1;125;-26;1;0
2359.788;487;2.4350;1672619;370.820;-2;125;-26;1;0
2359.888;488;2.4400;1672507;370.795;0;124;-26;1;0
2359.988;488;2.4400;1671870;370.654;-1;124;-26;1;0
2360.088;489;2.4450;1673343;370.980;-2;124;-26;1;0
2360.188;490;2.4500;1674256;371.183;-1;125;-26;1;0
2360.288;490;2.4500;1674243;371.180;-2;124;-26;1;0
2360.388;491;2.4550;1674117;371.152;-1;123;-25;1;0
2360.488;492;2.4600;1676455;371.670;-1;125;-26;1;0
2360.588;492;2.4600;1676228;371.620;-1;126;-26;1;0
2360.688;493;2.4650;1676928;371.775;-1;125;-28;1;0
2360.788;494;2.4700;1677453;371.891;-2;125;-26;1;0
2360.888;494;2.4700;1677371;371.873;-1;126;-26;1;0
2360.988;495;2.4750;1677874;371.985;-2;125;-26;1;0
2361.088;496;2.4800;1678966;372.227;0;123;-25;1;0
2361.188;496;2.4800;1680429;372.551;-1;125;-27;1;0
2361.288;497;2.4850;1678817;372.194;-1;124;-25;1;0
2361.388;498;2.4900;1681236;372.730;-1;124;-27;1;0
2361.488;498;2.4900;1683134;373.151;-1;125;-25;1;0
2361.588;499;2.4950;1682698;373.054;-1;124;-26;1;0
2361.688;500;2.5000;1684387;373.429;0;124;-27;1;0
2361.788;500;2.5000;1684853;373.532;-1;125;-26;1;0
2361.888;501;2.5050;1683787;373.296;-2;125;-27;1;0
2361.988;502;2.5100;1684167;373.380;-2;125;-26;1;0
2362.088;502;2.5100;1684922;373.547;-1;125;-27;1;0
2362.188;503;2.5150;1686696;373.941;-1;125;-27;1;0
2362.288;504;2.5200;1688161;374.265;-2;124;-26;1;0
2362.388;504;2.5200;1688118;374.256;-1;124;-27;1;0
2362.488;505;2.5250;1687784;374.182;-1;124;-26;1;0
2362.588;506;2.5300;1688706;374.386;-1;125;-26;1;0
2362.688;506;2.5300;1690450;374.773;0;125;-26;1;0
2362.788;507;2.5350;1690668;374.821;-1;124;-25;1;0
2362.888;508;2.5400;1692556;375.240;-1;124;-27;1;0
2362.988;508;2.5400;1693638;375.480;-1;125;-26;1;0
2363.088;509;2.5450;1693375;375.421;0;125;-26;1;0
2363.188;510;2.5500;1693441;375.436;0;124;-27;1;0
2363.288;510;2.5500;1694166;375.597;-1;125;-27;1;0
2363.388;511;2.5550;1696439;376.101;-1;125;-26;1;0
2363.488;512;2.5600;1697498;376.335;-1;125;-25;1;0
2363.588;512;2.5600;1698582;376.576;-2;125;-26;1;0
2363.688;513;2.5650;1698479;376.553;-1;124;-26;1;0
2363.788;514;2.5700;1698932;376.653;-2;125;-26;1;0
2363.888;514;2.5700;1700921;377.094;-1;124;-27;1;0
2363.988;515;2.5750;1701013;377.115;-1;125;-27;1;0
2364.088;516;2.5800;1701844;377.299;-1;125;-25;1;0
2364.188;516;2.5800;1701159;377.147;-1;125;-26;1;0
2364.288;517;2.5850;1702180;377.373;-2;125;-26;1;0
2364.388;518;2.5900;1703688;377.708;0;124;-27;1;0
2364.488;518;2.5900;1706011;378.223;-1;125;-27;1;0
2364.588;519;2.5950;1707560;378.566;-1;125;-26;1;0
2364.688;520;2.6000;1707017;378.446;-1;124;-26;1;0
2364.788;520;2.6000;1708250;378.719;-2;125;-27;1;0
2364.888;521;2.6050;1709428;378.980;-1;124;-26;1;0
2364.988;522;2.6100;1708712;378.821;-1;125;-26;1;0
2365.088;522;2.6100;1708590;378.794;-1;125;-26;1;0
2365.188;523;2.6150;1707395;378.529;-2;125;-26;1;0
2365.288;524;2.6200;1710633;379.247;-1;125;-26;1;0
2365.388;524;2.6200;1710630;379.247;-2;125;-26;1;0
2365.488;525;2.6250;1711933;379.536;-1;125;-27;1;0
2365.588;526;2.6300;1712006;379.552;-1;126;-26;1;0
2365.688;526;2.6300;1712261;379.608;-2;125;-25;1;0
2365.788;527;2.6350;1712802;379.728;-1;124;-26;1;0
2365.888;528;2.6400;1715152;380.249;-1;124;-26;1;0
2365.988;528;2.6400;1715730;380.377;-1;125;-26;1;0
2366.088;529;2.6450;1715745;380.381;-1;124;-27;1;0
2366.188;530;2.6500;1716283;380.500;-1;125;-26;1;0
2366.288;530;2.6500;1716190;380.479;0;125;-26;1;0
2366.388;531;2.6550;1717971;380.874;-1;124;-26;1;0
2366.488;532;2.6600;1718039;380.889;-1;125;-26;1;0
2366.588;532;2.6600;1717283;380.722;-1;124;-26;1;0
2366.688;533;2.6650;1717125;380.687;0;124;-26;1;0
2366.788;534;2.6700;1716411;380.528;-1;124;-25;1;0
2366.888;534;2.6700;1717890;380.856;0;124;-26;1;0
