Repository: tm-mech/diy-tensile-tester

# Desktop Tensile Testing Machine

A custom-built desktop tensile testing machine for characterizing 3D-printed polymer specimens according to ISO 527. Designed and built from scratch — mechanical assembly, electronics, firmware (Arduino/C++), and data acquisition & analysis software (Python).

> Personal engineering project bridging mechanical testing, embedded systems, and data analysis.
---

## Key Results

Three FDM-printed materials tested (ISO 527-2 Type 1BA dogbone, 5 mm/min, n = 3 each):

| Material | UTS [MPa] | E-Modulus [GPa] | Elongation |
|---|---|---|---|
| **PETG** (eSUN) | 34.8 ± 0.1 | 1.63 ± 0.10 | 77.1 ± 8.7% |
| **PLA** (eSUN) | 47.4 ± 1.1 | 2.68 ± 0.46 | 12–103%\* |

File: data/PETG/PETG_522_001.CSV (part 2 of 15)
time_s;steps;displacement_mm;force_raw;force_N;accel_x;accel_y;accel_z;endstop;step_loss
472.156;546;2.7300;1705499;378.109;-1;126;-25;1;0
472.256;546;2.7300;1706790;378.395;-2;125;-24;1;0
472.356;547;2.7350;1707569;378.568;-2;126;-25;1;0
472.456;548;2.7400;1708755;378.831;-2;124;-24;1;0
472.556;548;2.7400;1708943;378.873;-2;124;-23;1;0
472.656;549;2.7450;1710405;379.197;-2;126;-24;1;0
472.756;550;2.7500;1710927;379.313;-2;125;-24;1;0
472.856;550;2.7500;1712055;379.563;-1;124;-23;1;0
472.956;551;2.7550;1713566;379.898;-2;124;-22;1;0
473.056;552;2.7600;1714037;380.002;-1;126;-24;1;0
473.156;552;2.7600;1713955;379.984;-1;125;-24;1;0
473.256;553;2.7650;1713477;379.878;-2;125;-24;1;0
473.356;554;2.7700;1714406;380.084;-2;125;-22;1;0
473.456;554;2.7700;1716059;380.450;-2;125;-23;1;0
473.556;555;2.7750;1717183;380.699;-1;124;-22;1;0
473.656;556;2.7800;1718070;380.896;-2;125;-24;1;0
473.756;556;2.7800;1718839;381.067;-2;125;-25;1;0
473.856;557;2.7850;1717532;380.777;-1;124;-24;1;0
473.956;558;2.7900;1715694;380.369;-2;124;-22;1;0
474.056;558;2.7900;1716726;380.598;-3;124;-23;1;0
474.156;559;2.7950;1718887;381.077;-2;124;-22;1;0
474.256;560;2.8000;1719072;381.118;-1;125;-24;1;0
474.356;560;2.8000;1719183;381.143;-2;124;-23;1;0
474.456;561;2.8050;1719118;381.128;-1;124;-23;1;0
474.556;562;2.8100;1719048;381.113;-2;125;-25;1;0
474.656;562;2.8100;1720270;381.384;-2;125;-23;1;0
474.756;563;2.8150;1720209;381.370;-2;125;-22;1;0
474.856;564;2.8200;1721174;381.584;-2;125;-24;1;0
474.956;564;2.8200;1721356;381.625;-1;125;-24;1;0
475.056;565;2.8250;1719397;381.190;-1;124;-23;1;0
475.156;566;2.8300;1719880;381.297;-2;125;-24;1;0
475.256;566;2.8300;1721333;381.620;-1;124;-23;1;0
475.356;567;2.8350;1723589;382.120;-2;125;-24;1;0
475.456;568;2.8400;1723779;382.162;-1;125;-23;1;0
475.556;568;2.8400;1723206;382.035;-2;125;-23;1;0
475.656;569;2.8450;1722653;381.912;-2;126;-25;1;0
475.756;570;2.8500;1723538;382.108;-1;125;-23;1;0
475.856;570;2.8500;1724281;382.273;-1;124;-24;1;0
475.956;571;2.8550;1724525;382.327;-2;125;-23;1;0
476.056;572;2.8600;1725094;382.453;-1;125;-22;1;0
476.156;572;2.8600;1724613;382.347;-2;126;-23;1;0
476.256;573;2.8650;1723022;381.994;-2;124;-22;1;0
476.356;574;2.8700;1723156;382.024;-1;125;-24;1;0
476.456;574;2.8700;1723419;382.082;-2;125;-23;1;0
476.556;575;2.8750;1724014;382.214;-1;125;-24;1;0
476.656;576;2.8800;1725478;382.538;-1;124;-22;1;0
476.756;576;2.8800;1725077;382.450;-1;125;-24;1;0
476.856;577;2.8850;1725567;382.558;-2;124;-23;1;0
476.956;578;2.8900;1726119;382.681;-3;125;-23;1;0
477.056;578;2.8900;1725247;382.487;-1;124;-24;1;0
477.156;579;2.8950;1725008;382.434;0;124;-23;1;0
477.256;580;2.9000;1726594;382.786;-2;125;-22;1;0
477.356;580;2.9000;1727419;382.969;-2;125;-23;1;0
477.456;581;2.9050;1723500;382.100;-1;124;-23;1;0
477.556;582;2.9100;1723438;382.086;-3;124;-23;1;0
477.656;582;2.9100;1724045;382.221;-1;124;-22;1;0
477.756;583;2.9150;1725167;382.470;-2;125;-24;1;0
477.856;584;2.9200;1726598;382.787;-2;125;-24;1;0
477.956;584;2.9200;1725991;382.652;-2;125;-24;1;0
478.056;585;2.9250;1725474;382.538;-2;125;-23;1;0
478.156;586;2.9300;1723623;382.127;-2;126;-25;1;0
478.256;586;2.9300;1723455;382.090;-2;125;-23;1;0
478.356;587;2.9350;1724384;382.296;-2;125;-23;1;0
478.456;588;2.9400;1724023;382.216;-2;125;-23;1;0
478.556;588;2.9400;1723604;382.123;-1;124;-22;1;0
478.656;589;2.9450;1722756;381.935;-2;126;-22;1;0
478.756;590;2.9500;1721965;381.760;-2;125;-23;1;0
478.856;590;2.9500;1721977;381.762;-3;124;-23;1;0
478.956;591;2.9550;1721682;381.697;-2;124;-22;1;0
479.056;592;2.9600;1721503;381.657;-1;125;-23;1;0
479.156;592;2.9600;1721588;381.676;-1;125;-23;1;0
479.256;593;2.9650;1721126;381.574;-1;124;-23;1;0
479.356;594;2.9700;1720718;381.483;-2;126;-23;1;0
479.456;594;2.9700;1721897;381.745;-1;125;-23;1;0
479.556;595;2.9750;1722222;381.817;-2;125;-24;1;0
479.656;596;2.9800;1720255;381.381;-1;125;-24;1;0
479.756;596;2.9800;1719127;381.130;-2;125;-23;1;0
479.856;597;2.9850;1716311;380.506;-1;124;-23;1;0
479.956;598;2.9900;1717183;380.699;-2;125;-22;1;0
480.056;598;2.9900;1717785;380.833;-2;125;-25;1;0
480.156;599;2.9950;1717257;380.716;-2;124;-23;1;0
480.256;600;3.0000;1715874;380.409;-2;125;-25;1;0
480.356;600;3.0000;1715492;380.325;-2;125;-23;1;0
480.456;601;3.0050;1714930;380.200;-2;125;-22;1;0
480.556;602;3.0100;1713694;379.926;0;124;-23;1;0
480.656;602;3.0100;1710728;379.268;-2;124;-23;1;0
480.756;603;3.0150;1710860;379.298;-1;124;-23;1;0
480.856;604;3.0200;1711868;379.521;-1;125;-24;1;0
480.956;604;3.0200;1710338;379.182;-1;126;-23;1;0
481.056;605;3.0250;1708422;378.757;-2;125;-23;1;0
481.156;606;3.0300;1706947;378.430;-2;125;-24;1;0
481.256;606;3.0300;1706245;378.275;-2;126;-23;1;0
481.356;607;3.0350;1705282;378.061;-2;124;-24;1;0
481.456;608;3.0400;1704288;377.841;-2;126;-24;1;0
481.556;608;3.0400;1703237;377.608;-2;125;-24;1;0
481.656;609;3.0450;1701189;377.154;-2;124;-23;1;0
481.756;610;3.0500;1698596;376.579;-2;125;-25;1;0
481.856;610;3.0500;1696886;376.200;-2;125;-24;1;0
481.956;611;3.0550;1696372;376.086;-2;126;-23;1;0
482.056;612;3.0600;1695548;375.903;-2;125;-24;1;0
482.156;612;3.0600;1692728;375.278;-2;125;-24;1;0
482.256;613;3.0650;1687835;374.193;-2;124;-24;1;0
482.356;614;3.0700;1686064;373.800;-1;125;-23;1;0
482.456;614;3.0700;1683784;373.295;-2;125;-23;1;0
482.556;615;3.0750;1683136;373.151;-2;124;-24;1;0
482.656;616;3.0800;1681364;372.758;-2;125;-23;1;0
482.756;616;3.0800;1678431;372.108;-1;125;-23;1;0
482.856;617;3.0850;1674949;371.336;-2;125;-24;1;0
482.956;618;3.0900;1670688;370.392;-1;124;-22;1;0
483.056;618;3.0900;1666956;369.564;-2;125;-24;1;0
483.156;619;3.0950;1659966;368.014;-1;126;-24;1;0
483.256;620;3.1000;1654862;366.883;-2;124;-22;1;0
483.356;620;3.1000;1647598;365.272;-2;125;-23;1;0
483.456;621;3.1050;1638954;363.356;-2;125;-23;1;0
483.556;622;3.1100;1630641;361.513;-1;125;-23;1;0
483.656;622;3.1100;1623603;359.953;-2;125;-24;1;0
483.756;623;3.1150;1612549;357.502;-2;125;-24;1;0
483.856;624;3.1200;1596727;353.994;-2;125;-24;1;0
483.956;624;3.1200;1545918;342.730;-2;125;-25;1;0
484.056;625;3.1250;1508577;334.452;-1;124;-23;1;0
484.156;626;3.1300;1464209;324.615;-1;124;-23;1;0
484.256;626;3.1300;1419824;314.775;-1;125;-24;1;0
484.356;627;3.1350;1380931;306.152;-1;125;-24;1;0
484.456;628;3.1400;1345685;298.338;-2;124;-22;1;0
484.556;628;3.1400;1316465;291.860;-1;125;-24;1;0
484.656;629;3.1450;1292640;286.578;-2;124;-23;1;0
484.756;630;3.1500;1260256;279.399;-2;125;-23;1;0
484.856;630;3.1500;1246484;276.346;-2;125;-24;1;0
484.956;631;3.1550;1235971;274.015;-1;125;-23;1;0
485.056;632;3.1600;1225161;271.618;-2;124;-23;1;0
485.156;632;3.1600;1216314;269.657;-2;125;-23;1;0
485.256;633;3.1650;1208334;267.888;-1;125;-24;1;0
485.356;634;3.1700;1201890;266.459;-1;125;-24;1;0
485.456;634;3.1700;1195737;265.095;-1;125;-24;1;0
485.556;635;3.1750;1186582;263.065;-2;124;-23;1;0
485.656;636;3.1800;1182019;262.054;-2;125;-24;1;0
485.756;636;3.1800;1178264;261.221;-2;125;-25;1;0
485.856;637;3.1850;1176842;260.906;-2;124;-24;1;0
485.956;638;3.1900;1175431;260.593;-2;124;-22;1;0
486.056;638;3.1900;1172891;260.030;-1;125;-24;1;0
486.156;639;3.1950;1169423;259.261;-2;125;-25;1;0
486.256;640;3.2000;1167828;258.907;-2;125;-24;1;0
486.356;640;3.2000;1165363;258.361;-1;125;-24;1;0
486.456;641;3.2050;1164205;258.104;-2;124;-23;1;0
486.556;642;3.2100;1162320;257.686;-2;125;-22;1;0
486.656;642;3.2100;1160837;257.358;-2;125;-24;1;0
486.756;643;3.2150;1158024;256.734;-2;125;-23;1;0
486.856;644;3.2200;1156475;256.391;-1;124;-24;1;0
486.956;644;3.2200;1155322;256.135;-1;125;-24;1;0
487.056;645;3.2250;1155408;256.154;-1;124;-22;1;0
487.156;646;3.2300;1153669;255.768;-1;125;-23;1;0
487.256;646;3.2300;1152174;255.437;-2;124;-23;1;0
487.356;647;3.2350;1152477;255.504;-2;125;-23;1;0
487.456;648;3.2400;1151633;255.317;-2;125;-24;1;0
487.556;648;3.2400;1149617;254.870;-2;125;-24;1;0
487.656;649;3.2450;1148286;254.575;-2;125;-23;1;0
487.756;650;3.2500;1146936;254.276;-1;125;-24;1;0
487.856;650;3.2500;1146267;254.127;-1;125;-24;1;0
487.956;651;3.2550;1146199;254.112;-2;125;-23;1;0
488.056;652;3.2600;1145710;254.004;-1;125;-24;1;0
488.156;652;3.2600;1144231;253.676;-2;124;-22;1;0
488.256;653;3.2650;1142706;253.338;-1;124;-24;1;0
488.356;654;3.2700;1141717;253.119;-1;125;-23;1;0
488.456;654;3.2700;1143125;253.431;-2;124;-24;1;0
488.556;655;3.2750;1143575;253.531;-1;125;-23;1;0
488.656;656;3.2800;1142374;253.264;-2;125;-23;1;0
488.756;656;3.2800;1142183;253.222;-2;125;-24;1;0
488.856;657;3.2850;1141891;253.157;-2;125;-24;1;0
488.956;658;3.2900;1142818;253.363;-2;125;-24;1;0
489.056;658;3.2900;1144252;253.681;-1;126;-24;1;0
489.156;659;3.2950;1144267;253.684;-1;125;-23;1;0
489.256;660;3.3000;1144374;253.708;-2;125;-23;1;0
489.356;660;3.3000;1144109;253.649;-1;126;-23;1;0
489.456;661;3.3050;1142470;253.286;-1;124;-23;1;0
489.556;662;3.3100;1143086;253.422;-1;124;-23;1;0
489.656;662;3.3100;1145205;253.892;-1;124;-22;1;0
489.756;663;3.3150;1147925;254.495;-1;125;-23;1;0
489.856;664;3.3200;1146566;254.194;-1;125;-23;1;0
489.956;664;3.3200;1146966;254.282;-2;124;-23;1;0
490.056;665;3.3250;1148024;254.517;-1;125;-24;1;0
490.156;666;3.3300;1148342;254.587;-1;125;-24;1;0
490.256;666;3.3300;1147805;254.468;-1;125;-24;1;0
490.356;667;3.3350;1148747;254.677;-2;125;-24;1;0
490.456;668;3.3400;1150773;255.126;-2;124;-23;1;0
490.556;668;3.3400;1150671;255.104;-1;125;-23;1;0
490.656;669;3.3450;1150997;255.176;-1;125;-24;1;0
490.756;670;3.3500;1152666;255.546;-1;125;-24;1;0
490.856;670;3.3500;1154092;255.862;-2;125;-24;1;0
490.956;671;3.3550;1154224;255.891;-1;125;-24;1;0
491.056;672;3.3600;1155817;256.245;-2;124;-23;1;0
491.156;672;3.3600;1157308;256.575;-2;126;-23;1;0
491.256;673;3.3650;1154908;256.043;-1;126;-24;1;0
491.356;674;3.3700;1154861;256.033;-1;125;-24;1;0
491.456;674;3.3700;1157147;256.539;-3;125;-23;1;0
491.556;675;3.3750;1158735;256.892;-2;125;-24;1;0
491.656;676;3.3800;1158163;256.765;-2;125;-23;1;0
491.756;676;3.3800;1158202;256.773;-3;125;-24;1;0
491.856;677;3.3850;1159589;257.081;-2;125;-24;1;0
491.956;678;3.3900;1158483;256.836;-2;125;-24;1;0
492.056;678;3.3900;1162443;257.714;-1;125;-24;1;0
492.156;679;3.3950;1164044;258.069;-2;125;-24;1;0
492.256;680;3.4000;1164535;258.177;-2;125;-23;1;0
492.356;680;3.4000;1164442;258.157;-1;124;-23;1;0
492.456;681;3.4050;1165132;258.310;-3;125;-23;1;0
492.556;682;3.4100;1164831;258.243;-1;124;-22;1;0
492.656;682;3.4100;1165112;258.305;-1;124;-22;1;0
492.756;683;3.4150;1164848;258.247;-2;125;-24;1;0
492.856;684;3.4200;1167412;258.815;-2;125;-24;1;0
492.956;684;3.4200;1167602;258.857;-2;125;-24;1;0
493.056;685;3.4250;1166367;258.584;-2;125;-26;1;0
493.156;686;3.4300;1167492;258.833;-2;125;-23;1;0
493.256;686;3.4300;1168642;259.088;-2;125;-23;1;0
493.356;687;3.4350;1167929;258.930;-2;124;-23;1;0
493.456;688;3.4400;1168974;259.162;-1;125;-24;1;0
493.556;688;3.4400;1169027;259.173;-2;125;-24;1;0
493.656;689;3.4450;1167954;258.935;-2;125;-24;1;0
493.756;690;3.4500;1170383;259.474;-1;125;-22;1;0
493.856;690;3.4500;1171709;259.768;-1;125;-24;1;0
493.956;691;3.4550;1172474;259.937;-1;125;-23;1;0
494.056;692;3.4600;1172151;259.866;-1;125;-24;1;0
494.156;692;3.4600;1172135;259.862;-2;125;-24;1;0
494.256;693;3.4650;1171417;259.703;-2;124;-23;1;0
494.356;694;3.4700;1170863;259.580;-1;125;-24;1;0
494.456;694;3.4700;1172866;260.024;-2;124;-25;1;0
494.556;695;3.4750;1175914;260.700;-2;125;-23;1;0
494.656;696;3.4800;1176265;260.778;-2;125;-23;1;0
494.756;696;3.4800;1175289;260.562;-2;125;-24;1;0
494.856;697;3.4850;1173924;260.259;-1;124;-24;1;0
494.956;698;3.4900;1175088;260.517;-2;125;-23;1;0
495.056;698;3.4900;1175691;260.651;-2;125;-23;1;0
495.156;699;3.4950;1173759;260.222;-2;125;-23;1;0
495.256;700;3.5000;1175030;260.504;-2;125;-22;1;0
495.356;700;3.5000;1174871;260.469;-2;125;-23;1;0
495.456;701;3.5050;1174987;260.495;-2;125;-23;1;0
495.556;702;3.5100;1172919;260.036;-2;124;-23;1;0
495.656;702;3.5100;1175021;260.502;-2;125;-23;1;0
495.756;703;3.5150;1176399;260.808;-2;125;-24;1;0
495.856;704;3.5200;1176290;260.783;-2;125;-23;1;0
495.956;704;3.5200;1177130;260.970;-2;124;-23;1;0
496.056;705;3.5250;1176683;260.871;-2;125;-22;1;0
496.156;706;3.5300;1176939;260.927;-1;125;-24;1;0
496.256;706;3.5300;1176856;260.909;-2;125;-24;1;0
496.356;707;3.5350;1178605;261.297;-1;125;-24;1;0
496.456;708;3.5400;1178368;261.244;-2;125;-24;1;0
496.556;708;3.5400;1177428;261.036;-1;125;-25;1;0
496.656;709;3.5450;1177206;260.987;-2;124;-23;1;0
496.756;710;3.5500;1176395;260.807;-1;125;-24;1;0
496.856;710;3.5500;1178039;261.171;-2;125;-24;1;0
496.956;711;3.5550;1178878;261.357;-2;124;-23;1;0
497.056;712;3.5600;1178252;261.218;-2;125;-23;1;0
497.156;712;3.5600;1176771;260.890;-1;124;-23;1;0
497.256;713;3.5650;1175843;260.684;-2;125;-23;1;0
497.356;714;3.5700;1175764;260.667;-1;126;-22;1;0
497.456;714;3.5700;1175276;260.559;-2;124;-22;1;0
497.556;715;3.5750;1174665;260.423;-2;124;-23;1;0
497.656;716;3.5800;1175176;260.537;-2;125;-23;1;0
497.756;716;3.5800;1174150;260.309;-3;125;-25;1;0
497.856;717;3.5850;1175530;260.615;-1;125;-23;1;0
497.956;718;3.5900;1177066;260.956;-2;125;-24;1;0
498.056;718;3.5900;1176805;260.898;-2;125;-24;1;0
498.156;719;3.5950;1175877;260.692;-2;124;-23;1;0
498.256;720;3.6000;1177304;261.008;-2;124;-23;1;0
498.356;720;3.6000;1176824;260.902;-1;125;-23;1;0
498.456;721;3.6050;1175370;260.580;-1;125;-24;1;0
498.556;722;3.6100;1174314;260.345;-2;125;-23;1;0
498.656;722;3.6100;1174442;260.374;-2;125;-25;1;0
498.756;723;3.6150;1174658;260.422;-1;125;-23;1;0
498.856;724;3.6200;1175747;260.663;-2;124;-23;1;0
498.956;724;3.6200;1174003;260.276;-1;125;-22;1;0
499.056;725;3.6250;1173708;260.211;-2;124;-23;1;0
499.156;726;3.6300;1173271;260.114;-1;124;-23;1;0
499.256;726;3.6300;1171869;259.803;-2;125;-24;1;0
499.356;727;3.6350;1173379;260.138;-1;125;-23;1;0
499.456;728;3.6400;1172148;259.865;-1;124;-24;1;0
499.556;728;3.6400;1172910;260.034;-3;124;-23;1;0
499.656;729;3.6450;1172555;259.955;-1;124;-23;1;0
499.756;730;3.6500;1170994;259.609;-1;125;-23;1;0
499.856;730;3.6500;1169822;259.350;-2;125;-24;1;0
499.956;731;3.6550;1169667;259.315;-2;126;-24;1;0
500.056;732;3.6600;1172700;259.988;-1;125;-24;1;0
500.156;732;3.6600;1170042;259.398;-2;125;-23;1;0
500.256;733;3.6650;1169698;259.322;-2;125;-24;1;0
500.356;734;3.6700;1168682;259.097;-2;125;-24;1;0
500.456;734;3.6700;1170140;259.420;-2;125;-24;1;0
500.556;735;3.6750;1171110;259.635;-1;125;-24;1;0
500.656;736;3.6800;1170705;259.545;-1;125;-24;1;0
500.756;736;3.6800;1170306;259.457;-2;125;-24;1;0
500.856;737;3.6850;1170807;259.568;-2;124;-24;1;0
500.956;738;3.6900;1168381;259.030;-2;124;-23;1;0
501.056;738;3.6900;1168493;259.055;-2;125;-24;1;0
501.156;739;3.6950;1168434;259.042;-1;125;-24;1;0
501.256;740;3.7000;1167167;258.761;-1;125;-22;1;0
501.356;740;3.7000;1168643;259.088;-2;125;-24;1;0
501.456;741;3.7050;1168428;259.040;-1;125;-23;1;0
501.556;742;3.7100;1166154;258.536;-1;125;-24;1;0
501.656;742;3.7100;1165233;258.332;-1;125;-24;1;0
501.756;743;3.7150;1168158;258.981;-2;125;-23;1;0
501.856;744;3.7200;1169029;259.174;-2;125;-23;1;0
501.956;744;3.7200;1167043;258.733;-2;124;-24;1;0
502.056;745;3.7250;1166104;258.525;-2;125;-24;1;0
502.156;746;3.7300;1166241;258.556;-2;125;-24;1;0
502.256;746;3.7300;1166540;258.622;-3;125;-25;1;0
502.356;747;3.7350;1166212;258.549;-1;125;-24;1;0
502.456;748;3.7400;1165598;258.413;-2;126;-23;1;0
502.556;748;3.7400;1163438;257.934;-1;124;-24;1;0
502.656;749;3.7450;1161831;257.578;-3;125;-23;1;0
502.756;750;3.7500;1161704;257.550;-1;125;-23;1;0
502.856;750;3.7500;1162589;257.746;-2;124;-23;1;0
502.956;751;3.7550;1162655;257.761;-2;124;-24;1;0
503.056;752;3.7600;1162062;257.629;-2;126;-23;1;0
503.156;752;3.7600;1162075;257.632;-2;125;-23;1;0
503.256;753;3.7650;1160643;257.315;-1;125;-23;1;0
503.356;754;3.7700;1160047;257.182;-1;125;-24;1;0
503.456;754;3.7700;1160188;257.214;-2;125;-23;1;0
503.556;755;3.7750;1160506;257.284;-1;125;-24;1;0
503.656;756;3.7800;1160722;257.332;-2;125;-24;1;0
503.756;756;3.7800;1159544;257.071;-1;125;-25;1;0
503.856;757;3.7850;1158050;256.740;-2;124;-23;1;0
503.956;758;3.7900;1156431;256.381;-3;124;-24;1;0
504.056;758;3.7900;1157604;256.641;-1;125;-24;1;0
504.156;759;3.7950;1158220;256.777;-1;124;-23;1;0
504.256;760;3.8000;1156994;256.506;-2;125;-23;1;0
504.356;760;3.8000;1156166;256.322;-1;125;-23;1;0
504.456;761;3.8050;1155269;256.123;-2;125;-24;1;0
504.556;762;3.8100;1154389;255.928;-1;125;-23;1;0
504.656;762;3.8100;1154554;255.965;-2;125;-22;1;0
504.756;763;3.8150;1154776;256.014;-2;125;-24;1;0
504.856;764;3.8200;1154173;255.880;-1;124;-25;1;0
504.956;764;3.8200;1153462;255.723;-2;125;-25;1;0
505.056;765;3.8250;1152150;255.432;-3;125;-23;1;0
505.156;766;3.8300;1153158;255.655;-2;124;-22;1;0
505.256;766;3.8300;1152139;255.429;-1;125;-24;1;0
505.356;767;3.8350;1152931;255.605;-2;125;-24;1;0
505.456;768;3.8400;1152756;255.566;-2;125;-24;1;0
505.556;768;3.8400;1152272;255.459;-1;125;-23;1;0
505.656;769;3.8450;1151424;255.271;-2;125;-23;1;0
505.756;770;3.8500;1150968;255.170;-1;125;-23;1;0
505.856;770;3.8500;1151787;255.351;-2;125;-24;1;0
505.956;771;3.8550;1151413;255.268;-1;125;-23;1;0
506.056;772;3.8600;1149355;254.812;-1;124;-24;1;0
506.156;772;3.8600;1148086;254.531;-1;125;-24;1;0
506.256;773;3.8650;1147057;254.303;-2;125;-24;1;0
506.356;774;3.8700;1146631;254.208;-2;124;-23;1;0
506.456;774;3.8700;1148471;254.616;-2;125;-23;1;0
506.556;775;3.8750;1148228;254.562;-1;124;-24;1;0
506.656;776;3.8800;1147205;254.335;-2;125;-24;1;0
506.756;776;3.8800;1146748;254.234;-1;125;-23;1;0
506.856;777;3.8850;1146404;254.158;-1;124;-23;1;0
506.956;778;3.8900;1144663;253.772;-2;124;-24;1;0
507.056;778;3.8900;1145240;253.900;-2;125;-23;1;0
507.156;779;3.8950;1145897;254.045;-1;125;-24;1;0
507.256;780;3.9000;1146496;254.178;-2;125;-23;1;0
507.356;780;3.9000;1144682;253.776;-2;124;-24;1;0
507.456;781;3.9050;1142867;253.374;-3;126;-24;1;0
507.556;782;3.9100;1142757;253.349;-1;124;-25;1;0
507.656;782;3.9100;1142715;253.340;-2;125;-24;1;0
507.756;783;3.9150;1144606;253.759;-2;125;-24;1;0
507.856;784;3.9200;1145161;253.882;-2;125;-23;1;0
507.956;784;3.9200;1143911;253.605;-1;124;-24;1;0
508.056;785;3.9250;1143776;253.575;-1;125;-24;1;0
508.156;786;3.9300;1142244;253.235;-2;125;-24;1;0
508.256;786;3.9300;1141645;253.103;-1;125;-24;1;0
508.356;787;3.9350;1141900;253.159;-2;125;-24;1;0
508.456;788;3.9400;1141113;252.985;-2;125;-23;1;0
508.556;788;3.9400;1139356;252.595;-2;125;-23;1;0
508.656;789;3.9450;1138358;252.374;-3;124;-24;1;0
508.756;790;3.9500;1139746;252.682;-2;125;-23;1;0
508.856;790;3.9500;1139731;252.678;-1;125;-24;1;0
508.956;791;3.9550;1139175;252.555;-1;125;-23;1;0
509.056;792;3.9600;1137056;252.085;-2;125;-23;1;0
509.156;792;3.9600;1135610;251.765;-2;125;-23;1;0
509.256;793;3.9650;1135032;251.637;-2;125;-23;1;0
509.356;794;3.9700;1134119;251.434;-1;124;-24;1;0
509.456;794;3.9700;1134696;251.562;-1;125;-23;1;0
509.556;795;3.9750;1135513;251.743;-2;125;-24;1;0
509.656;796;3.9800;1133857;251.376;-2;125;-24;1;0
509.756;796;3.9800;1132013;250.967;-3;125;-23;1;0
509.856;797;3.9850;1129606;250.434;-1;124;-23;1;0
509.956;798;3.9900;1130712;250.679;-2;125;-23;1;0
510.056;798;3.9900;1131559;250.867;-2;124;-23;1;0
510.156;799;3.9950;1131396;250.830;-1;125;-24;1;0
510.256;800;4.0000;1131182;250.783;-2;125;-24;1;0
510.356;800;4.0000;1130763;250.690;-1;125;-24;1;0
510.456;801;4.0050;1130685;250.673;-2;125;-24;1;0
510.556;802;4.0100;1128781;250.251;-2;125;-23;1;0
510.656;802;4.0100;1130652;250.666;-2;124;-23;1;0
510.756;803;4.0150;1129647;250.443;-1;125;-22;1;0
510.856;804;4.0200;1128691;250.231;-1;124;-23;1;0
510.956;804;4.0200;1128037;250.086;-2;125;-23;1;0
511.056;805;4.0250;1127473;249.961;-2;124;-24;1;0
511.156;806;4.0300;1127232;249.907;-2;125;-22;1;0
511.256;806;4.0300;1128464;250.180;-2;125;-24;1;0
511.356;807;4.0350;1128761;250.246;-2;125;-24;1;0
511.456;808;4.0400;1128057;250.090;-1;124;-24;1;0
511.556;808;4.0400;1128746;250.243;-2;124;-24;1;0
511.656;809;4.0450;1128355;250.156;-2;125;-23;1;0
511.756;810;4.0500;1128729;250.239;-2;125;-23;1;0
511.856;810;4.0500;1129528;250.416;-2;125;-24;1;0
511.956;811;4.0550;1129797;250.476;-2;124;-23;1;0
512.056;812;4.0600;1131333;250.817;-2;126;-25;1;0
512.156;812;4.0600;1130760;250.689;-2;125;-23;1;0
512.256;813;4.0650;1128027;250.084;-3;124;-24;1;0
512.356;814;4.0700;1129217;250.347;-3;125;-24;1;0
512.456;814;4.0700;1130194;250.564;-1;124;-24;1;0
512.556;815;4.0750;1130975;250.737;-2;124;-24;1;0
512.656;816;4.0800;1131816;250.924;-2;125;-23;1;0
512.756;816;4.0800;1131091;250.763;-1;126;-23;1;0
512.856;817;4.0850;1130321;250.592;-2;125;-24;1;0
512.956;818;4.0900;1130748;250.687;-1;125;-24;1;0
513.056;818;4.0900;1133539;251.306;-2;125;-24;1;0
513.156;819;4.0950;1133960;251.399;-2;125;-25;1;0
513.256;820;4.1000;1133052;251.198;-1;125;-22;1;0
513.356;820;4.1000;1132829;251.148;-2;124;-24;1;0
513.456;821;4.1050;1133791;251.361;-2;125;-24;1;0
513.556;822;4.1100;1133134;251.216;-2;125;-24;1;0
513.656;822;4.1100;1132786;251.139;-2;124;-24;1;0
513.756;823;4.1150;1134743;251.573;-1;124;-23;1;0
513.856;824;4.1200;1134903;251.608;-2;125;-23;1;0
513.956;824;4.1200;1134955;251.620;-2;125;-24;1;0
514.056;825;4.1250;1133690;251.339;-2;125;-23;1;0
514.156;826;4.1300;1132853;251.154;-1;125;-24;1;0
514.256;826;4.1300;1134480;251.514;-2;125;-23;1;0
514.356;827;4.1350;1136859;252.042;-2;125;-23;1;0
514.456;828;4.1400;1137127;252.101;-2;124;-23;1;0
514.556;828;4.1400;1135650;251.774;-2;125;-24;1;0
514.656;829;4.1450;1136032;251.858;-1;125;-23;1;0
514.756;830;4.1500;1135138;251.660;-1;125;-25;1;0
514.856;830;4.1500;1136934;252.058;-1;124;-22;1;0
514.956;831;4.1550;1137766;252.243;-2;125;-24;1;0
515.056;832;4.1600;1138054;252.307;-2;125;-24;1;0
515.156;832;4.1600;1136971;252.066;-2;125;-24;1;0
515.256;833;4.1650;1136390;251.938;-2;124;-24;1;0
515.356;834;4.1700;1137222;252.122;-2;125;-23;1;0
515.456;834;4.1700;1137762;252.242;-1;125;-23;1;0
515.556;835;4.1750;1138238;252.347;-2;124;-23;1;0
515.656;836;4.1800;1139092;252.537;-2;126;-24;1;0
515.756;836;4.1800;1138710;252.452;-1;124;-23;1;0
515.856;837;4.1850;1138446;252.393;-2;125;-24;1;0
515.956;838;4.1900;1137829;252.257;-2;125;-22;1;0
516.056;838;4.1900;1138467;252.398;-2;125;-24;1;0
516.156;839;4.1950;1139977;252.733;-2;124;-23;1;0
516.256;840;4.2000;1139945;252.726;-2;125;-24;1;0
516.356;840;4.2000;1139982;252.734;-2;125;-23;1;0
516.456;841;4.2050;1139924;252.721;-2;125;-24;1;0
516.556;842;4.2100;1139370;252.598;-2;125;-23;1;0
516.656;842;4.2100;1140092;252.758;-2;124;-24;1;0
516.756;843;4.2150;1140764;252.907;-1;125;-24;1;0
516.856;844;4.2200;1140909;252.940;-2;125;-23;1;0
516.956;844;4.2200;1139743;252.681;-2;124;-23;1;0
517.056;845;4.2250;1138838;252.480;-1;125;-24;1;0
517.156;846;4.2300;1138159;252.330;-2;124;-23;1;0
517.256;846;4.2300;1138853;252.484;-2;125;-23;1;0
517.356;847;4.2350;1139779;252.689;-2;124;-24;1;0
517.456;848;4.2400;1140487;252.846;-3;125;-23;1;0
517.556;848;4.2400;1141499;253.070;-1;125;-25;1;0
517.656;849;4.2450;1141478;253.066;-1;124;-23;1;0
517.756;850;4.2500;1140784;252.912;-2;124;-24;1;0
517.856;850;4.2500;1141126;252.988;-2;125;-24;1;0
517.956;851;4.2550;1141549;253.081;-1;124;-24;1;0
518.056;852;4.2600;1141392;253.047;-2;125;-24;1;0
518.156;852;4.2600;1140344;252.814;-1;125;-24;1;0
518.256;853;4.2650;1139413;252.608;-3;126;-24;1;0
518.356;854;4.2700;1140539;252.857;-2;125;-24;1;0
518.456;854;4.2700;1141514;253.074;-2;126;-23;1;0
518.556;855;4.2750;1141410;253.051;-1;124;-24;1;0
518.656;856;4.2800;1141978;253.177;-2;124;-22;1;0
518.756;856;4.2800;1143909;253.605;-1;125;-22;1;0
518.856;857;4.2850;1143748;253.569;-2;125;-22;1;0
518.956;858;4.2900;1141864;253.151;-1;125;-24;1;0
519.056;858;4.2900;1142478;253.287;-2;125;-23;1;0
519.156;859;4.2950;1143786;253.577;-2;125;-24;1;0
519.256;860;4.3000;1144479;253.731;-1;125;-24;1;0
519.356;860;4.3000;1143949;253.613;-2;125;-23;1;0
519.456;861;4.3050;1142657;253.327;-2;123;-23;1;0
519.556;862;4.3100;1142600;253.314;-1;125;-24;1;0
519.656;862;4.3100;1143121;253.430;-1;124;-24;1;0
519.756;863;4.3150;1144798;253.802;-2;125;-24;1;0
519.856;864;4.3200;1145758;254.015;-2;125;-23;1;0
519.956;864;4.3200;1145207;253.892;-1;124;-24;1;0
520.056;865;4.3250;1143736;253.566;-2;124;-23;1;0
520.156;866;4.3300;1142717;253.340;-2;125;-24;1;0
520.256;866;4.3300;1143830;253.587;-1;125;-24;1;0
520.356;867;4.3350;1147151;254.323;-1;124;-24;1;0
520.456;868;4.3400;1146804;254.246;-1;124;-25;1;0
520.556;868;4.3400;1145040;253.855;-1;125;-25;1;0
520.656;869;4.3450;1144788;253.799;-2;125;-24;1;0
520.756;870;4.3500;1144619;253.762;-2;124;-23;1;0
520.856;870;4.3500;1146159;254.103;-2;125;-23;1;0
520.956;871;4.3550;1146017;254.072;-2;125;-24;1;0
521.056;872;4.3600;1146051;254.080;-1;125;-24;1;0
521.156;872;4.3600;1144415;253.717;-1;125;-24;1;0
521.256;873;4.3650;1144570;253.751;-3;126;-24;1;0
521.356;874;4.3700;1144115;253.650;-1;125;-23;1;0
521.456;874;4.3700;1144101;253.647;-2;125;-25;1;0
521.556;875;4.3750;1145021;253.851;-3;126;-24;1;0
521.656;876;4.3800;1146489;254.177;-2;124;-25;1;0
521.756;876;4.3800;1145061;253.860;-2;125;-23;1;0
521.856;877;4.3850;1143956;253.615;-1;125;-23;1;0
521.956;878;4.3900;1143865;253.595;-2;124;-23;1;0
522.056;878;4.3900;1144196;253.668;-2;125;-22;1;0
522.156;879;4.3950;1145211;253.893;-2;125;-24;1;0
522.256;880;4.4000;1145558;253.970;-2;126;-23;1;0
522.356;880;4.4000;1146406;254.158;-1;125;-24;1;0
522.456;881;4.4050;1144397;253.713;-1;124;-23;1;0
522.556;882;4.4100;1142648;253.325;-2;126;-25;1;0
522.656;882;4.4100;1143601;253.536;-2;125;-24;1;0
522.756;883;4.4150;1144211;253.672;-2;125;-24;1;0
522.856;884;4.4200;1145078;253.864;-2;124;-24;1;0
522.956;884;4.4200;1143378;253.487;-2;124;-22;1;0
523.056;885;4.4250;1143255;253.460;-2;125;-23;1;0
523.156;886;4.4300;1141734;253.122;-2;125;-23;1;0
523.256;886;4.4300;1143434;253.499;-2;125;-24;1;0
523.356;887;4.4350;1144334;253.699;-2;125;-23;1;0
523.456;888;4.4400;1145228;253.897;-2;125;-23;1;0
523.556;888;4.4400;1145645;253.989;-2;125;-25;1;0
523.656;889;4.4450;1142202;253.226;-2;124;-23;1;0
523.756;890;4.4500;1142553;253.304;-2;124;-24;1;0
523.856;890;4.4500;1143580;253.532;-1;125;-23;1;0
523.956;891;4.4550;1143658;253.549;-1;124;-24;1;0
524.056;892;4.4600;1143948;253.613;-2;124;-24;1;0
524.156;892;4.4600;1143163;253.439;-2;125;-24;1;0
524.256;893;4.4650;1142935;253.389;-2;124;-23;1;0
524.356;894;4.4700;1142166;253.218;-2;125;-24;1;0
524.456;894;4.4700;1142203;253.226;-2;125;-24;1;0
524.556;895;4.4750;1141756;253.127;-1;125;-24;1;0
524.656;896;4.4800;1142753;253.348;-2;125;-24;1;0
524.756;896;4.4800;1144191;253.667;-2;125;-24;1;0
524.856;897;4.4850;1143783;253.577;-3;125;-23;1;0
524.956;898;4.4900;1142819;253.363;-2;124;-24;1;0
525.056;898;4.4900;1141697;253.114;-3;125;-24;1;0
525.156;899;4.4950;1140950;252.949;-1;125;-24;1;0
525.256;900;4.5000;1141950;253.170;-2;125;-24;1;0
525.356;900;4.5000;1142306;253.249;-2;125;-25;1;0
525.456;901;4.5050;1142318;253.252;-1;125;-25;1;0
525.556;902;4.5100;1142587;253.312;-2;125;-24;1;0
525.656;902;4.5100;1142997;253.402;-2;125;-24;1;0
525.756;903;4.5150;1143576;253.531;-2;125;-24;1;0
525.856;904;4.5200;1143725;253.564;-2;124;-24;1;0
525.956;904;4.5200;1143461;253.505;-1;125;-25;1;0
526.056;905;4.5250;1143173;253.441;-2;125;-24;1;0
526.156;906;4.5300;1140902;252.938;-2;125;-22;1;0
526.256;906;4.5300;1142164;253.218;-1;125;-24;1;0
526.356;907;4.5350;1144017;253.629;-2;124;-23;1;0
526.456;908;4.5400;1142022;253.186;-1;125;-25;1;0
526.556;908;4.5400;1142172;253.220;-2;125;-24;1;0
526.656;909;4.5450;1141947;253.170;-2;126;-24;1;0
526.756;910;4.5500;1141407;253.050;-2;125;-23;1;0
526.856;910;4.5500;1141814;253.140;-2;125;-24;1;0
526.956;911;4.5550;1142399;253.270;-2;124;-24;1;0
527.056;912;4.5600;1142485;253.289;-1;125;-24;1;0
527.156;912;4.5600;1143067;253.418;-1;125;-25;1;0
527.256;913;4.5650;1142904;253.382;-2;125;-24;1;0
527.356;914;4.5700;1141694;253.114;-2;125;-23;1;0
527.456;914;4.5700;1142484;253.289;-1;125;-23;1;0
527.556;915;4.5750;1142181;253.222;-2;125;-24;1;0
527.656;916;4.5800;1142210;253.228;-1;124;-23;1;0
527.756;916;4.5800;1141348;253.037;-2;125;-24;1;0
527.856;917;4.5850;1140265;252.797;-3;125;-23;1;0
527.956;918;4.5900;1140803;252.916;-1;124;-23;1;0
528.056;918;4.5900;1142457;253.283;-1;124;-24;1;0
528.156;919;4.5950;1143795;253.579;-1;124;-24;1;0
528.256;920;4.6000;1144034;253.632;-1;125;-24;1;0
528.356;920;4.6000;1145320;253.917;-2;124;-24;1;0
528.456;921;4.6050;1142371;253.264;-2;124;-22;1;0
528.556;922;4.6100;1143792;253.579;-1;125;-25;1;0
528.656;922;4.6100;1142362;253.262;-2;126;-23;1;0
528.756;923;4.6150;1143514;253.517;-2;125;-24;1;0
528.856;924;4.6200;1144738;253.788;-2;125;-24;1;0
528.956;924;4.6200;1143440;253.501;-1;125;-24;1;0
529.056;925;4.6250;1142073;253.198;-1;124;-24;1;0
529.156;926;4.6300;1141580;253.088;-2;125;-24;1;0
529.256;926;4.6300;1141926;253.165;-2;124;-23;1;0
529.356;927;4.6350;1143545;253.524;-2;124;-24;1;0
529.456;928;4.6400;1143047;253.414;-2;125;-24;1;0
529.556;928;4.6400;1142473;253.286;-1;125;-24;1;0
529.656;929;4.6450;1141279;253.022;-2;125;-24;1;0
529.756;930;4.6500;1141945;253.169;-1;125;-24;1;0
529.856;930;4.6500;1142286;253.245;-2;125;-24;1;0
529.956;931;4.6550;1141552;253.082;-2;125;-24;1;0
530.056;932;4.6600;1142004;253.182;-2;125;-23;1;0
530.156;932;4.6600;1142024;253.187;-1;125;-24;1;0
530.256;933;4.6650;1139836;252.702;-2;124;-22;1;0
530.356;934;4.6700;1138085;252.313;-2;125;-25;1;0
530.456;934;4.6700;1139204;252.562;-2;125;-24;1;0
530.556;935;4.6750;1139589;252.647;-2;125;-24;1;0
530.656;936;4.6800;1142233;253.233;-2;125;-23;1;0
530.756;936;4.6800;1142276;253.243;-1;125;-24;1;0
530.856;937;4.6850;1140794;252.914;-2;125;-23;1;0
530.956;938;4.6900;1140552;252.860;-3;124;-23;1;0
531.056;938;4.6900;1142200;253.226;-2;125;-24;1;0
531.156;939;4.6950;1141951;253.171;-2;125;-24;1;0
531.256;940;4.7000;1140376;252.821;-1;124;-25;1;0
531.356;940;4.7000;1139944;252.726;-2;126;-24;1;0
531.456;941;4.7050;1139495;252.626;-2;124;-23;1;0
531.556;942;4.7100;1138916;252.498;-1;125;-22;1;0
531.656;942;4.7100;1138605;252.429;-2;125;-23;1;0
531.756;943;4.7150;1141393;253.047;-2;125;-24;1;0
531.856;944;4.7200;1141097;252.981;-2;125;-24;1;0
531.956;944;4.7200;1140170;252.776;-2;124;-23;1;0
532.056;945;4.7250;1137323;252.145;-2;124;-25;1;0
532.156;946;4.7300;1135919;251.833;-2;125;-23;1;0
532.256;946;4.7300;1135473;251.734;-3;124;-23;1;0
532.356;947;4.7350;1136369;251.933;-1;125;-23;1;0
532.456;948;4.7400;1136978;252.068;-1;124;-24;1;0
532.556;948;4.7400;1135180;251.669;-2;125;-23;1;0
532.656;949;4.7450;1133464;251.289;-2;125;-24;1;0
532.756;950;4.7500;1133066;251.201;-2;125;-24;1;0
532.856;950;4.7500;1135339;251.705;-1;125;-24;1;0
532.956;951;4.7550;1134467;251.511;-2;124;-25;1;0
533.056;952;4.7600;1135690;251.782;-2;125;-24;1;0
533.156;952;4.7600;1135096;251.651;-2;124;-24;1;0
533.256;953;4.7650;1132925;251.169;-2;124;-25;1;0
533.356;954;4.7700;1132784;251.138;-2;125;-25;1;0
533.456;954;4.7700;1132260;251.022;-1;125;-24;1;0
533.556;955;4.7750;1132491;251.073;-2;125;-24;1;0
533.656;956;4.7800;1132917;251.168;-2;125;-25;1;0
533.756;956;4.7800;1131971;250.958;-2;125;-23;1;0
533.856;957;4.7850;1131010;250.745;-2;124;-23;1;0
533.956;958;4.7900;1132686;251.116;-1;124;-25;1;0
534.056;958;4.7900;1134048;251.418;-1;125;-24;1;0
534.156;959;4.7950;1132839;251.150;-2;124;-24;1;0
534.256;960;4.8000;1133718;251.345;-2;124;-23;1;0
534.356;960;4.8000;1134282;251.470;-3;125;-23;1;0
534.456;961;4.8050;1132535;251.083;-3;125;-23;1;0
534.556;962;4.8100;1133004;251.187;-2;125;-24;1;0
534.656;962;4.8100;1135192;251.672;-1;126;-25;1;0
534.756;963;4.8150;1135964;251.843;-1;125;-24;1;0
534.856;964;4.8200;1136495;251.961;-1;125;-25;1;0
534.956;964;4.8200;1135858;251.820;-2;125;-24;1;0
535.056;965;4.8250;1136122;251.878;-2;125;-24;1;0
535.156;966;4.8300;1135953;251.841;-2;125;-24;1;0
535.256;966;4.8300;1137218;252.121;-2;125;-24;1;0
535.356;967;4.8350;1138933;252.501;-2;124;-23;1;0
535.456;968;4.8400;1137913;252.275;-2;124;-24;1;0
535.556;968;4.8400;1139053;252.528;-2;124;-25;1;0
535.656;969;4.8450;1138515;252.409;-1;124;-22;1;0
535.756;970;4.8500;1138729;252.456;-2;125;-24;1;0
535.856;970;4.8500;1138851;252.483;-1;124;-25;1;0
535.956;971;4.8550;1139375;252.599;-2;125;-23;1;0
536.056;972;4.8600;1139942;252.725;-1;125;-25;1;0
536.156;972;4.8600;1139438;252.613;-2;124;-24;1;0
536.256;973;4.8650;1138442;252.393;-2;125;-25;1;0
536.356;974;4.8700;1137648;252.217;-2;125;-23;1;0
536.456;974;4.8700;1138437;252.391;-2;124;-24;1;0
536.556;975;4.8750;1142073;253.198;-2;125;-23;1;0
536.656;976;4.8800;1142616;253.318;-1;125;-24;1;0
536.756;976;4.8800;1141298;253.026;-2;125;-25;1;0
536.856;977;4.8850;1141491;253.069;-2;124;-24;1;0
536.956;978;4.8900;1141155;252.994;-1;125;-23;1;0
537.056;978;4.8900;1140383;252.823;-1;124;-23;1;0
537.156;979;4.8950;1142716;253.340;-1;125;-24;1;0
537.256;980;4.9000;1143121;253.430;-2;125;-24;1;0
537.356;980;4.9000;1141621;253.097;-1;124;-24;1;0
537.456;981;4.9050;1140625;252.877;-2;125;-24;1;0
537.556;982;4.9100;1141924;253.165;-1;125;-24;1;0
537.656;982;4.9100;1143059;253.416;-1;124;-24;1;0
537.756;983;4.9150;1143918;253.607;-1;125;-24;1;0
537.856;984;4.9200;1144472;253.729;-3;125;-23;1;0
537.956;984;4.9200;1144650;253.769;-2;125;-24;1;0
538.056;985;4.9250;1144531;253.743;-2;125;-24;1;0
538.156;986;4.9300;1145011;253.849;-2;125;-24;1;0
538.256;986;4.9300;1144920;253.829;-1;125;-25;1;0
538.356;987;4.9350;1145084;253.865;-2;125;-24;1;0
538.456;988;4.9400;1146160;254.104;-2;125;-23;1;0
538.556;988;4.9400;1144564;253.750;-2;125;-24;1;0
538.656;989;4.9450;1144617;253.762;-2;125;-23;1;0
538.756;990;4.9500;1144139;253.656;-1;125;-24;1;0
538.856;990;4.9500;1145058;253.859;-2;125;-24;1;0
538.956;991;4.9550;1146316;254.138;-2;125;-23;1;0
539.056;992;4.9600;1146259;254.126;-1;125;-24;1;0
539.156;992;4.9600;1146257;254.125;-1;125;-25;1;0
539.256;993;4.9650;1144878;253.819;-1;124;-23;1;0
539.356;994;4.9700;1145316;253.917;-1;125;-24;1;0
539.456;994;4.9700;1147094;254.311;-1;124;-23;1;0
539.556;995;4.9750;1146894;254.266;-1;124;-24;1;0
539.656;996;4.9800;1146542;254.188;-2;125;-23;1;0
539.756;996;4.9800;1147841;254.476;-2;125;-24;1;0
539.856;997;4.9850;1145332;253.920;-2;124;-24;1;0
539.956;998;4.9900;1144646;253.768;-2;125;-24;1;0
540.056;998;4.9900;1144254;253.681;-1;125;-24;1;0
540.156;999;4.9950;1145604;253.980;-1;124;-23;1;0
540.256;1000;5.0000;1148622;254.649;-1;124;-25;1;0
540.356;1000;5.0000;1148077;254.529;-1;125;-24;1;0
540.456;1001;5.0050;1146963;254.282;-1;124;-25;1;0
540.556;1002;5.0100;1146385;254.154;-2;126;-24;1;0
540.656;1002;5.0100;1144579;253.753;-2;125;-23;1;0
540.756;1003;5.0150;1145951;254.057;-1;125;-23;1;0
540.856;1004;5.0200;1146526;254.185;-1;125;-24;1;0
540.956;1004;5.0200;1145521;253.962;-1;125;-25;1;0
541.056;1005;5.0250;1145087;253.866;-2;125;-23;1;0
541.156;1006;5.0300;1144779;253.798;-2;125;-23;1;0
541.256;1006;5.0300;1145576;253.974;-1;124;-25;1;0
541.356;1007;5.0350;1146013;254.071;-1;125;-24;1;0
541.456;1008;5.0400;1145217;253.895;-1;124;-23;1;0
541.556;1008;5.0400;1145680;253.997;-1;125;-24;1;0
541.656;1009;5.0450;1146183;254.109;-2;126;-24;1;0
541.756;1010;5.0500;1146271;254.128;-2;124;-24;1;0
541.856;1010;5.0500;1146971;254.283;-2;125;-25;1;0
541.956;1011;5.0550;1146398;254.156;-2;125;-23;1;0
542.056;1012;5.0600;1147004;254.291;-1;125;-24;1;0
542.156;1012;5.0600;1147417;254.382;-1;124;-24;1;0
542.256;1013;5.0650;1144399;253.713;-2;124;-24;1;0
542.356;1014;5.0700;1144008;253.627;-2;125;-24;1;0
542.456;1014;5.0700;1146324;254.140;-1;125;-24;1;0
542.556;1015;5.0750;1146927;254.274;-2;125;-24;1;0
542.656;1016;5.0800;1146884;254.264;-2;124;-23;1;0
542.756;1016;5.0800;1146386;254.154;-2;124;-24;1;0
542.856;1017;5.0850;1144503;253.736;-3;125;-24;1;0
542.956;1018;5.0900;1143870;253.596;-2;125;-24;1;0
543.056;1018;5.0900;1145527;253.963;-2;125;-24;1;0
543.156;1019;5.0950;1145182;253.887;-1;124;-23;1;0
543.256;1020;5.1000;1144484;253.732;-1;124;-23;1;0
543.356;1020;5.1000;1143760;253.572;-1;124;-23;1;0
543.456;1021;5.1050;1142942;253.390;-2;124;-24;1;0
543.556;1022;5.1100;1143240;253.456;-2;125;-25;1;0
543.656;1022;5.1100;1144015;253.628;-3;125;-24;1;0
543.756;1023;5.1150;1144140;253.656;-2;124;-24;1;0
543.856;1024;5.1200;1145186;253.888;-2;124;-24;1;0
543.956;1024;5.1200;1144658;253.771;-1;125;-24;1;0
544.056;1025;5.1250;1144377;253.708;-3;124;-24;1;0
544.156;1026;5.1300;1144951;253.836;-2;125;-26;1;0
544.256;1026;5.1300;1145335;253.921;-2;125;-23;1;0
544.356;1027;5.1350;1145155;253.881;-2;125;-24;1;0
544.456;1028;5.1400;1144509;253.738;-2;125;-25;1;0
544.556;1028;5.1400;1144229;253.676;-2;124;-24;1;0
544.656;1029;5.1450;1144600;253.758;-2;125;-24;1;0
544.756;1030;5.1500;1144302;253.692;-2;125;-22;1;0
544.856;1030;5.1500;1143545;253.524;-1;125;-24;1;0
544.956;1031;5.1550;1144255;253.681;-2;125;-25;1;0
545.056;1032;5.1600;1144328;253.698;-2;124;-24;1;0
545.156;1032;5.1600;1143156;253.438;-2;125;-23;1;0
545.256;1033;5.1650;1142879;253.376;-1;124;-24;1;0
545.356;1034;5.1700;1143095;253.424;-3;124;-23;1;0
545.456;1034;5.1700;1143526;253.520;-2;125;-23;1;0
545.556;1035;5.1750;1145882;254.042;-2;125;-25;1;0
545.656;1036;5.1800;1144283;253.688;-1;124;-25;1;0
545.756;1036;5.1800;1142032;253.188;-1;125;-24;1;0
545.856;1037;5.1850;1141790;253.135;-1;124;-23;1;0
545.956;1038;5.1900;1141576;253.087;-1;125;-24;1;0
546.056;1038;5.1900;1142117;253.207;-1;125;-24;1;0
546.156;1039;5.1950;1141986;253.178;-3;125;-24;1;0
546.256;1040;5.2000;1141568;253.086;-2;125;-24;1;0
546.356;1040;5.2000;1141472;253.064;-1;125;-24;1;0
546.456;1041;5.2050;1142606;253.316;-2;125;-24;1;0
546.556;1042;5.2100;1143466;253.506;-2;124;-24;1;0
546.656;1042;5.2100;1144164;253.661;-2;125;-24;1;0
546.756;1043;5.2150;1143078;253.420;-2;125;-23;1;0
546.856;1044;5.2200;1142516;253.296;-2;125;-25;1;0
546.956;1044;5.2200;1142923;253.386;-2;125;-24;1;0
547.056;1045;5.2250;1142445;253.280;-1;125;-24;1;0
547.156;1046;5.2300;1142117;253.207;-2;125;-25;1;0
547.256;1046;5.2300;1141750;253.126;-2;125;-24;1;0
547.356;1047;5.2350;1142391;253.268;-1;125;-24;1;0
547.456;1048;5.2400;1141811;253.139;-1;125;-24;1;0
547.556;1048;5.2400;1141249;253.015;-2;125;-24;1;0
547.656;1049;5.2450;1141802;253.138;-2;124;-24;1;0
547.756;1050;5.2500;1142314;253.251;-1;125;-25;1;0
547.856;1050;5.2500;1142897;253.380;-1;125;-25;1;0
547.956;1051;5.2550;1141365;253.041;-2;125;-25;1;0
548.056;1052;5.2600;1140752;252.905;-2;125;-25;1;0
548.156;1052;5.2600;1141451;253.060;-2;125;-24;1;0
548.256;1053;5.2650;1140190;252.780;-3;126;-25;1;0
548.356;1054;5.2700;1139461;252.619;-2;125;-24;1;0
548.456;1054;5.2700;1141242;253.013;-1;125;-24;1;0
548.556;1055;5.2750;1142159;253.217;-2;125;-25;1;0
548.656;1056;5.2800;1143583;253.532;-2;124;-24;1;0
548.756;1056;5.2800;1141591;253.091;-2;125;-24;1;0
548.856;1057;5.2850;1141161;252.995;-1;125;-23;1;0
548.956;1058;5.2900;1140911;252.940;-2;125;-24;1;0
549.056;1058;5.2900;1141027;252.966;-2;125;-24;1;0
549.156;1059;5.2950;1140065;252.752;-2;125;-24;1;0
549.256;1060;5.3000;1140910;252.940;-2;125;-24;1;0
549.356;1060;5.3000;1140704;252.894;-2;124;-24;1;0
549.456;1061;5.3050;1139758;252.684;-2;125;-25;1;0
549.556;1062;5.3100;1139787;252.691;-2;125;-24;1;0
549.656;1062;5.3100;1140719;252.897;-2;125;-24;1;0
549.756;1063;5.3150;1142042;253.191;-2;124;-24;1;0
549.856;1064;5.3200;1141869;253.152;-1;125;-24;1;0
549.956;1064;5.3200;1140108;252.762;-1;124;-24;1;0
550.056;1065;5.3250;1138484;252.402;-2;125;-24;1;0
550.156;1066;5.3300;1138844;252.482;-1;125;-24;1;0
550.256;1066;5.3300;1140006;252.739;-2;124;-25;1;0
550.356;1067;5.3350;1141476;253.065;-1;124;-24;1;0
550.456;1068;5.3400;1141781;253.133;-2;125;-25;1;0
550.556;1068;5.3400;1139560;252.640;-2;125;-24;1;0
550.656;1069;5.3450;1138574;252.422;-2;125;-25;1;0
550.756;1070;5.3500;1137778;252.245;-1;125;-24;1;0
550.856;1070;5.3500;1137634;252.213;-2;125;-25;1;0
550.956;1071;5.3550;1137887;252.270;-1;125;-23;1;0
551.056;1072;5.3600;1139634;252.657;-1;125;-24;1;0
551.156;1072;5.3600;1138597;252.427;-1;124;-24;1;0
551.256;1073;5.3650;1137690;252.226;-2;124;-23;1;0
551.356;1074;5.3700;1138003;252.295;-1;125;-24;1;0
551.456;1074;5.3700;1139170;252.554;-3;125;-24;1;0
551.556;1075;5.3750;1138692;252.448;-2;124;-24;1;0
551.656;1076;5.3800;1138813;252.475;-2;124;-23;1;0
551.756;1076;5.3800;1138384;252.380;-3;125;-24;1;0
