Repository: tm-mech/diy-tensile-tester

# Desktop Tensile Testing Machine

A custom-built desktop tensile testing machine for characterizing 3D-printed polymer specimens according to ISO 527. Designed and built from scratch — mechanical assembly, electronics, firmware (Arduino/C++), and data acquisition & analysis software (Python).

> Personal engineering project bridging mechanical testing, embedded systems, and data analysis.
---

## Key Results

Three FDM-printed materials tested (ISO 527-2 Type 1BA dogbone, 5 mm/min, n = 3 each):

| Material | UTS [MPa] | E-Modulus [GPa] | Elongation |
|---|---|---|---|
| **PETG** (eSUN) | 34.8 ± 0.1 | 1.63 ± 0.10 | 77.1 ± 8.7% |
| **PLA** (eSUN) | 47.4 ± 1.1 | 2.68 ± 0.46 | 12–103%\* |

File: data/PETG/PETG_533_003.csv (part 2 of 18)
time_s;steps;displacement_mm;force_raw;force_N;accel_x;accel_y;accel_z;endstop;step_loss
4641.460;536;2.6800;1720849;381.512;0;124;-27;1;0
4641.560;536;2.6800;1720511;381.437;0;125;-27;1;0
4641.660;537;2.6850;1720381;381.408;-1;125;-27;1;0
4641.760;538;2.6900;1720272;381.384;0;124;-28;1;0
4641.860;538;2.6900;1721017;381.549;-1;124;-28;1;0
4641.960;539;2.6950;1720947;381.534;-1;125;-28;1;0
4642.060;540;2.7000;1721285;381.609;-1;124;-29;1;0
4642.160;540;2.7000;1720654;381.469;-1;125;-28;1;0
4642.260;541;2.7050;1720181;381.364;-1;124;-27;1;0
4642.360;542;2.7100;1719926;381.308;-1;125;-27;1;0
4642.460;542;2.7100;1720746;381.489;-1;124;-27;1;0
4642.560;543;2.7150;1722177;381.807;-1;124;-27;1;0
4642.660;544;2.7200;1722204;381.813;-1;125;-27;1;0
4642.760;544;2.7200;1720496;381.434;-1;125;-27;1;0
4642.860;545;2.7250;1720314;381.394;-2;125;-28;1;0
4642.960;546;2.7300;1720819;381.506;-2;124;-28;1;0
4643.060;546;2.7300;1720190;381.366;-1;124;-27;1;0
4643.160;547;2.7350;1720802;381.502;-1;124;-28;1;0
4643.260;548;2.7400;1720904;381.524;-1;125;-27;1;0
4643.360;548;2.7400;1719933;381.309;0;125;-28;1;0
4643.460;549;2.7450;1719472;381.207;-1;125;-27;1;0
4643.560;550;2.7500;1718807;381.060;-2;124;-27;1;0
4643.660;550;2.7500;1719191;381.145;-1;125;-28;1;0
4643.760;551;2.7550;1719917;381.306;-1;125;-27;1;0
4643.860;552;2.7600;1720073;381.340;-1;125;-27;1;0
4643.960;552;2.7600;1718482;380.987;-1;125;-27;1;0
4644.060;553;2.7650;1718867;381.073;-1;124;-28;1;0
4644.160;554;2.7700;1718103;380.903;-1;125;-27;1;0
4644.260;554;2.7700;1718358;380.960;-1;125;-27;1;0
4644.360;555;2.7750;1719150;381.136;-1;125;-27;1;0
4644.460;556;2.7800;1719032;381.109;0;124;-27;1;0
4644.560;556;2.7800;1718117;380.907;-1;124;-27;1;0
4644.660;557;2.7850;1716093;380.458;-1;124;-27;1;0
4644.760;558;2.7900;1715839;380.402;-1;125;-28;1;0
4644.860;558;2.7900;1715510;380.329;-1;125;-28;1;0
4644.960;559;2.7950;1715178;380.255;-1;124;-28;1;0
4645.060;560;2.8000;1716204;380.482;-1;125;-28;1;0
4645.160;560;2.8000;1715648;380.359;-1;124;-27;1;0
4645.260;561;2.8050;1715239;380.268;-2;125;-27;1;0
4645.360;562;2.8100;1715214;380.263;0;124;-28;1;0
4645.460;562;2.8100;1714910;380.196;-1;124;-28;1;0
4645.560;563;2.8150;1714193;380.037;-1;124;-27;1;0
4645.660;564;2.8200;1712498;379.661;-1;125;-27;1;0
4645.760;564;2.8200;1711345;379.405;-1;125;-28;1;0
4645.860;565;2.8250;1710936;379.315;-2;124;-27;1;0
4645.960;566;2.8300;1709716;379.044;-2;125;-26;1;0
4646.060;566;2.8300;1709644;379.028;-1;125;-27;1;0
4646.160;567;2.8350;1710412;379.198;-1;124;-27;1;0
4646.260;568;2.8400;1709580;379.014;-1;124;-27;1;0
4646.360;568;2.8400;1709395;378.973;0;124;-28;1;0
4646.460;569;2.8450;1707987;378.661;-1;124;-27;1;0
4646.560;570;2.8500;1707687;378.594;-2;125;-27;1;0
4646.660;570;2.8500;1706830;378.404;-1;124;-28;1;0
4646.760;571;2.8550;1705618;378.136;-1;125;-28;1;0
4646.860;572;2.8600;1704812;377.957;-1;124;-27;1;0
4646.960;572;2.8600;1703284;377.618;-1;125;-27;1;0
4647.060;573;2.8650;1702468;377.437;-2;125;-28;1;0
4647.160;574;2.8700;1702104;377.356;-1;124;-27;1;0
4647.260;574;2.8700;1701466;377.215;-1;125;-29;1;0
4647.360;575;2.8750;1701486;377.219;-1;124;-27;1;0
4647.460;576;2.8800;1701161;377.147;-1;124;-26;1;0
4647.560;576;2.8800;1700903;377.090;-1;124;-27;1;0
4647.660;577;2.8850;1699857;376.858;-1;125;-27;1;0
4647.760;578;2.8900;1698165;376.483;0;124;-28;1;0
4647.860;578;2.8900;1696453;376.104;-1;124;-28;1;0
4647.960;579;2.8950;1696272;376.064;-1;125;-27;1;0
4648.060;580;2.9000;1695661;375.928;0;125;-28;1;0
4648.160;580;2.9000;1693652;375.483;-1;125;-28;1;0
4648.260;581;2.9050;1692059;375.129;-1;124;-28;1;0
4648.360;582;2.9100;1691970;375.110;-1;125;-28;1;0
4648.460;582;2.9100;1691649;375.039;-1;125;-28;1;0
4648.560;583;2.9150;1688551;374.352;-1;125;-27;1;0
4648.660;584;2.9200;1689022;374.456;-1;124;-28;1;0
4648.760;584;2.9200;1688918;374.433;-1;125;-27;1;0
4648.860;585;2.9250;1686997;374.007;-1;125;-27;1;0
4648.960;586;2.9300;1684656;373.488;-1;123;-27;1;0
4649.060;586;2.9300;1684587;373.473;-1;124;-28;1;0
4649.160;587;2.9350;1683545;373.242;-2;126;-26;1;0
4649.260;588;2.9400;1681171;372.716;-2;125;-27;1;0
4649.360;588;2.9400;1678377;372.096;-1;125;-28;1;0
4649.460;589;2.9450;1676948;371.779;-1;125;-27;1;0
4649.560;590;2.9500;1675804;371.526;-1;125;-27;1;0
4649.660;590;2.9500;1674074;371.142;-1;125;-28;1;0
4649.760;591;2.9550;1672848;370.870;-1;124;-27;1;0
4649.860;592;2.9600;1671918;370.664;-2;125;-26;1;0
4649.960;592;2.9600;1670207;370.285;-1;124;-27;1;0
4650.060;593;2.9650;1667233;369.626;-1;124;-27;1;0
4650.160;594;2.9700;1660172;368.060;-2;124;-27;1;0
4650.260;594;2.9700;1658844;367.766;-1;124;-27;1;0
4650.360;595;2.9750;1657282;367.419;-1;125;-28;1;0
4650.460;596;2.9800;1654422;366.785;-1;125;-27;1;0
4650.560;596;2.9800;1648908;365.563;0;125;-28;1;0
4650.660;597;2.9850;1644775;364.647;-1;124;-27;1;0
4650.760;598;2.9900;1641219;363.858;-1;124;-27;1;0
4650.860;598;2.9900;1638478;363.251;-1;124;-27;1;0
4650.960;599;2.9950;1628880;361.123;-1;125;-27;1;0
4651.060;600;3.0000;1619489;359.041;0;124;-27;1;0
4651.160;600;3.0000;1609471;356.820;-1;124;-26;1;0
4651.260;601;3.0050;1594083;353.408;-2;125;-27;1;0
4651.360;602;3.0100;1574206;349.001;0;124;-29;1;0
4651.460;602;3.0100;1542428;341.956;-1;125;-29;1;0
4651.560;603;3.0150;1492846;330.964;-1;124;-27;1;0
4651.660;604;3.0200;1435695;318.294;-1;124;-27;1;0
4651.760;604;3.0200;1341636;297.441;-1;125;-27;1;0
4651.860;605;3.0250;1313207;291.138;0;124;-27;1;0
4651.960;606;3.0300;1288639;285.691;-1;125;-28;1;0
4652.060;606;3.0300;1270098;281.581;-1;125;-28;1;0
4652.160;607;3.0350;1254557;278.135;-1;125;-28;1;0
4652.260;608;3.0400;1241826;275.313;-1;125;-27;1;0
4652.360;608;3.0400;1231192;272.955;-1;124;-29;1;0
4652.460;609;3.0450;1220450;270.574;-1;124;-26;1;0
4652.560;610;3.0500;1206912;267.572;-1;125;-27;1;0
4652.660;610;3.0500;1202584;266.613;-1;125;-27;1;0
4652.760;611;3.0550;1197429;265.470;-1;126;-27;1;0
4652.860;612;3.0600;1192693;264.420;-1;124;-27;1;0
4652.960;612;3.0600;1188153;263.414;-1;125;-27;1;0
4653.060;613;3.0650;1183363;262.352;-1;124;-27;1;0
4653.160;614;3.0700;1180675;261.756;-2;126;-26;1;0
4653.260;614;3.0700;1179526;261.501;-1;125;-27;1;0
4653.360;615;3.0750;1175635;260.638;-1;125;-28;1;0
4653.460;616;3.0800;1174458;260.377;-1;125;-26;1;0
4653.560;616;3.0800;1172318;259.903;-1;125;-27;1;0
4653.660;617;3.0850;1169470;259.271;-2;124;-27;1;0
4653.760;618;3.0900;1167534;258.842;0;125;-27;1;0
4653.860;618;3.0900;1166905;258.703;-1;125;-27;1;0
4653.960;619;3.0950;1166916;258.705;-1;125;-27;1;0
4654.060;620;3.1000;1164341;258.134;0;124;-28;1;0
4654.160;620;3.1000;1161971;257.609;-1;125;-28;1;0
4654.260;621;3.1050;1159284;257.013;-1;124;-27;1;0
4654.360;622;3.1100;1159427;257.045;-1;125;-28;1;0
4654.460;622;3.1100;1159945;257.160;-1;124;-27;1;0
4654.560;623;3.1150;1159405;257.040;-1;124;-28;1;0
4654.660;624;3.1200;1160608;257.307;0;124;-28;1;0
4654.760;624;3.1200;1160021;257.177;-1;125;-28;1;0
4654.860;625;3.1250;1159160;256.986;-1;125;-27;1;0
4654.960;626;3.1300;1157337;256.582;-1;124;-27;1;0
4655.060;626;3.1300;1159178;256.990;-1;125;-27;1;0
4655.160;627;3.1350;1159468;257.054;-1;124;-27;1;0
4655.260;628;3.1400;1158954;256.940;-1;124;-28;1;0
4655.360;628;3.1400;1157925;256.712;-1;125;-27;1;0
4655.460;629;3.1450;1155296;256.129;-1;124;-28;1;0
4655.560;630;3.1500;1156461;256.387;-1;124;-28;1;0
4655.660;630;3.1500;1157806;256.686;-1;125;-28;1;0
4655.760;631;3.1550;1158316;256.799;-1;125;-27;1;0
4655.860;632;3.1600;1157108;256.531;-1;125;-27;1;0
4655.960;632;3.1600;1154957;256.054;-1;125;-29;1;0
4656.060;633;3.1650;1153554;255.743;0;124;-27;1;0
4656.160;634;3.1700;1154140;255.873;-1;124;-27;1;0
4656.260;634;3.1700;1155636;256.205;-1;124;-27;1;0
4656.360;635;3.1750;1156611;256.421;-1;125;-28;1;0
4656.460;636;3.1800;1157085;256.526;-1;125;-28;1;0
4656.560;636;3.1800;1155404;256.153;0;124;-28;1;0
4656.660;637;3.1850;1155518;256.178;-1;125;-27;1;0
4656.760;638;3.1900;1155882;256.259;-1;125;-27;1;0
4656.860;638;3.1900;1158366;256.810;0;124;-28;1;0
4656.960;639;3.1950;1160016;257.176;0;125;-28;1;0
4657.060;640;3.2000;1159003;256.951;-1;125;-28;1;0
4657.160;640;3.2000;1158798;256.906;-1;124;-27;1;0
4657.260;641;3.2050;1157757;256.675;-2;125;-27;1;0
4657.360;642;3.2100;1157902;256.707;0;125;-27;1;0
4657.460;642;3.2100;1158550;256.851;0;125;-28;1;0
4657.560;643;3.2150;1159298;257.016;-1;125;-28;1;0
4657.660;644;3.2200;1160164;257.208;0;124;-28;1;0
4657.760;644;3.2200;1161067;257.409;-1;125;-27;1;0
4657.860;645;3.2250;1159350;257.028;0;124;-27;1;0
4657.960;646;3.2300;1158825;256.912;0;124;-27;1;0
4658.060;646;3.2300;1158908;256.930;-1;125;-28;1;0
4658.160;647;3.2350;1160780;257.345;-1;125;-27;1;0
4658.260;648;3.2400;1159975;257.166;-1;124;-29;1;0
4658.360;648;3.2400;1160667;257.320;-1;125;-28;1;0
4658.460;649;3.2450;1160154;257.206;-1;125;-27;1;0
4658.560;650;3.2500;1160087;257.191;-1;124;-28;1;0
4658.660;650;3.2500;1162402;257.705;0;124;-27;1;0
4658.760;651;3.2550;1162183;257.656;0;125;-27;1;0
4658.860;652;3.2600;1159452;257.051;-2;125;-28;1;0
4658.960;652;3.2600;1158054;256.741;0;124;-28;1;0
4659.060;653;3.2650;1157236;256.559;-1;124;-28;1;0
4659.160;654;3.2700;1158553;256.851;-2;125;-27;1;0
4659.260;654;3.2700;1161076;257.411;0;125;-28;1;0
4659.360;655;3.2750;1162208;257.662;-2;125;-28;1;0
4659.460;656;3.2800;1162956;257.827;-2;124;-27;1;0
4659.560;656;3.2800;1162312;257.685;-1;125;-27;1;0
4659.660;657;3.2850;1160693;257.326;-2;125;-28;1;0
4659.760;658;3.2900;1160916;257.375;-1;125;-27;1;0
4659.860;658;3.2900;1161847;257.581;-1;124;-28;1;0
4659.960;659;3.2950;1163196;257.881;0;125;-27;1;0
4660.060;660;3.3000;1162152;257.649;-2;124;-26;1;0
4660.160;660;3.3000;1161909;257.595;0;125;-27;1;0
4660.260;661;3.3050;1160679;257.323;-1;125;-27;1;0
4660.360;662;3.3100;1161748;257.560;0;125;-26;1;0
4660.460;662;3.3100;1162705;257.772;-1;125;-28;1;0
4660.560;663;3.3150;1164516;258.173;-1;124;-28;1;0
4660.660;664;3.3200;1163555;257.960;-1;125;-27;1;0
4660.760;664;3.3200;1162801;257.793;-1;125;-28;1;0
4660.860;665;3.3250;1160765;257.342;0;125;-28;1;0
4660.960;666;3.3300;1160701;257.327;-1;125;-28;1;0
4661.060;666;3.3300;1162512;257.729;-1;124;-27;1;0
4661.160;667;3.3350;1163642;257.979;-1;124;-27;1;0
4661.260;668;3.3400;1162266;257.674;-1;124;-28;1;0
4661.360;668;3.3400;1161086;257.413;-1;125;-27;1;0
4661.460;669;3.3450;1158655;256.874;-1;125;-26;1;0
4661.560;670;3.3500;1159488;257.058;-1;124;-28;1;0
4661.660;670;3.3500;1159882;257.146;0;124;-27;1;0
4661.760;671;3.3550;1160983;257.390;-2;124;-27;1;0
4661.860;672;3.3600;1161035;257.401;-1;124;-28;1;0
4661.960;672;3.3600;1158704;256.885;-1;125;-27;1;0
4662.060;673;3.3650;1160039;257.181;-1;124;-26;1;0
4662.160;674;3.3700;1159649;257.094;-2;124;-26;1;0
4662.260;674;3.3700;1159429;257.045;-1;125;-27;1;0
4662.360;675;3.3750;1160226;257.222;0;125;-28;1;0
4662.460;676;3.3800;1158691;256.882;-1;125;-26;1;0
4662.560;676;3.3800;1156408;256.376;-1;125;-27;1;0
4662.660;677;3.3850;1155746;256.229;-1;125;-27;1;0
4662.760;678;3.3900;1155285;256.127;-1;125;-27;1;0
4662.860;678;3.3900;1155776;256.236;-1;124;-28;1;0
4662.960;679;3.3950;1156073;256.301;-1;125;-27;1;0
4663.060;680;3.4000;1156568;256.411;-2;125;-26;1;0
4663.160;680;3.4000;1154850;256.030;-1;125;-28;1;0
4663.260;681;3.4050;1152731;255.560;-1;125;-29;1;0
4663.360;682;3.4100;1153584;255.750;0;124;-27;1;0
4663.460;682;3.4100;1153568;255.746;-1;124;-27;1;0
4663.560;683;3.4150;1151880;255.372;-1;125;-28;1;0
4663.660;684;3.4200;1152863;255.590;-1;125;-28;1;0
4663.760;684;3.4200;1151620;255.314;-1;124;-28;1;0
4663.860;685;3.4250;1151525;255.293;-1;124;-27;1;0
4663.960;686;3.4300;1152301;255.465;-1;125;-28;1;0
4664.060;686;3.4300;1152404;255.488;-1;125;-28;1;0
4664.160;687;3.4350;1151783;255.350;-1;125;-27;1;0
4664.260;688;3.4400;1151546;255.298;-1;124;-27;1;0
4664.360;688;3.4400;1150486;255.063;-1;125;-27;1;0
4664.460;689;3.4450;1150380;255.039;-2;125;-28;1;0
4664.560;690;3.4500;1151990;255.396;-1;124;-27;1;0
4664.660;690;3.4500;1151057;255.189;-1;125;-27;1;0
4664.760;691;3.4550;1151052;255.188;-1;125;-27;1;0
4664.860;692;3.4600;1151440;255.274;-1;124;-27;1;0
4664.960;692;3.4600;1151052;255.188;-1;124;-27;1;0
4665.060;693;3.4650;1150658;255.101;-1;124;-27;1;0
4665.160;694;3.4700;1151420;255.270;-1;124;-27;1;0
4665.260;694;3.4700;1151814;255.357;-1;125;-28;1;0
4665.360;695;3.4750;1151853;255.366;-1;124;-26;1;0
4665.460;696;3.4800;1151249;255.232;-2;125;-27;1;0
4665.560;696;3.4800;1150020;254.959;-1;124;-28;1;0
4665.660;697;3.4850;1149492;254.842;-1;124;-27;1;0
4665.760;698;3.4900;1148589;254.642;-1;124;-27;1;0
4665.860;698;3.4900;1150718;255.114;-1;124;-28;1;0
4665.960;699;3.4950;1151158;255.212;0;125;-28;1;0
4666.060;700;3.5000;1152596;255.531;-1;124;-27;1;0
4666.160;700;3.5000;1152686;255.550;-2;125;-26;1;0
4666.260;701;3.5050;1150913;255.157;-1;124;-27;1;0
4666.360;702;3.5100;1150565;255.080;-1;125;-26;1;0
4666.460;702;3.5100;1151367;255.258;0;125;-27;1;0
4666.560;703;3.5150;1150737;255.118;0;124;-27;1;0
4666.660;704;3.5200;1151833;255.361;-1;124;-28;1;0
4666.760;704;3.5200;1148944;254.721;-1;125;-27;1;0
4666.860;705;3.5250;1149447;254.832;-1;124;-27;1;0
4666.960;706;3.5300;1147737;254.453;0;125;-28;1;0
4667.060;706;3.5300;1149660;254.880;-2;124;-28;1;0
4667.160;707;3.5350;1149099;254.755;-2;124;-27;1;0
4667.260;708;3.5400;1148882;254.707;0;124;-27;1;0
4667.360;708;3.5400;1150766;255.125;-1;125;-27;1;0
4667.460;709;3.5450;1149419;254.826;-1;124;-26;1;0
4667.560;710;3.5500;1148391;254.598;-1;124;-29;1;0
4667.660;710;3.5500;1148583;254.641;-1;125;-26;1;0
4667.760;711;3.5550;1148467;254.615;0;124;-27;1;0
4667.860;712;3.5600;1148883;254.707;0;124;-28;1;0
4667.960;712;3.5600;1148155;254.546;-1;125;-29;1;0
4668.060;713;3.5650;1145970;254.062;-1;125;-28;1;0
4668.160;714;3.5700;1145683;253.998;-1;124;-28;1;0
4668.260;714;3.5700;1146872;254.262;-1;125;-28;1;0
4668.360;715;3.5750;1148266;254.571;-1;125;-28;1;0
4668.460;716;3.5800;1147579;254.418;-1;126;-27;1;0
4668.560;716;3.5800;1145882;254.042;-1;124;-27;1;0
4668.660;717;3.5850;1144029;253.631;-1;125;-27;1;0
4668.760;718;3.5900;1143340;253.478;-1;125;-27;1;0
4668.860;718;3.5900;1144171;253.663;-2;124;-28;1;0
4668.960;719;3.5950;1145568;253.972;-1;124;-27;1;0
4669.060;720;3.6000;1146941;254.277;-1;125;-27;1;0
4669.160;720;3.6000;1144108;253.649;-1;125;-27;1;0
4669.260;721;3.6050;1144439;253.722;-2;125;-27;1;0
4669.360;722;3.6100;1144148;253.658;-1;125;-27;1;0
4669.460;722;3.6100;1144989;253.844;-1;125;-27;1;0
4669.560;723;3.6150;1144097;253.646;-1;125;-28;1;0
4669.660;724;3.6200;1144363;253.705;-1;125;-28;1;0
4669.760;724;3.6200;1144177;253.664;-2;125;-28;1;0
4669.860;725;3.6250;1144263;253.683;-1;124;-27;1;0
4669.960;726;3.6300;1145672;253.995;-1;124;-27;1;0
4670.060;726;3.6300;1144762;253.794;-1;125;-27;1;0
4670.160;727;3.6350;1143097;253.425;-1;125;-28;1;0
4670.260;728;3.6400;1143316;253.473;-1;125;-27;1;0
4670.360;728;3.6400;1143941;253.612;-1;125;-27;1;0
4670.460;729;3.6450;1143325;253.475;-1;124;-27;1;0
4670.560;730;3.6500;1142788;253.356;0;125;-28;1;0
4670.660;730;3.6500;1143069;253.418;-1;124;-27;1;0
4670.760;731;3.6550;1143356;253.482;-1;125;-27;1;0
4670.860;732;3.6600;1142350;253.259;-1;124;-28;1;0
4670.960;732;3.6600;1142548;253.303;-1;125;-27;1;0
4671.060;733;3.6650;1140956;252.950;-1;124;-26;1;0
4671.160;734;3.6700;1140378;252.822;-1;124;-28;1;0
4671.260;734;3.6700;1140948;252.948;-1;125;-27;1;0
4671.360;735;3.6750;1140154;252.772;-1;124;-27;1;0
4671.460;736;3.6800;1140286;252.801;-1;125;-28;1;0
4671.560;736;3.6800;1140504;252.850;-1;125;-26;1;0
4671.660;737;3.6850;1140179;252.778;-1;124;-28;1;0
4671.760;738;3.6900;1141184;253.000;-1;124;-28;1;0
4671.860;738;3.6900;1141704;253.116;-1;126;-27;1;0
4671.960;739;3.6950;1139296;252.582;-1;124;-28;1;0
4672.060;740;3.7000;1138393;252.382;-1;125;-26;1;0
4672.160;740;3.7000;1138817;252.476;-1;124;-27;1;0
4672.260;741;3.7050;1137296;252.139;0;124;-27;1;0
4672.360;742;3.7100;1136979;252.068;-2;125;-27;1;0
4672.460;742;3.7100;1137602;252.206;-1;124;-27;1;0
4672.560;743;3.7150;1139626;252.655;0;125;-27;1;0
4672.660;744;3.7200;1138930;252.501;-2;125;-27;1;0
4672.760;744;3.7200;1139021;252.521;0;124;-27;1;0
4672.860;745;3.7250;1135508;251.742;-1;124;-27;1;0
4672.960;746;3.7300;1134933;251.615;-1;124;-27;1;0
4673.060;746;3.7300;1136329;251.924;0;125;-27;1;0
4673.160;747;3.7350;1135352;251.708;-1;124;-27;1;0
4673.260;748;3.7400;1136143;251.883;-1;124;-26;1;0
4673.360;748;3.7400;1134673;251.557;-2;124;-28;1;0
4673.460;749;3.7450;1133042;251.195;-1;124;-28;1;0
4673.560;750;3.7500;1132979;251.181;-1;125;-28;1;0
4673.660;750;3.7500;1132140;250.995;-1;124;-27;1;0
4673.760;751;3.7550;1132125;250.992;-1;125;-28;1;0
4673.860;752;3.7600;1131233;250.794;-1;125;-28;1;0
4673.960;752;3.7600;1129656;250.445;-1;124;-27;1;0
4674.060;753;3.7650;1128650;250.222;-1;124;-28;1;0
4674.160;754;3.7700;1128524;250.194;-1;124;-28;1;0
4674.260;754;3.7700;1131241;250.796;-1;125;-28;1;0
4674.360;755;3.7750;1132383;251.049;-1;126;-28;1;0
4674.460;756;3.7800;1132302;251.031;-1;124;-28;1;0
4674.560;756;3.7800;1130671;250.670;-2;125;-28;1;0
4674.660;757;3.7850;1127207;249.902;-1;124;-26;1;0
4674.760;758;3.7900;1127262;249.914;-1;124;-27;1;0
4674.860;758;3.7900;1126900;249.834;-2;125;-27;1;0
4674.960;759;3.7950;1128310;250.146;-1;125;-28;1;0
4675.060;760;3.8000;1127312;249.925;-1;125;-28;1;0
4675.160;760;3.8000;1125515;249.527;-1;125;-27;1;0
4675.260;761;3.8050;1124075;249.207;-1;125;-27;1;0
4675.360;762;3.8100;1123055;248.981;-1;124;-26;1;0
4675.460;762;3.8100;1125363;249.493;-1;124;-28;1;0
4675.560;763;3.8150;1125104;249.436;0;125;-27;1;0
4675.660;764;3.8200;1122815;248.928;-1;125;-26;1;0
4675.760;764;3.8200;1122384;248.833;-1;126;-28;1;0
4675.860;765;3.8250;1122520;248.863;-1;124;-27;1;0
4675.960;766;3.8300;1122411;248.839;-1;125;-27;1;0
4676.060;766;3.8300;1122986;248.966;-1;125;-27;1;0
4676.160;767;3.8350;1123440;249.067;-1;124;-27;1;0
4676.260;768;3.8400;1122169;248.785;0;125;-28;1;0
4676.360;768;3.8400;1122819;248.929;-2;127;-27;1;0
4676.460;769;3.8450;1122141;248.779;-1;124;-27;1;0
4676.560;770;3.8500;1119268;248.142;-1;124;-28;1;0
4676.660;770;3.8500;1120346;248.381;-1;124;-27;1;0
4676.760;771;3.8550;1119749;248.248;-1;124;-27;1;0
4676.860;772;3.8600;1119403;248.172;-1;124;-28;1;0
4676.960;772;3.8600;1118152;247.894;-1;124;-27;1;0
4677.060;773;3.8650;1118664;248.008;-1;124;-27;1;0
4677.160;774;3.8700;1118295;247.926;-1;124;-28;1;0
4677.260;774;3.8700;1118079;247.878;-1;125;-27;1;0
4677.360;775;3.8750;1119609;248.217;-1;124;-27;1;0
4677.460;776;3.8800;1118489;247.969;0;124;-28;1;0
4677.560;776;3.8800;1117331;247.712;-1;125;-27;1;0
4677.660;777;3.8850;1116652;247.562;-1;124;-28;1;0
4677.760;778;3.8900;1115891;247.393;-1;125;-27;1;0
4677.860;778;3.8900;1114315;247.044;-2;124;-27;1;0
4677.960;779;3.8950;1114578;247.102;-1;125;-28;1;0
4678.060;780;3.9000;1113696;246.906;-1;125;-28;1;0
4678.160;780;3.9000;1114152;247.007;-1;125;-27;1;0
4678.260;781;3.9050;1113239;246.805;-1;124;-27;1;0
4678.360;782;3.9100;1111945;246.518;-1;124;-26;1;0
4678.460;782;3.9100;1112236;246.583;-1;125;-28;1;0
4678.560;783;3.9150;1112948;246.741;-1;124;-27;1;0
4678.660;784;3.9200;1113395;246.840;-2;125;-28;1;0
4678.760;784;3.9200;1112186;246.572;-1;124;-27;1;0
4678.860;785;3.9250;1112813;246.711;-1;125;-27;1;0
4678.960;786;3.9300;1112125;246.558;-1;124;-27;1;0
4679.060;786;3.9300;1110392;246.174;-1;125;-28;1;0
4679.160;787;3.9350;1111067;246.324;-1;126;-27;1;0
4679.260;788;3.9400;1111361;246.389;-2;125;-27;1;0
4679.360;788;3.9400;1110931;246.293;-1;124;-28;1;0
4679.460;789;3.9450;1106384;245.285;-1;124;-27;1;0
4679.560;790;3.9500;1106669;245.349;-1;125;-27;1;0
4679.660;790;3.9500;1107886;245.618;-1;125;-27;1;0
4679.760;791;3.9550;1106444;245.299;-1;124;-28;1;0
4679.860;792;3.9600;1105654;245.123;-2;125;-28;1;0
4679.960;792;3.9600;1105608;245.113;-1;125;-27;1;0
4680.060;793;3.9650;1104793;244.933;-1;125;-28;1;0
4680.160;794;3.9700;1104069;244.772;0;124;-28;1;0
4680.260;794;3.9700;1105050;244.990;-1;124;-27;1;0
4680.360;795;3.9750;1103333;244.609;-1;125;-28;1;0
4680.460;796;3.9800;1101837;244.277;0;124;-29;1;0
4680.560;796;3.9800;1100812;244.050;-1;124;-27;1;0
4680.660;797;3.9850;1099042;243.658;-1;124;-28;1;0
4680.760;798;3.9900;1099192;243.691;-1;124;-28;1;0
4680.860;798;3.9900;1100904;244.070;-1;125;-27;1;0
4680.960;799;3.9950;1100402;243.959;-1;125;-28;1;0
4681.060;800;4.0000;1099830;243.832;-1;124;-28;1;0
4681.160;800;4.0000;1099978;243.865;0;125;-27;1;0
4681.260;801;4.0050;1099091;243.668;0;125;-28;1;0
4681.360;802;4.0100;1097997;243.426;-1;124;-28;1;0
4681.460;802;4.0100;1098391;243.513;-1;125;-28;1;0
4681.560;803;4.0150;1099141;243.680;0;124;-28;1;0
4681.660;804;4.0200;1100161;243.906;-2;125;-27;1;0
4681.760;804;4.0200;1098064;243.441;0;124;-28;1;0
4681.860;805;4.0250;1097857;243.395;-2;125;-28;1;0
4681.960;806;4.0300;1098218;243.475;-2;126;-27;1;0
4682.060;806;4.0300;1097940;243.413;-1;125;-27;1;0
4682.160;807;4.0350;1097973;243.421;-1;123;-28;1;0
4682.260;808;4.0400;1098318;243.497;-1;124;-27;1;0
4682.360;808;4.0400;1098220;243.475;-1;123;-27;1;0
4682.460;809;4.0450;1100052;243.882;-2;124;-28;1;0
4682.560;810;4.0500;1099921;243.852;-1;125;-26;1;0
4682.660;810;4.0500;1099160;243.684;-1;124;-28;1;0
4682.760;811;4.0550;1099575;243.776;-1;124;-27;1;0
4682.860;812;4.0600;1098330;243.500;-1;125;-28;1;0
4682.960;812;4.0600;1097478;243.311;-1;124;-27;1;0
4683.060;813;4.0650;1097853;243.394;-2;124;-28;1;0
4683.160;814;4.0700;1097112;243.230;-1;125;-27;1;0
4683.260;814;4.0700;1097239;243.258;-1;125;-27;1;0
4683.360;815;4.0750;1098477;243.532;-1;124;-28;1;0
4683.460;816;4.0800;1099630;243.788;-1;125;-28;1;0
4683.560;816;4.0800;1099697;243.803;-1;124;-27;1;0
4683.660;817;4.0850;1097404;243.294;0;125;-28;1;0
4683.760;818;4.0900;1096604;243.117;-1;125;-27;1;0
4683.860;818;4.0900;1098014;243.430;-1;125;-28;1;0
4683.960;819;4.0950;1098503;243.538;-1;125;-27;1;0
4684.060;820;4.1000;1099275;243.709;-1;124;-27;1;0
4684.160;820;4.1000;1098416;243.519;-1;124;-27;1;0
4684.260;821;4.1050;1098870;243.619;-1;123;-28;1;0
4684.360;822;4.1100;1098482;243.533;0;125;-28;1;0
4684.460;822;4.1100;1098585;243.556;-1;125;-27;1;0
4684.560;823;4.1150;1099592;243.780;-1;124;-27;1;0
4684.660;824;4.1200;1099838;243.834;-1;124;-27;1;0
4684.760;824;4.1200;1098849;243.615;-2;125;-27;1;0
4684.860;825;4.1250;1097260;243.263;-1;124;-26;1;0
4684.960;826;4.1300;1099269;243.708;-1;124;-27;1;0
4685.060;826;4.1300;1100353;243.948;-1;124;-27;1;0
4685.160;827;4.1350;1099131;243.677;0;125;-27;1;0
4685.260;828;4.1400;1098291;243.491;-1;124;-26;1;0
4685.360;828;4.1400;1098019;243.431;-1;125;-27;1;0
4685.460;829;4.1450;1096972;243.199;-2;124;-28;1;0
4685.560;830;4.1500;1096806;243.162;-1;125;-27;1;0
4685.660;830;4.1500;1097919;243.409;-1;124;-27;1;0
4685.760;831;4.1550;1098380;243.511;-1;124;-27;1;0
4685.860;832;4.1600;1096695;243.137;-1;124;-27;1;0
4685.960;832;4.1600;1097059;243.218;-1;125;-28;1;0
4686.060;833;4.1650;1098620;243.564;0;124;-29;1;0
4686.160;834;4.1700;1099452;243.749;-2;125;-27;1;0
4686.260;834;4.1700;1099050;243.659;0;124;-28;1;0
4686.360;835;4.1750;1097755;243.372;-1;125;-27;1;0
4686.460;836;4.1800;1097905;243.406;-1;125;-27;1;0
4686.560;836;4.1800;1098730;243.588;-1;125;-28;1;0
4686.660;837;4.1850;1097793;243.381;0;125;-27;1;0
4686.760;838;4.1900;1097235;243.257;-1;124;-27;1;0
4686.860;838;4.1900;1097960;243.418;0;124;-28;1;0
4686.960;839;4.1950;1099666;243.796;0;124;-27;1;0
4687.060;840;4.2000;1100626;244.009;-1;125;-28;1;0
4687.160;840;4.2000;1100280;243.932;-1;124;-28;1;0
4687.260;841;4.2050;1097692;243.358;-2;125;-27;1;0
4687.360;842;4.2100;1097139;243.236;-1;125;-27;1;0
4687.460;842;4.2100;1099349;243.726;-1;124;-27;1;0
4687.560;843;4.2150;1098047;243.437;-1;125;-28;1;0
4687.660;844;4.2200;1098011;243.429;-1;125;-28;1;0
4687.760;844;4.2200;1097054;243.217;0;124;-28;1;0
4687.860;845;4.2250;1097235;243.257;-1;124;-27;1;0
4687.960;846;4.2300;1096527;243.100;-1;124;-27;1;0
4688.060;846;4.2300;1096925;243.188;-1;125;-28;1;0
4688.160;847;4.2350;1098895;243.625;-1;124;-27;1;0
4688.260;848;4.2400;1097944;243.414;-1;123;-28;1;0
4688.360;848;4.2400;1096336;243.058;0;125;-28;1;0
4688.460;849;4.2450;1095673;242.911;-1;124;-27;1;0
4688.560;850;4.2500;1095502;242.873;-2;124;-26;1;0
4688.660;850;4.2500;1096942;243.192;0;124;-27;1;0
4688.760;851;4.2550;1097466;243.308;-1;125;-29;1;0
4688.860;852;4.2600;1098309;243.495;-2;125;-26;1;0
4688.960;852;4.2600;1096764;243.153;-1;124;-27;1;0
4689.060;853;4.2650;1096336;243.058;-1;125;-28;1;0
4689.160;854;4.2700;1094709;242.697;-2;125;-26;1;0
4689.260;854;4.2700;1096022;242.988;-1;124;-27;1;0
4689.360;855;4.2750;1097761;243.374;-1;124;-28;1;0
4689.460;856;4.2800;1098438;243.524;-1;125;-27;1;0
4689.560;856;4.2800;1097309;243.273;-1;124;-27;1;0
4689.660;857;4.2850;1097113;243.230;-1;125;-28;1;0
4689.760;858;4.2900;1096338;243.058;-1;125;-27;1;0
4689.860;858;4.2900;1097471;243.309;-1;124;-28;1;0
4689.960;859;4.2950;1097689;243.358;-1;124;-28;1;0
4690.060;860;4.3000;1097170;243.243;0;124;-27;1;0
4690.160;860;4.3000;1097288;243.269;-1;124;-26;1;0
4690.260;861;4.3050;1097210;243.251;-1;125;-27;1;0
4690.360;862;4.3100;1096370;243.065;0;124;-28;1;0
4690.460;862;4.3100;1097314;243.275;-1;124;-27;1;0
4690.560;863;4.3150;1099167;243.685;-1;124;-26;1;0
4690.660;864;4.3200;1099322;243.720;-1;124;-28;1;0
4690.760;864;4.3200;1096437;243.080;-1;124;-28;1;0
4690.860;865;4.3250;1095730;242.923;-2;124;-27;1;0
4690.960;866;4.3300;1095400;242.850;-1;124;-27;1;0
4691.060;866;4.3300;1096066;242.998;-1;125;-27;1;0
4691.160;867;4.3350;1096079;243.001;0;125;-28;1;0
4691.260;868;4.3400;1096050;242.994;-1;124;-27;1;0
4691.360;868;4.3400;1094798;242.717;-1;125;-27;1;0
4691.460;869;4.3450;1092616;242.233;0;124;-26;1;0
4691.560;870;4.3500;1093438;242.415;-2;125;-27;1;0
4691.660;870;4.3500;1093997;242.539;0;124;-28;1;0
4691.760;871;4.3550;1095675;242.911;-1;125;-28;1;0
4691.860;872;4.3600;1098293;243.492;-1;124;-28;1;0
4691.960;872;4.3600;1097773;243.376;-2;124;-27;1;0
4692.060;873;4.3650;1095402;242.851;-1;124;-28;1;0
4692.160;874;4.3700;1093988;242.537;-1;125;-27;1;0
4692.260;874;4.3700;1094045;242.550;-1;124;-27;1;0
4692.360;875;4.3750;1095492;242.871;-1;124;-27;1;0
4692.460;876;4.3800;1095698;242.916;-1;124;-27;1;0
4692.560;876;4.3800;1093657;242.464;-1;125;-27;1;0
4692.660;877;4.3850;1092884;242.292;-1;125;-28;1;0
4692.760;878;4.3900;1093196;242.362;-1;124;-28;1;0
4692.860;878;4.3900;1093252;242.374;-1;125;-27;1;0
4692.960;879;4.3950;1095710;242.919;-1;124;-28;1;0
4693.060;880;4.4000;1095156;242.796;0;125;-26;1;0
4693.160;880;4.4000;1093391;242.405;-1;125;-28;1;0
4693.260;881;4.4050;1091987;242.094;0;125;-27;1;0
4693.360;882;4.4100;1093196;242.362;0;125;-27;1;0
4693.460;882;4.4100;1094428;242.635;-1;125;-28;1;0
4693.560;883;4.4150;1092712;242.254;-2;125;-27;1;0
4693.660;884;4.4200;1091756;242.042;0;125;-28;1;0
4693.760;884;4.4200;1092319;242.167;-1;125;-27;1;0
4693.860;885;4.4250;1092486;242.204;-1;124;-27;1;0
4693.960;886;4.4300;1092420;242.190;-2;124;-28;1;0
4694.060;886;4.4300;1092883;242.292;-1;125;-27;1;0
4694.160;887;4.4350;1092922;242.301;-1;125;-27;1;0
4694.260;888;4.4400;1092927;242.302;-1;124;-29;1;0
4694.360;888;4.4400;1092058;242.109;-1;124;-27;1;0
4694.460;889;4.4450;1092076;242.113;-1;125;-26;1;0
4694.560;890;4.4500;1090511;241.766;-1;125;-28;1;0
4694.660;890;4.4500;1091705;242.031;-1;124;-28;1;0
4694.760;891;4.4550;1093011;242.321;-1;125;-26;1;0
4694.860;892;4.4600;1092511;242.210;0;125;-27;1;0
4694.960;892;4.4600;1092643;242.239;-1;124;-28;1;0
4695.060;893;4.4650;1091035;241.882;0;124;-28;1;0
4695.160;894;4.4700;1090435;241.749;-1;125;-26;1;0
4695.260;894;4.4700;1089593;241.563;-1;124;-27;1;0
4695.360;895;4.4750;1089151;241.465;-1;124;-27;1;0
4695.460;896;4.4800;1089442;241.529;-2;125;-27;1;0
4695.560;896;4.4800;1090048;241.664;-1;124;-28;1;0
4695.660;897;4.4850;1090902;241.853;-1;124;-27;1;0
4695.760;898;4.4900;1089538;241.551;-2;124;-27;1;0
4695.860;898;4.4900;1088143;241.241;-1;123;-27;1;0
4695.960;899;4.4950;1087841;241.174;-1;124;-28;1;0
4696.060;900;4.5000;1089628;241.571;-2;125;-27;1;0
4696.160;900;4.5000;1088979;241.427;-2;124;-27;1;0
4696.260;901;4.5050;1088628;241.349;-1;125;-29;1;0
4696.360;902;4.5100;1087868;241.180;-1;125;-27;1;0
4696.460;902;4.5100;1087915;241.191;-1;125;-27;1;0
4696.560;903;4.5150;1087365;241.069;-1;125;-27;1;0
4696.660;904;4.5200;1087871;241.181;0;124;-28;1;0
4696.760;904;4.5200;1085483;240.652;-1;124;-28;1;0
4696.860;905;4.5250;1087509;241.101;-1;124;-28;1;0
4696.960;906;4.5300;1087220;241.037;0;125;-28;1;0
4697.060;906;4.5300;1085442;240.642;0;124;-28;1;0
4697.160;907;4.5350;1086024;240.772;-1;124;-27;1;0
4697.260;908;4.5400;1085502;240.656;-1;125;-28;1;0
4697.360;908;4.5400;1083917;240.304;-1;124;-28;1;0
4697.460;909;4.5450;1082203;239.924;-1;124;-26;1;0
4697.560;910;4.5500;1082899;240.079;-1;124;-28;1;0
4697.660;910;4.5500;1082055;239.892;-1;125;-28;1;0
4697.760;911;4.5550;1083435;240.198;-1;124;-26;1;0
4697.860;912;4.5600;1081854;239.847;-1;124;-28;1;0
4697.960;912;4.5600;1079844;239.401;-1;124;-28;1;0
4698.060;913;4.5650;1078168;239.030;-1;124;-27;1;0
4698.160;914;4.5700;1079124;239.242;-1;124;-27;1;0
4698.260;914;4.5700;1080167;239.473;-1;124;-28;1;0
4698.360;915;4.5750;1080221;239.485;-1;124;-27;1;0
4698.460;916;4.5800;1080158;239.471;-1;125;-27;1;0
4698.560;916;4.5800;1078499;239.103;-1;125;-28;1;0
4698.660;917;4.5850;1076903;238.749;-1;125;-27;1;0
4698.760;918;4.5900;1077273;238.831;-2;125;-26;1;0
4698.860;918;4.5900;1077674;238.920;0;125;-27;1;0
4698.960;919;4.5950;1078209;239.039;-1;124;-27;1;0
4699.060;920;4.6000;1080540;239.556;-1;124;-26;1;0
4699.160;920;4.6000;1078403;239.082;-1;124;-28;1;0
4699.260;921;4.6050;1078399;239.081;-1;125;-27;1;0
4699.360;922;4.6100;1078210;239.039;-2;125;-26;1;0
4699.460;922;4.6100;1078433;239.089;-1;124;-28;1;0
4699.560;923;4.6150;1079405;239.304;-1;124;-27;1;0
4699.660;924;4.6200;1079694;239.368;-1;125;-27;1;0
4699.760;924;4.6200;1079657;239.360;-1;125;-28;1;0
4699.860;925;4.6250;1079088;239.234;-1;124;-28;1;0
4699.960;926;4.6300;1079022;239.219;0;125;-27;1;0
4700.060;926;4.6300;1080567;239.562;-1;124;-27;1;0
4700.160;927;4.6350;1082498;239.990;-1;124;-28;1;0
4700.260;928;4.6400;1082712;240.037;-1;125;-28;1;0
4700.360;928;4.6400;1082071;239.895;-1;124;-27;1;0
4700.460;929;4.6450;1080879;239.631;-1;125;-26;1;0
4700.560;930;4.6500;1080581;239.565;0;124;-28;1;0
4700.660;930;4.6500;1081342;239.734;-1;125;-28;1;0
4700.760;931;4.6550;1082654;240.024;-1;125;-28;1;0
4700.860;932;4.6600;1082681;240.030;-1;125;-29;1;0
4700.960;932;4.6600;1082468;239.983;-1;125;-27;1;0
4701.060;933;4.6650;1082316;239.949;-1;124;-27;1;0
4701.160;934;4.6700;1083115;240.127;-1;124;-28;1;0
4701.260;934;4.6700;1083086;240.120;-1;125;-27;1;0
4701.360;935;4.6750;1082660;240.026;-1;125;-28;1;0
4701.460;936;4.6800;1083557;240.225;-2;124;-27;1;0
4701.560;936;4.6800;1083749;240.267;-2;125;-27;1;0
4701.660;937;4.6850;1083111;240.126;-1;125;-28;1;0
4701.760;938;4.6900;1083494;240.211;-2;125;-27;1;0
4701.860;938;4.6900;1083956;240.313;-1;124;-28;1;0
4701.960;939;4.6950;1085465;240.648;-1;125;-27;1;0
4702.060;940;4.7000;1086665;240.914;-1;125;-27;1;0
4702.160;940;4.7000;1085193;240.587;-1;125;-28;1;0
4702.260;941;4.7050;1083717;240.260;0;125;-27;1;0
4702.360;942;4.7100;1084555;240.446;-2;124;-25;1;0
4702.460;942;4.7100;1085459;240.646;-1;124;-26;1;0
4702.560;943;4.7150;1086103;240.789;-1;125;-28;1;0
4702.660;944;4.7200;1085553;240.667;-1;124;-27;1;0
4702.760;944;4.7200;1085938;240.752;-1;124;-28;1;0
4702.860;945;4.7250;1086502;240.877;-1;124;-27;1;0
4702.960;946;4.7300;1086804;240.944;-1;124;-27;1;0
4703.060;946;4.7300;1087397;241.076;-1;125;-27;1;0
4703.160;947;4.7350;1088450;241.309;-1;124;-26;1;0
4703.260;948;4.7400;1087719;241.147;0;124;-27;1;0
4703.360;948;4.7400;1086831;240.950;-1;124;-28;1;0
4703.460;949;4.7450;1086001;240.766;-1;124;-28;1;0
4703.560;950;4.7500;1086929;240.972;-1;125;-28;1;0
4703.660;950;4.7500;1087897;241.187;-1;125;-27;1;0
4703.760;951;4.7550;1087420;241.081;-1;125;-28;1;0
4703.860;952;4.7600;1088157;241.244;-1;125;-27;1;0
4703.960;952;4.7600;1089153;241.465;0;124;-27;1;0
4704.060;953;4.7650;1088723;241.370;-1;124;-27;1;0
4704.160;954;4.7700;1087349;241.065;0;125;-27;1;0
4704.260;954;4.7700;1089283;241.494;-1;125;-27;1;0
4704.360;955;4.7750;1089826;241.614;-1;125;-28;1;0
4704.460;956;4.7800;1088851;241.398;-1;125;-28;1;0
4704.560;956;4.7800;1089052;241.443;-1;125;-28;1;0
4704.660;957;4.7850;1088522;241.325;-1;125;-28;1;0
4704.760;958;4.7900;1088208;241.256;-1;124;-28;1;0
4704.860;958;4.7900;1088533;241.328;-1;124;-27;1;0
4704.960;959;4.7950;1089968;241.646;-1;125;-28;1;0
4705.060;960;4.8000;1089788;241.606;-1;124;-28;1;0
4705.160;960;4.8000;1089245;241.486;0;124;-28;1;0
4705.260;961;4.8050;1089427;241.526;-1;124;-28;1;0
4705.360;962;4.8100;1089973;241.647;-1;124;-27;1;0
4705.460;962;4.8100;1092153;242.130;-1;124;-28;1;0
4705.560;963;4.8150;1091657;242.020;0;125;-27;1;0
4705.660;964;4.8200;1090627;241.792;-1;125;-26;1;0
4705.760;964;4.8200;1089772;241.602;-1;125;-28;1;0
4705.860;965;4.8250;1089024;241.437;-1;124;-28;1;0
4705.960;966;4.8300;1089886;241.628;-1;125;-26;1;0
4706.060;966;4.8300;1092899;242.296;-1;125;-28;1;0
4706.160;967;4.8350;1092798;242.273;-1;125;-28;1;0
4706.260;968;4.8400;1093714;242.476;-1;125;-27;1;0
4706.360;968;4.8400;1092338;242.171;-1;124;-27;1;0
4706.460;969;4.8450;1092118;242.123;-1;125;-28;1;0
4706.560;970;4.8500;1092655;242.242;0;125;-27;1;0
4706.660;970;4.8500;1093250;242.374;-1;125;-27;1;0
4706.760;971;4.8550;1093393;242.405;-1;125;-27;1;0
4706.860;972;4.8600;1093164;242.354;-1;124;-27;1;0
4706.960;972;4.8600;1093165;242.355;-1;125;-27;1;0
4707.060;973;4.8650;1091470;241.979;-1;125;-28;1;0
4707.160;974;4.8700;1089886;241.628;0;124;-28;1;0
4707.260;974;4.8700;1092400;242.185;-1;125;-27;1;0
4707.360;975;4.8750;1095006;242.763;-1;125;-27;1;0
4707.460;976;4.8800;1094497;242.650;-1;125;-28;1;0
4707.560;976;4.8800;1094014;242.543;0;125;-27;1;0
4707.660;977;4.8850;1093082;242.336;-1;124;-27;1;0
4707.760;978;4.8900;1092792;242.272;-1;124;-28;1;0
4707.860;978;4.8900;1095354;242.840;-1;125;-27;1;0
4707.960;979;4.8950;1094271;242.600;-1;125;-27;1;0
4708.060;980;4.9000;1093196;242.362;-1;124;-28;1;0
4708.160;980;4.9000;1093432;242.414;-1;124;-28;1;0
4708.260;981;4.9050;1092024;242.102;-1;124;-28;1;0
4708.360;982;4.9100;1091283;241.937;-1;125;-27;1;0
4708.460;982;4.9100;1092588;242.227;-1;125;-27;1;0
4708.560;983;4.9150;1093857;242.508;0;124;-27;1;0
4708.660;984;4.9200;1094320;242.611;-1;125;-27;1;0
4708.760;984;4.9200;1093498;242.429;-1;124;-28;1;0
4708.860;985;4.9250;1092760;242.265;-1;124;-28;1;0
4708.960;986;4.9300;1092741;242.261;-1;125;-26;1;0
4709.060;986;4.9300;1093487;242.426;-1;125;-27;1;0
4709.160;987;4.9350;1092014;242.100;-1;125;-27;1;0
4709.260;988;4.9400;1092156;242.131;-2;124;-27;1;0
4709.360;988;4.9400;1092810;242.276;-1;124;-28;1;0
4709.460;989;4.9450;1093598;242.451;-1;124;-28;1;0
4709.560;990;4.9500;1093937;242.526;-2;125;-27;1;0
4709.660;990;4.9500;1093033;242.325;-1;124;-27;1;0
4709.760;991;4.9550;1092413;242.188;-1;124;-29;1;0
4709.860;992;4.9600;1092332;242.170;-1;126;-27;1;0
4709.960;992;4.9600;1092841;242.283;-1;124;-27;1;0
4710.060;993;4.9650;1093561;242.442;-1;125;-28;1;0
4710.160;994;4.9700;1092272;242.157;-1;124;-27;1;0
4710.260;994;4.9700;1091490;241.983;-1;124;-26;1;0
4710.360;995;4.9750;1092103;242.119;-1;125;-27;1;0
4710.460;996;4.9800;1092213;242.144;-1;124;-27;1;0
4710.560;996;4.9800;1092163;242.133;-1;124;-28;1;0
4710.660;997;4.9850;1090995;241.874;0;124;-27;1;0
4710.760;998;4.9900;1090270;241.713;0;124;-28;1;0
4710.860;998;4.9900;1091116;241.900;-2;125;-27;1;0
4710.960;999;4.9950;1092157;242.131;-1;124;-27;1;0
4711.060;1000;5.0000;1093409;242.409;-1;124;-28;1;0
4711.160;1000;5.0000;1092375;242.180;0;125;-28;1;0
4711.260;1001;5.0050;1090967;241.867;-1;125;-27;1;0
4711.360;1002;5.0100;1090677;241.803;-1;124;-29;1;0
4711.460;1002;5.0100;1093215;242.366;-1;125;-27;1;0
4711.560;1003;5.0150;1093057;242.331;-1;125;-28;1;0
4711.660;1004;5.0200;1092316;242.166;-1;124;-28;1;0
4711.760;1004;5.0200;1091056;241.887;0;124;-29;1;0
4711.860;1005;5.0250;1089998;241.653;-1;125;-28;1;0
4711.960;1006;5.0300;1090228;241.704;-1;125;-26;1;0
4712.060;1006;5.0300;1090455;241.754;-1;124;-28;1;0
4712.160;1007;5.0350;1089426;241.526;-1;124;-26;1;0
4712.260;1008;5.0400;1089903;241.631;-2;125;-26;1;0
4712.360;1008;5.0400;1090499;241.764;-1;125;-27;1;0
4712.460;1009;5.0450;1089164;241.468;-1;124;-28;1;0
4712.560;1010;5.0500;1089875;241.625;-1;125;-27;1;0
4712.660;1010;5.0500;1090005;241.654;0;125;-27;1;0
4712.760;1011;5.0550;1090016;241.657;-1;125;-27;1;0
4712.860;1012;5.0600;1091115;241.900;-1;124;-27;1;0
4712.960;1012;5.0600;1089255;241.488;-1;124;-28;1;0
4713.060;1013;5.0650;1088396;241.297;-1;124;-27;1;0
4713.160;1014;5.0700;1088198;241.253;-1;125;-27;1;0
4713.260;1014;5.0700;1088769;241.380;-1;125;-28;1;0
4713.360;1015;5.0750;1091897;242.074;-1;124;-27;1;0
4713.460;1016;5.0800;1089955;241.643;0;124;-27;1;0
4713.560;1016;5.0800;1089246;241.486;-1;124;-27;1;0
4713.660;1017;5.0850;1090637;241.794;-1;124;-28;1;0
4713.760;1018;5.0900;1090288;241.717;-1;125;-28;1;0
4713.860;1018;5.0900;1088853;241.399;-1;124;-28;1;0
4713.960;1019;5.0950;1086443;240.864;0;124;-27;1;0
4714.060;1020;5.1000;1086771;240.937;0;124;-28;1;0
4714.160;1020;5.1000;1086774;240.938;-1;125;-27;1;0
4714.260;1021;5.1050;1085229;240.595;0;124;-27;1;0
4714.360;1022;5.1100;1085954;240.756;-1;124;-29;1;0
4714.460;1022;5.1100;1087279;241.050;-1;124;-28;1;0
4714.560;1023;5.1150;1088190;241.252;-1;124;-28;1;0
4714.660;1024;5.1200;1088068;241.225;-1;125;-28;1;0
4714.760;1024;5.1200;1088418;241.302;0;124;-29;1;0
4714.860;1025;5.1250;1088618;241.347;-1;124;-28;1;0
4714.960;1026;5.1300;1085751;240.711;0;124;-28;1;0
4715.060;1026;5.1300;1086110;240.791;-1;124;-28;1;0
4715.160;1027;5.1350;1086199;240.810;-1;125;-28;1;0
4715.260;1028;5.1400;1085595;240.676;-1;125;-28;1;0
4715.360;1028;5.1400;1084444;240.421;-1;124;-28;1;0
4715.460;1029;5.1450;1083387;240.187;-1;125;-27;1;0
4715.560;1030;5.1500;1084387;240.409;-1;125;-27;1;0
4715.660;1030;5.1500;1084536;240.442;-1;125;-28;1;0
4715.760;1031;5.1550;1086513;240.880;-1;125;-28;1;0
4715.860;1032;5.1600;1085447;240.644;-1;125;-26;1;0
4715.960;1032;5.1600;1082361;239.959;-1;124;-27;1;0
4716.060;1033;5.1650;1082060;239.893;0;125;-28;1;0
4716.160;1034;5.1700;1082719;240.039;-1;125;-27;1;0
4716.260;1034;5.1700;1083486;240.209;-1;124;-27;1;0
4716.360;1035;5.1750;1081919;239.861;0;124;-27;1;0
4716.460;1036;5.1800;1081576;239.785;-1;124;-27;1;0
4716.560;1036;5.1800;1080495;239.546;-1;125;-28;1;0
4716.660;1037;5.1850;1079184;239.255;-1;125;-28;1;0
4716.760;1038;5.1900;1078984;239.211;-1;125;-28;1;0
4716.860;1038;5.1900;1080079;239.454;-2;125;-26;1;0
4716.960;1039;5.1950;1079528;239.331;-1;124;-27;1;0
4717.060;1040;5.2000;1079288;239.278;-2;125;-27;1;0
4717.160;1040;5.2000;1078655;239.138;-1;125;-27;1;0
4717.260;1041;5.2050;1077349;238.848;-1;125;-27;1;0
4717.360;1042;5.2100;1072698;237.817;0;125;-28;1;0
4717.460;1042;5.2100;1072391;237.749;-1;124;-28;1;0
4717.560;1043;5.2150;1072957;237.875;-1;124;-27;1;0
4717.660;1044;5.2200;1071065;237.455;0;124;-29;1;0
4717.760;1044;5.2200;1069229;237.048;-1;125;-27;1;0
4717.860;1045;5.2250;1069921;237.201;-1;124;-28;1;0
4717.960;1046;5.2300;1070058;237.232;0;125;-28;1;0
4718.060;1046;5.2300;1069349;237.075;0;124;-27;1;0
4718.160;1047;5.2350;1068834;236.960;-1;125;-27;1;0
4718.260;1048;5.2400;1068981;236.993;-1;125;-27;1;0
4718.360;1048;5.2400;1069107;237.021;-2;125;-27;1;0
4718.460;1049;5.2450;1066845;236.520;-2;124;-27;1;0
4718.560;1050;5.2500;1066641;236.474;-1;125;-28;1;0
4718.660;1050;5.2500;1067968;236.769;-2;125;-26;1;0
4718.760;1051;5.2550;1067670;236.702;0;124;-27;1;0
4718.860;1052;5.2600;1067574;236.681;-1;124;-27;1;0
4718.960;1052;5.2600;1066573;236.459;0;124;-28;1;0
4719.060;1053;5.2650;1065994;236.331;-1;125;-27;1;0
4719.160;1054;5.2700;1066607;236.467;-1;125;-27;1;0
4719.260;1054;5.2700;1067131;236.583;-1;125;-28;1;0
4719.360;1055;5.2750;1067876;236.748;-1;125;-28;1;0
4719.460;1056;5.2800;1067427;236.649;-1;124;-26;1;0
4719.560;1056;5.2800;1067993;236.774;-1;125;-27;1;0
4719.660;1057;5.2850;1069164;237.034;-1;124;-28;1;0
4719.760;1058;5.2900;1068646;236.919;-2;124;-26;1;0
