Repository: tm-mech/diy-tensile-tester

# Desktop Tensile Testing Machine

A custom-built desktop tensile testing machine for characterizing 3D-printed polymer specimens according to ISO 527. Designed and built from scratch — mechanical assembly, electronics, firmware (Arduino/C++), and data acquisition & analysis software (Python).

> Personal engineering project bridging mechanical testing, embedded systems, and data analysis.
---

## Key Results

Three FDM-printed materials tested (ISO 527-2 Type 1BA dogbone, 5 mm/min, n = 3 each):

| Material | UTS [MPa] | E-Modulus [GPa] | Elongation |
|---|---|---|---|
| **PETG** (eSUN) | 34.8 ± 0.1 | 1.63 ± 0.10 | 77.1 ± 8.7% |
| **PLA** (eSUN) | 47.4 ± 1.1 | 2.68 ± 0.46 | 12–103%\* |

File: data/PETG/PETG_535_002.CSV (part 2 of 14)
time_s;steps;displacement_mm;force_raw;force_N;accel_x;accel_y;accel_z;endstop;step_loss
2366.988;535;2.6750;1717969;380.874;-1;124;-26;1;0
2367.088;536;2.6800;1718887;381.077;-2;124;-25;1;0
2367.188;536;2.6800;1718892;381.078;-2;124;-26;1;0
2367.288;537;2.6850;1719775;381.274;-2;124;-26;1;0
2367.388;538;2.6900;1720484;381.431;0;125;-26;1;0
2367.488;538;2.6900;1721594;381.677;-1;125;-26;1;0
2367.588;539;2.6950;1721215;381.593;-1;125;-25;1;0
2367.688;540;2.7000;1721639;381.687;-1;125;-27;1;0
2367.788;540;2.7000;1720931;381.530;-1;125;-26;1;0
2367.888;541;2.7050;1720802;381.502;-1;125;-26;1;0
2367.988;542;2.7100;1721623;381.684;-1;125;-27;1;0
2368.088;542;2.7100;1722971;381.983;-1;124;-26;1;0
2368.188;543;2.7150;1726063;382.668;0;124;-27;1;0
2368.288;544;2.7200;1725654;382.577;0;124;-26;1;0
2368.388;544;2.7200;1723952;382.200;-1;125;-26;1;0
2368.488;545;2.7250;1724167;382.248;-1;124;-28;1;0
2368.588;546;2.7300;1722981;381.985;-2;126;-26;1;0
2368.688;546;2.7300;1723440;382.087;-1;125;-26;1;0
2368.788;547;2.7350;1724861;382.402;-1;123;-26;1;0
2368.888;548;2.7400;1724284;382.274;-1;126;-26;1;0
2368.988;548;2.7400;1724056;382.223;-1;124;-25;1;0
2369.088;549;2.7450;1724934;382.418;-2;124;-27;1;0
2369.188;550;2.7500;1723492;382.098;0;124;-27;1;0
2369.288;550;2.7500;1725191;382.475;-1;124;-27;1;0
2369.388;551;2.7550;1727801;383.053;-1;125;-27;1;0
2369.488;552;2.7600;1726898;382.853;-1;125;-26;1;0
2369.588;552;2.7600;1726416;382.746;-1;125;-26;1;0
2369.688;553;2.7650;1726122;382.681;-1;124;-25;1;0
2369.788;554;2.7700;1726682;382.805;-2;125;-27;1;0
2369.888;554;2.7700;1727201;382.920;-1;124;-26;1;0
2369.988;555;2.7750;1726849;382.842;-1;125;-26;1;0
2370.088;556;2.7800;1726681;382.805;-2;125;-25;1;0
2370.188;556;2.7800;1726698;382.809;-1;125;-27;1;0
2370.288;557;2.7850;1725708;382.589;-1;124;-27;1;0
2370.388;558;2.7900;1725833;382.617;-1;124;-27;1;0
2370.488;558;2.7900;1726450;382.754;-1;125;-26;1;0
2370.588;559;2.7950;1726868;382.847;-1;125;-26;1;0
2370.688;560;2.8000;1727349;382.953;-1;124;-26;1;0
2370.788;560;2.8000;1727143;382.908;-1;125;-26;1;0
2370.888;561;2.8050;1724344;382.287;-1;125;-26;1;0
2370.988;562;2.8100;1724511;382.324;-1;124;-26;1;0
2371.088;562;2.8100;1726225;382.704;-2;124;-26;1;0
2371.188;563;2.8150;1727702;383.032;-1;125;-26;1;0
2371.288;564;2.8200;1727360;382.956;-2;124;-25;1;0
2371.388;564;2.8200;1726991;382.874;-1;125;-27;1;0
2371.488;565;2.8250;1726170;382.692;-1;125;-26;1;0
2371.588;566;2.8300;1725395;382.520;-2;124;-26;1;0
2371.688;566;2.8300;1724556;382.334;-2;125;-26;1;0
2371.788;567;2.8350;1723939;382.197;-1;125;-26;1;0
2371.888;568;2.8400;1726376;382.738;-2;125;-26;1;0
2371.988;568;2.8400;1727929;383.082;-1;125;-26;1;0
2372.088;569;2.8450;1724542;382.331;-1;125;-27;1;0
2372.188;570;2.8500;1724118;382.237;0;124;-26;1;0
2372.288;570;2.8500;1725421;382.526;-1;125;-26;1;0
2372.388;571;2.8550;1726149;382.687;0;124;-26;1;0
2372.488;572;2.8600;1723158;382.024;-1;125;-28;1;0
2372.588;572;2.8600;1722069;381.783;-1;125;-26;1;0
2372.688;573;2.8650;1722265;381.826;-2;124;-26;1;0
2372.788;574;2.8700;1721306;381.614;-1;125;-25;1;0
2372.888;574;2.8700;1722283;381.830;0;125;-25;1;0
2372.988;575;2.8750;1722856;381.957;-1;125;-27;1;0
2373.088;576;2.8800;1723037;381.997;-1;126;-26;1;0
2373.188;576;2.8800;1723356;382.068;-1;123;-26;1;0
2373.288;577;2.8850;1719712;381.260;-1;124;-26;1;0
2373.388;578;2.8900;1720879;381.519;-2;124;-26;1;0
2373.488;578;2.8900;1720927;381.530;-1;124;-26;1;0
2373.588;579;2.8950;1721097;381.567;-2;125;-27;1;0
2373.688;580;2.9000;1721090;381.566;0;124;-27;1;0
2373.788;580;2.9000;1718488;380.989;-1;124;-26;1;0
2373.888;581;2.9050;1717559;380.783;-2;125;-26;1;0
2373.988;582;2.9100;1716601;380.570;-1;125;-26;1;0
2374.088;582;2.9100;1717471;380.763;-2;125;-25;1;0
2374.188;583;2.9150;1717114;380.684;0;125;-26;1;0
2374.288;584;2.9200;1716527;380.554;-1;124;-26;1;0
2374.388;584;2.9200;1715944;380.425;0;124;-25;1;0
2374.488;585;2.9250;1715040;380.224;-2;125;-26;1;0
2374.588;586;2.9300;1714569;380.120;-1;123;-26;1;0
2374.688;586;2.9300;1714299;380.060;-1;124;-26;1;0
2374.788;587;2.9350;1714205;380.039;-1;125;-26;1;0
2374.888;588;2.9400;1712906;379.751;-1;124;-26;1;0
2374.988;588;2.9400;1711438;379.426;-1;125;-26;1;0
2375.088;589;2.9450;1709854;379.075;-2;125;-27;1;0
2375.188;590;2.9500;1709633;379.026;-1;125;-27;1;0
2375.288;590;2.9500;1709479;378.991;-1;124;-26;1;0
2375.388;591;2.9550;1709325;378.957;0;125;-25;1;0
2375.488;592;2.9600;1709073;378.901;-1;124;-26;1;0
2375.588;592;2.9600;1705961;378.212;0;124;-27;1;0
2375.688;593;2.9650;1705409;378.089;-1;125;-26;1;0
2375.788;594;2.9700;1703777;377.727;-1;125;-27;1;0
2375.888;594;2.9700;1703208;377.601;0;125;-26;1;0
2375.988;595;2.9750;1704546;377.898;-1;125;-25;1;0
2376.088;596;2.9800;1703966;377.769;-1;125;-26;1;0
2376.188;596;2.9800;1701320;377.183;-2;124;-27;1;0
2376.288;597;2.9850;1700554;377.013;0;124;-26;1;0
2376.388;598;2.9900;1698051;376.458;-3;124;-26;1;0
2376.488;598;2.9900;1698405;376.536;-1;124;-26;1;0
2376.588;599;2.9950;1699651;376.813;-1;125;-26;1;0
2376.688;600;3.0000;1698272;376.507;-1;124;-27;1;0
2376.788;600;3.0000;1697180;376.265;-1;125;-26;1;0
2376.888;601;3.0050;1696083;376.022;-2;125;-26;1;0
2376.988;602;3.0100;1694351;375.638;-1;125;-27;1;0
2377.088;602;3.0100;1693753;375.505;-1;125;-26;1;0
2377.188;603;3.0150;1692152;375.150;-1;124;-26;1;0
2377.288;604;3.0200;1691453;374.995;-1;125;-26;1;0
2377.388;604;3.0200;1689628;374.591;-1;124;-26;1;0
2377.488;605;3.0250;1686547;373.907;-1;124;-26;1;0
2377.588;606;3.0300;1685250;373.620;-2;124;-26;1;0
2377.688;606;3.0300;1683926;373.326;-2;125;-26;1;0
2377.788;607;3.0350;1683174;373.160;-2;124;-26;1;0
2377.888;608;3.0400;1681692;372.831;-2;125;-26;1;0
2377.988;608;3.0400;1677624;371.929;-1;125;-26;1;0
2378.088;609;3.0450;1673651;371.048;-1;124;-27;1;0
2378.188;610;3.0500;1671142;370.492;0;124;-27;1;0
2378.288;610;3.0500;1670794;370.415;-1;125;-26;1;0
2378.388;611;3.0550;1668828;369.979;-1;125;-26;1;0
2378.488;612;3.0600;1665683;369.282;-1;125;-26;1;0
2378.588;612;3.0600;1662468;368.569;-1;125;-27;1;0
2378.688;613;3.0650;1657483;367.464;-1;124;-26;1;0
2378.788;614;3.0700;1653583;366.599;0;124;-27;1;0
2378.888;614;3.0700;1649986;365.802;-1;124;-27;1;0
2378.988;615;3.0750;1646729;365.080;-1;125;-27;1;0
2379.088;616;3.0800;1640871;363.781;0;124;-27;1;0
2379.188;616;3.0800;1635924;362.684;-1;125;-27;1;0
2379.288;617;3.0850;1630397;361.459;-1;125;-26;1;0
2379.388;618;3.0900;1623432;359.915;-1;125;-26;1;0
2379.488;618;3.0900;1616842;358.454;-1;125;-26;1;0
2379.588;619;3.0950;1591892;352.922;-2;125;-26;1;0
2379.688;620;3.1000;1571205;348.336;-1;125;-26;1;0
2379.788;620;3.1000;1539772;341.367;-1;125;-26;1;0
2379.888;621;3.1050;1499076;332.345;-1;124;-25;1;0
2379.988;622;3.1100;1453569;322.256;0;125;-26;1;0
2380.088;622;3.1100;1415112;313.730;0;125;-26;1;0
2380.188;623;3.1150;1381154;306.202;-1;124;-26;1;0
2380.288;624;3.1200;1354386;300.267;-1;125;-27;1;0
2380.388;624;3.1200;1311160;290.684;-1;125;-26;1;0
2380.488;625;3.1250;1294778;287.052;-2;125;-25;1;0
2380.588;626;3.1300;1280507;283.888;-1;125;-26;1;0
2380.688;626;3.1300;1270544;281.680;-1;124;-26;1;0
2380.788;627;3.1350;1261880;279.759;-1;125;-27;1;0
2380.888;628;3.1400;1252316;277.638;-2;125;-25;1;0
2380.988;628;3.1400;1245515;276.131;-1;124;-26;1;0
2381.088;629;3.1450;1239043;274.696;-1;125;-27;1;0
2381.188;630;3.1500;1225659;271.729;-1;124;-26;1;0
2381.288;630;3.1500;1221981;270.913;-1;124;-25;1;0
2381.388;631;3.1550;1219151;270.286;0;125;-27;1;0
2381.488;632;3.1600;1215203;269.411;-1;125;-26;1;0
2381.588;632;3.1600;1210881;268.452;-1;125;-25;1;0
2381.688;633;3.1650;1207047;267.602;0;124;-25;1;0
2381.788;634;3.1700;1203067;266.720;-1;124;-26;1;0
2381.888;634;3.1700;1202276;266.545;-1;124;-26;1;0
2381.988;635;3.1750;1196755;265.321;-1;125;-27;1;0
2382.088;636;3.1800;1195992;265.151;-1;125;-25;1;0
2382.188;636;3.1800;1193534;264.606;-1;125;-26;1;0
2382.288;637;3.1850;1190793;263.999;-1;124;-26;1;0
2382.388;638;3.1900;1188722;263.540;-2;125;-25;1;0
2382.488;638;3.1900;1187703;263.314;-1;124;-26;1;0
2382.588;639;3.1950;1187587;263.288;-1;125;-26;1;0
2382.688;640;3.2000;1187907;263.359;-2;125;-26;1;0
2382.788;640;3.2000;1185272;262.775;-1;125;-27;1;0
2382.888;641;3.2050;1184804;262.671;-2;125;-27;1;0
2382.988;642;3.2100;1184696;262.647;-1;124;-26;1;0
2383.088;642;3.2100;1183927;262.477;-1;124;-27;1;0
2383.188;643;3.2150;1183652;262.416;-2;125;-26;1;0
2383.288;644;3.2200;1182116;262.075;0;124;-26;1;0
2383.388;644;3.2200;1180531;261.724;-1;125;-25;1;0
2383.488;645;3.2250;1180362;261.686;-1;125;-27;1;0
2383.588;646;3.2300;1179596;261.516;0;124;-27;1;0
2383.688;646;3.2300;1180143;261.638;-1;124;-27;1;0
2383.788;647;3.2350;1180931;261.812;-1;124;-27;1;0
2383.888;648;3.2400;1181174;261.866;-2;125;-26;1;0
2383.988;648;3.2400;1179891;261.582;-1;125;-26;1;0
2384.088;649;3.2450;1178328;261.235;-2;125;-26;1;0
2384.188;650;3.2500;1176972;260.935;-1;125;-26;1;0
2384.288;650;3.2500;1178258;261.220;-1;125;-27;1;0
2384.388;651;3.2550;1178046;261.173;-1;125;-27;1;0
2384.488;652;3.2600;1178531;261.280;0;125;-26;1;0
2384.588;652;3.2600;1177694;261.095;0;124;-26;1;0
2384.688;653;3.2650;1176631;260.859;-1;125;-27;1;0
2384.788;654;3.2700;1176316;260.789;-1;125;-26;1;0
2384.888;654;3.2700;1176986;260.938;-1;124;-26;1;0
2384.988;655;3.2750;1178293;261.228;-1;125;-27;1;0
2385.088;656;3.2800;1179026;261.390;-1;124;-27;1;0
2385.188;656;3.2800;1177444;261.039;0;125;-27;1;0
2385.288;657;3.2850;1177920;261.145;-1;124;-25;1;0
2385.388;658;3.2900;1177910;261.143;0;124;-26;1;0
2385.488;658;3.2900;1178345;261.239;-1;124;-25;1;0
2385.588;659;3.2950;1179560;261.508;-1;125;-27;1;0
2385.688;660;3.3000;1179090;261.404;-1;125;-26;1;0
2385.788;660;3.3000;1178200;261.207;-1;125;-26;1;0
2385.888;661;3.3050;1177122;260.968;-1;124;-26;1;0
2385.988;662;3.3100;1179719;261.544;-1;124;-26;1;0
2386.088;662;3.3100;1179089;261.404;-2;125;-26;1;0
2386.188;663;3.3150;1178873;261.356;-1;125;-26;1;0
2386.288;664;3.3200;1178708;261.320;-1;125;-26;1;0
2386.388;664;3.3200;1180559;261.730;-1;125;-27;1;0
2386.488;665;3.3250;1178797;261.339;-2;125;-25;1;0
2386.588;666;3.3300;1178566;261.288;-1;125;-27;1;0
2386.688;666;3.3300;1178735;261.326;-1;125;-26;1;0
2386.788;667;3.3350;1180520;261.721;-1;125;-26;1;0
2386.888;668;3.3400;1179285;261.447;0;125;-25;1;0
2386.988;668;3.3400;1180072;261.622;-1;124;-26;1;0
2387.088;669;3.3450;1179464;261.487;-1;125;-27;1;0
2387.188;670;3.3500;1178187;261.204;-1;125;-25;1;0
2387.288;670;3.3500;1178939;261.371;-1;125;-26;1;0
2387.388;671;3.3550;1178738;261.326;-1;124;-27;1;0
2387.488;672;3.3600;1180351;261.684;-1;125;-26;1;0
2387.588;672;3.3600;1178921;261.367;-1;125;-25;1;0
2387.688;673;3.3650;1179151;261.418;-1;125;-26;1;0
2387.788;674;3.3700;1179007;261.386;-1;124;-27;1;0
2387.888;674;3.3700;1181222;261.877;-2;125;-26;1;0
2387.988;675;3.3750;1181365;261.909;-1;125;-26;1;0
2388.088;676;3.3800;1180016;261.610;0;125;-26;1;0
2388.188;676;3.3800;1179757;261.552;-1;125;-26;1;0
2388.288;677;3.3850;1179594;261.516;-1;125;-25;1;0
2388.388;678;3.3900;1182107;262.073;-1;125;-27;1;0
2388.488;678;3.3900;1181622;261.966;-1;125;-27;1;0
2388.588;679;3.3950;1180990;261.825;-1;125;-26;1;0
2388.688;680;3.4000;1179389;261.471;-2;124;-26;1;0
2388.788;680;3.4000;1180461;261.708;-1;125;-27;1;0
2388.888;681;3.4050;1179924;261.589;-1;124;-27;1;0
2388.988;682;3.4100;1181573;261.955;-1;125;-26;1;0
2389.088;682;3.4100;1181579;261.956;-2;124;-26;1;0
2389.188;683;3.4150;1179862;261.575;-1;125;-27;1;0
2389.288;684;3.4200;1179081;261.402;-1;125;-27;1;0
2389.388;684;3.4200;1178168;261.200;-1;124;-26;1;0
2389.488;685;3.4250;1178163;261.199;-1;125;-26;1;0
2389.588;686;3.4300;1178518;261.277;-1;125;-26;1;0
2389.688;686;3.4300;1177280;261.003;-1;124;-27;1;0
2389.788;687;3.4350;1176114;260.744;0;124;-25;1;0
2389.888;688;3.4400;1177524;261.057;-1;125;-27;1;0
2389.988;688;3.4400;1179272;261.445;-1;125;-26;1;0
2390.088;689;3.4450;1177303;261.008;-2;125;-27;1;0
2390.188;690;3.4500;1174744;260.441;-2;125;-25;1;0
2390.288;690;3.4500;1175368;260.579;-1;125;-26;1;0
2390.388;691;3.4550;1175307;260.566;-1;125;-26;1;0
2390.488;692;3.4600;1176181;260.759;-2;125;-26;1;0
2390.588;692;3.4600;1175869;260.690;-1;124;-28;1;0
2390.688;693;3.4650;1175869;260.690;-1;124;-27;1;0
2390.788;694;3.4700;1171326;259.683;0;125;-27;1;0
2390.888;694;3.4700;1171834;259.796;0;124;-26;1;0
2390.988;695;3.4750;1172755;260.000;-1;124;-26;1;0
2391.088;696;3.4800;1173043;260.064;-1;124;-27;1;0
2391.188;696;3.4800;1171382;259.695;-1;125;-26;1;0
2391.288;697;3.4850;1169195;259.211;-1;124;-27;1;0
2391.388;698;3.4900;1169576;259.295;-1;125;-25;1;0
2391.488;698;3.4900;1170575;259.516;-1;125;-25;1;0
2391.588;699;3.4950;1170206;259.435;-1;124;-26;1;0
2391.688;700;3.5000;1167988;258.943;-2;125;-26;1;0
2391.788;700;3.5000;1167771;258.895;-2;124;-26;1;0
2391.888;701;3.5050;1168303;259.013;0;124;-27;1;0
2391.988;702;3.5100;1168605;259.080;-2;125;-26;1;0
2392.088;702;3.5100;1168150;258.979;-1;125;-26;1;0
2392.188;703;3.5150;1169339;259.242;-1;124;-26;1;0
2392.288;704;3.5200;1168846;259.133;-2;125;-25;1;0
2392.388;704;3.5200;1168887;259.142;-1;124;-26;1;0
2392.488;705;3.5250;1168260;259.003;-1;124;-26;1;0
2392.588;706;3.5300;1168184;258.986;0;125;-27;1;0
2392.688;706;3.5300;1168689;259.098;-1;124;-27;1;0
2392.788;707;3.5350;1169543;259.288;-1;125;-26;1;0
2392.888;708;3.5400;1169558;259.291;-1;125;-26;1;0
2392.988;708;3.5400;1170217;259.437;-1;125;-26;1;0
2393.088;709;3.5450;1165598;258.413;-1;125;-27;1;0
2393.188;710;3.5500;1165680;258.431;-1;125;-26;1;0
2393.288;710;3.5500;1167705;258.880;-1;125;-26;1;0
2393.388;711;3.5550;1168275;259.007;-2;125;-26;1;0
2393.488;712;3.5600;1167663;258.871;-1;125;-26;1;0
2393.588;712;3.5600;1167203;258.769;-1;124;-26;1;0
2393.688;713;3.5650;1165967;258.495;-1;125;-28;1;0
2393.788;714;3.5700;1165404;258.370;-1;125;-25;1;0
2393.888;714;3.5700;1165294;258.346;-2;125;-26;1;0
2393.988;715;3.5750;1166646;258.645;-1;125;-27;1;0
2394.088;716;3.5800;1165907;258.482;0;124;-26;1;0
2394.188;716;3.5800;1163779;258.010;-1;124;-26;1;0
2394.288;717;3.5850;1163522;257.953;-1;124;-26;1;0
2394.388;718;3.5900;1162985;257.834;-1;125;-26;1;0
2394.488;718;3.5900;1162829;257.799;-1;124;-27;1;0
2394.588;719;3.5950;1162373;257.698;-1;125;-25;1;0
2394.688;720;3.6000;1162823;257.798;-1;124;-27;1;0
2394.788;720;3.6000;1163190;257.879;-1;125;-27;1;0
2394.888;721;3.6050;1161915;257.597;-1;125;-27;1;0
2394.988;722;3.6100;1161275;257.455;-2;124;-26;1;0
2395.088;722;3.6100;1162195;257.659;-2;125;-26;1;0
2395.188;723;3.6150;1163264;257.896;-1;125;-25;1;0
2395.288;724;3.6200;1162960;257.828;-2;125;-26;1;0
2395.388;724;3.6200;1160799;257.349;-1;125;-26;1;0
2395.488;725;3.6250;1159008;256.952;-1;125;-27;1;0
2395.588;726;3.6300;1158314;256.798;-1;124;-26;1;0
2395.688;726;3.6300;1161005;257.395;-1;125;-27;1;0
2395.788;727;3.6350;1161717;257.553;-1;125;-26;1;0
2395.888;728;3.6400;1161133;257.423;-1;125;-27;1;0
2395.988;728;3.6400;1160848;257.360;-1;125;-27;1;0
2396.088;729;3.6450;1159963;257.164;-1;125;-27;1;0
2396.188;730;3.6500;1161770;257.564;-1;124;-26;1;0
2396.288;730;3.6500;1159080;256.968;-1;124;-27;1;0
2396.388;731;3.6550;1159371;257.033;-1;124;-26;1;0
2396.488;732;3.6600;1160699;257.327;-1;124;-26;1;0
2396.588;732;3.6600;1161702;257.549;-1;124;-26;1;0
2396.688;733;3.6650;1160701;257.327;-1;125;-26;1;0
2396.788;734;3.6700;1159022;256.955;-2;125;-26;1;0
2396.888;734;3.6700;1159259;257.008;-2;124;-26;1;0
2396.988;735;3.6750;1159206;256.996;0;124;-27;1;0
2397.088;736;3.6800;1159456;257.051;-1;124;-26;1;0
2397.188;736;3.6800;1159607;257.085;-1;125;-26;1;0
2397.288;737;3.6850;1158117;256.755;-1;125;-26;1;0
2397.388;738;3.6900;1158065;256.743;-1;125;-26;1;0
2397.488;738;3.6900;1159259;257.008;-1;125;-26;1;0
2397.588;739;3.6950;1158187;256.770;-1;126;-26;1;0
2397.688;740;3.7000;1157758;256.675;-1;125;-26;1;0
2397.788;740;3.7000;1157019;256.511;0;125;-26;1;0
2397.888;741;3.7050;1153321;255.691;-1;124;-27;1;0
2397.988;742;3.7100;1154784;256.016;-1;124;-26;1;0
2398.088;742;3.7100;1155492;256.173;0;124;-27;1;0
2398.188;743;3.7150;1155106;256.087;-1;123;-26;1;0
2398.288;744;3.7200;1155310;256.132;-1;124;-26;1;0
2398.388;744;3.7200;1154500;255.953;-1;125;-27;1;0
2398.488;745;3.7250;1153385;255.705;-1;124;-27;1;0
2398.588;746;3.7300;1153045;255.630;-1;125;-25;1;0
2398.688;746;3.7300;1152515;255.513;-1;125;-26;1;0
2398.788;747;3.7350;1153458;255.722;-1;125;-26;1;0
2398.888;748;3.7400;1152364;255.479;-1;124;-25;1;0
2398.988;748;3.7400;1150697;255.110;-1;125;-26;1;0
2399.088;749;3.7450;1148758;254.680;-1;124;-25;1;0
2399.188;750;3.7500;1148320;254.583;-1;125;-25;1;0
2399.288;750;3.7500;1149174;254.772;-2;124;-27;1;0
2399.388;751;3.7550;1148501;254.623;-1;124;-27;1;0
2399.488;752;3.7600;1149048;254.744;-1;125;-26;1;0
2399.588;752;3.7600;1148802;254.689;-1;124;-27;1;0
2399.688;753;3.7650;1147686;254.442;-1;125;-26;1;0
2399.788;754;3.7700;1146803;254.246;-2;125;-26;1;0
2399.888;754;3.7700;1146870;254.261;-1;125;-27;1;0
2399.988;755;3.7750;1147519;254.405;-1;124;-27;1;0
2400.088;756;3.7800;1147225;254.340;-2;125;-26;1;0
2400.188;756;3.7800;1147095;254.311;-1;124;-26;1;0
2400.288;757;3.7850;1144275;253.686;-1;125;-27;1;0
2400.388;758;3.7900;1144085;253.644;-1;124;-26;1;0
2400.488;758;3.7900;1144837;253.810;-1;125;-26;1;0
2400.588;759;3.7950;1146627;254.207;-1;125;-26;1;0
2400.688;760;3.8000;1146893;254.266;-2;125;-27;1;0
2400.788;760;3.8000;1145871;254.040;0;124;-26;1;0
2400.888;761;3.8050;1145335;253.921;-2;125;-25;1;0
2400.988;762;3.8100;1143202;253.448;-1;125;-25;1;0
2401.088;762;3.8100;1143943;253.612;-1;125;-26;1;0
2401.188;763;3.8150;1143977;253.620;0;124;-26;1;0
2401.288;764;3.8200;1143077;253.420;-2;125;-25;1;0
2401.388;764;3.8200;1142980;253.399;-1;125;-26;1;0
2401.488;765;3.8250;1141173;252.998;-1;124;-27;1;0
2401.588;766;3.8300;1140939;252.946;-2;125;-25;1;0
2401.688;766;3.8300;1140559;252.862;-1;125;-26;1;0
2401.788;767;3.8350;1140776;252.910;-1;124;-26;1;0
2401.888;768;3.8400;1140483;252.845;-1;125;-26;1;0
2401.988;768;3.8400;1139290;252.581;-2;125;-26;1;0
2402.088;769;3.8450;1139066;252.531;-1;124;-26;1;0
2402.188;770;3.8500;1139647;252.660;-1;125;-27;1;0
2402.288;770;3.8500;1139986;252.735;-1;125;-27;1;0
2402.388;771;3.8550;1139476;252.622;-1;125;-26;1;0
2402.488;772;3.8600;1138526;252.411;-1;124;-27;1;0
2402.588;772;3.8600;1137340;252.148;-1;124;-27;1;0
2402.688;773;3.8650;1137400;252.162;0;125;-26;1;0
2402.788;774;3.8700;1136715;252.010;-2;124;-25;1;0
2402.888;774;3.8700;1136698;252.006;-1;124;-26;1;0
2402.988;775;3.8750;1136966;252.065;0;124;-26;1;0
2403.088;776;3.8800;1139101;252.539;-2;125;-25;1;0
2403.188;776;3.8800;1139745;252.681;-1;124;-26;1;0
2403.288;777;3.8850;1137879;252.268;-2;125;-26;1;0
2403.388;778;3.8900;1136260;251.909;-2;125;-26;1;0
2403.488;778;3.8900;1136998;252.072;-1;124;-26;1;0
2403.588;779;3.8950;1136639;251.993;-1;124;-26;1;0
2403.688;780;3.9000;1136620;251.989;-1;125;-27;1;0
2403.788;780;3.9000;1135616;251.766;-1;125;-26;1;0
2403.888;781;3.9050;1134437;251.505;-1;125;-26;1;0
2403.988;782;3.9100;1133187;251.228;-1;124;-27;1;0
2404.088;782;3.9100;1134295;251.473;-1;125;-27;1;0
2404.188;783;3.9150;1134411;251.499;-2;125;-26;1;0
2404.288;784;3.9200;1135533;251.748;-1;125;-27;1;0
2404.388;784;3.9200;1136087;251.870;-1;124;-27;1;0
2404.488;785;3.9250;1135064;251.644;0;125;-27;1;0
2404.588;786;3.9300;1133504;251.298;-2;125;-25;1;0
2404.688;786;3.9300;1133500;251.297;-1;124;-27;1;0
2404.788;787;3.9350;1133232;251.238;-1;124;-26;1;0
2404.888;788;3.9400;1134027;251.414;-1;125;-25;1;0
2404.988;788;3.9400;1134933;251.615;-1;124;-26;1;0
2405.088;789;3.9450;1134095;251.429;-1;125;-27;1;0
2405.188;790;3.9500;1133160;251.222;0;124;-27;1;0
2405.288;790;3.9500;1132078;250.982;0;124;-26;1;0
2405.388;791;3.9550;1132254;251.021;-1;125;-26;1;0
2405.488;792;3.9600;1131933;250.950;0;124;-26;1;0
2405.588;792;3.9600;1131623;250.881;-1;124;-26;1;0
2405.688;793;3.9650;1131417;250.835;-1;125;-26;1;0
2405.788;794;3.9700;1131650;250.887;-2;125;-26;1;0
2405.888;794;3.9700;1132865;251.156;0;124;-26;1;0
2405.988;795;3.9750;1132766;251.134;0;124;-26;1;0
2406.088;796;3.9800;1133060;251.199;-2;125;-26;1;0
2406.188;796;3.9800;1133002;251.187;-1;124;-26;1;0
2406.288;797;3.9850;1131258;250.800;-1;124;-27;1;0
2406.388;798;3.9900;1130259;250.578;-2;125;-25;1;0
2406.488;798;3.9900;1132539;251.084;-1;124;-27;1;0
2406.588;799;3.9950;1131234;250.795;0;124;-27;1;0
2406.688;800;4.0000;1130515;250.635;-1;125;-26;1;0
2406.788;800;4.0000;1129317;250.370;-1;125;-26;1;0
2406.888;801;4.0050;1129209;250.346;-2;124;-26;1;0
2406.988;802;4.0100;1129949;250.510;0;124;-27;1;0
2407.088;802;4.0100;1130281;250.583;-1;125;-27;1;0
2407.188;803;4.0150;1130565;250.646;-1;124;-26;1;0
2407.288;804;4.0200;1130574;250.648;0;123;-26;1;0
2407.388;804;4.0200;1129632;250.439;-1;125;-26;1;0
2407.488;805;4.0250;1126247;249.689;-2;124;-26;1;0
2407.588;806;4.0300;1126083;249.653;-2;125;-26;1;0
2407.688;806;4.0300;1127673;250.005;-1;124;-27;1;0
2407.788;807;4.0350;1127262;249.914;-2;124;-26;1;0
2407.888;808;4.0400;1127589;249.986;-2;125;-25;1;0
2407.988;808;4.0400;1128716;250.236;-1;124;-27;1;0
2408.088;809;4.0450;1128934;250.285;-2;125;-27;1;0
2408.188;810;4.0500;1126394;249.722;-1;125;-26;1;0
2408.288;810;4.0500;1127942;250.065;-1;125;-27;1;0
2408.388;811;4.0550;1127214;249.903;0;124;-27;1;0
2408.488;812;4.0600;1127452;249.956;0;125;-27;1;0
2408.588;812;4.0600;1127998;250.077;-1;125;-27;1;0
2408.688;813;4.0650;1126022;249.639;-1;124;-26;1;0
2408.788;814;4.0700;1125307;249.481;0;125;-26;1;0
2408.888;814;4.0700;1123308;249.037;-1;124;-26;1;0
2408.988;815;4.0750;1124902;249.391;-1;124;-26;1;0
2409.088;816;4.0800;1125931;249.619;-1;125;-26;1;0
2409.188;816;4.0800;1125291;249.477;-1;124;-28;1;0
2409.288;817;4.0850;1122902;248.947;-1;124;-25;1;0
2409.388;818;4.0900;1120998;248.525;-1;125;-27;1;0
2409.488;818;4.0900;1122284;248.810;-1;125;-25;1;0
2409.588;819;4.0950;1124878;249.385;-1;124;-27;1;0
2409.688;820;4.1000;1122836;248.933;-1;124;-26;1;0
2409.788;820;4.1000;1120289;248.368;-1;124;-27;1;0
2409.888;821;4.1050;1119305;248.150;-1;124;-26;1;0
2409.988;822;4.1100;1118691;248.014;-1;124;-27;1;0
2410.088;822;4.1100;1118783;248.034;-1;125;-27;1;0
2410.188;823;4.1150;1120302;248.371;0;124;-26;1;0
2410.288;824;4.1200;1120196;248.347;0;125;-27;1;0
2410.388;824;4.1200;1118596;247.993;-1;125;-27;1;0
2410.488;825;4.1250;1116846;247.605;-1;124;-26;1;0
2410.588;826;4.1300;1117421;247.732;-1;125;-26;1;0
2410.688;826;4.1300;1116528;247.534;-1;125;-26;1;0
2410.788;827;4.1350;1117493;247.748;-1;125;-27;1;0
2410.888;828;4.1400;1116441;247.515;-2;125;-26;1;0
2410.988;828;4.1400;1115834;247.380;-1;125;-27;1;0
2411.088;829;4.1450;1113882;246.948;-1;124;-26;1;0
2411.188;830;4.1500;1114223;247.023;-2;125;-26;1;0
2411.288;830;4.1500;1117513;247.753;-1;125;-27;1;0
2411.388;831;4.1550;1118137;247.891;0;124;-27;1;0
2411.488;832;4.1600;1118217;247.909;-1;125;-26;1;0
2411.588;832;4.1600;1118042;247.870;-2;124;-26;1;0
2411.688;833;4.1650;1118000;247.861;-1;124;-26;1;0
2411.788;834;4.1700;1117222;247.688;-1;125;-27;1;0
2411.888;834;4.1700;1117463;247.742;-2;125;-27;1;0
2411.988;835;4.1750;1118399;247.949;-1;124;-26;1;0
2412.088;836;4.1800;1119291;248.147;-1;124;-26;1;0
2412.188;836;4.1800;1119463;248.185;-1;125;-26;1;0
2412.288;837;4.1850;1118772;248.032;-1;125;-26;1;0
2412.388;838;4.1900;1117030;247.646;-1;124;-26;1;0
2412.488;838;4.1900;1117624;247.777;-1;124;-27;1;0
2412.588;839;4.1950;1118528;247.978;-1;125;-27;1;0
2412.688;840;4.2000;1118601;247.994;-2;125;-25;1;0
2412.788;840;4.2000;1118543;247.981;-1;124;-26;1;0
2412.888;841;4.2050;1120021;248.309;-1;125;-27;1;0
2412.988;842;4.2100;1120122;248.331;-2;125;-26;1;0
2413.088;842;4.2100;1120527;248.421;-2;124;-26;1;0
2413.188;843;4.2150;1120461;248.406;-2;124;-26;1;0
2413.288;844;4.2200;1120283;248.367;-1;125;-26;1;0
2413.388;844;4.2200;1120838;248.490;-1;125;-26;1;0
2413.488;845;4.2250;1120669;248.452;0;125;-26;1;0
2413.588;846;4.2300;1120571;248.431;-1;124;-27;1;0
2413.688;846;4.2300;1122526;248.864;-1;125;-26;1;0
2413.788;847;4.2350;1122295;248.813;-1;124;-26;1;0
2413.888;848;4.2400;1120824;248.487;-1;125;-26;1;0
2413.988;848;4.2400;1121970;248.741;-1;124;-26;1;0
2414.088;849;4.2450;1123005;248.970;-1;124;-26;1;0
2414.188;850;4.2500;1123452;249.069;-1;125;-26;1;0
2414.288;850;4.2500;1124170;249.228;-1;125;-26;1;0
2414.388;851;4.2550;1123472;249.074;-1;124;-27;1;0
2414.488;852;4.2600;1123679;249.120;-1;125;-26;1;0
2414.588;852;4.2600;1124013;249.194;0;124;-26;1;0
2414.688;853;4.2650;1123733;249.132;-1;125;-27;1;0
2414.788;854;4.2700;1123464;249.072;-2;125;-27;1;0
2414.888;854;4.2700;1124005;249.192;-1;124;-26;1;0
2414.988;855;4.2750;1123828;249.153;-1;124;-26;1;0
2415.088;856;4.2800;1124933;249.398;-1;125;-26;1;0
2415.188;856;4.2800;1125956;249.624;-1;125;-27;1;0
2415.288;857;4.2850;1125837;249.598;-1;124;-25;1;0
2415.388;858;4.2900;1126064;249.648;0;125;-27;1;0
2415.488;858;4.2900;1126393;249.721;-1;124;-27;1;0
2415.588;859;4.2950;1126870;249.827;-1;125;-26;1;0
2415.688;860;4.3000;1125073;249.429;-1;125;-26;1;0
2415.788;860;4.3000;1123428;249.064;-1;125;-26;1;0
2415.888;861;4.3050;1123428;249.064;-1;124;-26;1;0
2415.988;862;4.3100;1123754;249.136;-1;125;-25;1;0
2416.088;862;4.3100;1124567;249.317;-2;125;-27;1;0
2416.188;863;4.3150;1125038;249.421;-1;124;-25;1;0
2416.288;864;4.3200;1125591;249.544;-1;125;-27;1;0
2416.388;864;4.3200;1125135;249.442;-1;125;-26;1;0
2416.488;865;4.3250;1124455;249.292;0;123;-26;1;0
2416.588;866;4.3300;1124848;249.379;0;124;-27;1;0
2416.688;866;4.3300;1126594;249.766;-1;125;-28;1;0
2416.788;867;4.3350;1125290;249.477;-1;125;-27;1;0
2416.888;868;4.3400;1125968;249.627;-1;124;-26;1;0
2416.988;868;4.3400;1124615;249.327;-1;124;-27;1;0
2417.088;869;4.3450;1124937;249.399;-1;125;-26;1;0
2417.188;870;4.3500;1123948;249.179;-1;123;-26;1;0
2417.288;870;4.3500;1124971;249.406;0;124;-27;1;0
2417.388;871;4.3550;1125894;249.611;-1;126;-27;1;0
2417.488;872;4.3600;1125843;249.599;-1;125;-25;1;0
2417.588;872;4.3600;1126141;249.665;-1;123;-26;1;0
2417.688;873;4.3650;1124312;249.260;-1;126;-26;1;0
2417.788;874;4.3700;1126575;249.762;-1;125;-26;1;0
2417.888;874;4.3700;1126628;249.773;-1;124;-26;1;0
2417.988;875;4.3750;1125652;249.557;-1;126;-27;1;0
2418.088;876;4.3800;1125566;249.538;-1;125;-27;1;0
2418.188;876;4.3800;1126694;249.788;0;124;-26;1;0
2418.288;877;4.3850;1125874;249.606;-1;125;-26;1;0
2418.388;878;4.3900;1124349;249.268;-1;124;-27;1;0
2418.488;878;4.3900;1124686;249.343;-1;124;-26;1;0
2418.588;879;4.3950;1125750;249.579;-1;124;-26;1;0
2418.688;880;4.4000;1125203;249.458;-2;125;-26;1;0
2418.788;880;4.4000;1125469;249.516;-1;125;-26;1;0
2418.888;881;4.4050;1124790;249.366;-2;124;-27;1;0
2418.988;882;4.4100;1123373;249.052;-2;126;-25;1;0
2419.088;882;4.4100;1123816;249.150;-1;125;-26;1;0
2419.188;883;4.4150;1123599;249.102;-1;124;-27;1;0
2419.288;884;4.4200;1124285;249.254;-1;125;-27;1;0
2419.388;884;4.4200;1124105;249.214;-1;125;-27;1;0
2419.488;885;4.4250;1123376;249.052;-1;125;-25;1;0
2419.588;886;4.4300;1123685;249.121;-1;124;-26;1;0
2419.688;886;4.4300;1123149;249.002;-1;124;-26;1;0
2419.788;887;4.4350;1124506;249.303;-1;125;-26;1;0
2419.888;888;4.4400;1125162;249.448;-1;124;-27;1;0
2419.988;888;4.4400;1125054;249.424;0;125;-26;1;0
2420.088;889;4.4450;1124519;249.306;-1;125;-27;1;0
2420.188;890;4.4500;1125004;249.413;-1;125;-26;1;0
2420.288;890;4.4500;1124003;249.191;-1;125;-27;1;0
2420.388;891;4.4550;1122981;248.965;0;125;-26;1;0
2420.488;892;4.4600;1123553;249.092;-1;125;-25;1;0
2420.588;892;4.4600;1123699;249.124;-1;124;-26;1;0
2420.688;893;4.4650;1123833;249.154;-1;125;-27;1;0
2420.788;894;4.4700;1122871;248.941;-2;124;-26;1;0
2420.888;894;4.4700;1122671;248.896;-2;125;-27;1;0
2420.988;895;4.4750;1123607;249.104;-1;124;-27;1;0
2421.088;896;4.4800;1122793;248.923;-1;124;-26;1;0
2421.188;896;4.4800;1123587;249.099;-1;124;-26;1;0
2421.288;897;4.4850;1123814;249.150;-2;125;-25;1;0
2421.388;898;4.4900;1123156;249.004;0;124;-27;1;0
2421.488;898;4.4900;1123889;249.166;-1;125;-26;1;0
2421.588;899;4.4950;1123527;249.086;-1;125;-26;1;0
2421.688;900;4.5000;1123676;249.119;0;124;-26;1;0
2421.788;900;4.5000;1121049;248.537;0;125;-25;1;0
2421.888;901;4.5050;1120249;248.359;0;125;-27;1;0
2421.988;902;4.5100;1121702;248.681;-1;124;-25;1;0
2422.088;902;4.5100;1122537;248.866;-1;125;-27;1;0
2422.188;903;4.5150;1123301;249.036;0;124;-26;1;0
2422.288;904;4.5200;1123021;248.974;-1;124;-25;1;0
2422.388;904;4.5200;1122997;248.968;-1;124;-26;1;0
2422.488;905;4.5250;1123215;249.017;-1;124;-27;1;0
2422.588;906;4.5300;1122160;248.783;-1;124;-26;1;0
2422.688;906;4.5300;1122144;248.779;-2;125;-26;1;0
2422.788;907;4.5350;1122796;248.924;-1;125;-27;1;0
2422.888;908;4.5400;1123085;248.988;-1;124;-27;1;0
2422.988;908;4.5400;1122655;248.893;-1;125;-26;1;0
2423.088;909;4.5450;1121061;248.539;-1;124;-25;1;0
2423.188;910;4.5500;1119965;248.296;-1;124;-27;1;0
2423.288;910;4.5500;1121100;248.548;-1;124;-27;1;0
2423.388;911;4.5550;1123017;248.973;-1;125;-27;1;0
2423.488;912;4.5600;1122018;248.751;-1;124;-26;1;0
2423.588;912;4.5600;1121897;248.725;-1;125;-27;1;0
2423.688;913;4.5650;1122982;248.965;-1;124;-26;1;0
2423.788;914;4.5700;1121359;248.605;-1;125;-25;1;0
2423.888;914;4.5700;1121222;248.575;0;125;-25;1;0
2423.988;915;4.5750;1121587;248.656;-1;124;-26;1;0
2424.088;916;4.5800;1121587;248.656;-1;124;-26;1;0
2424.188;916;4.5800;1120205;248.349;-2;124;-26;1;0
2424.288;917;4.5850;1120684;248.456;-2;125;-27;1;0
2424.388;918;4.5900;1119351;248.160;-1;124;-26;1;0
2424.488;918;4.5900;1119311;248.151;-1;124;-27;1;0
2424.588;919;4.5950;1120281;248.366;0;124;-26;1;0
2424.688;920;4.6000;1120633;248.444;-1;124;-27;1;0
2424.788;920;4.6000;1121447;248.625;-1;125;-26;1;0
2424.888;921;4.6050;1119259;248.140;-2;125;-26;1;0
2424.988;922;4.6100;1119328;248.155;-1;125;-27;1;0
2425.088;922;4.6100;1122295;248.813;-1;125;-27;1;0
2425.188;923;4.6150;1121180;248.566;-1;125;-27;1;0
2425.288;924;4.6200;1119824;248.265;-2;126;-26;1;0
2425.388;924;4.6200;1120567;248.430;-1;124;-26;1;0
2425.488;925;4.6250;1120797;248.481;-1;124;-28;1;0
2425.588;926;4.6300;1119514;248.196;-1;124;-26;1;0
2425.688;926;4.6300;1120205;248.349;-1;125;-26;1;0
2425.788;927;4.6350;1121485;248.633;-1;125;-27;1;0
2425.888;928;4.6400;1120282;248.367;-1;125;-26;1;0
2425.988;928;4.6400;1119709;248.239;-1;125;-26;1;0
2426.088;929;4.6450;1120541;248.424;-1;124;-26;1;0
2426.188;930;4.6500;1119630;248.222;0;125;-27;1;0
2426.288;930;4.6500;1119630;248.222;0;124;-26;1;0
2426.388;931;4.6550;1118859;248.051;-1;125;-26;1;0
2426.488;932;4.6600;1118863;248.052;-1;124;-27;1;0
2426.588;932;4.6600;1117868;247.831;-1;124;-25;1;0
2426.688;933;4.6650;1117021;247.644;-2;124;-26;1;0
2426.788;934;4.6700;1118665;248.008;-2;125;-25;1;0
2426.888;934;4.6700;1119834;248.267;-1;125;-26;1;0
2426.988;935;4.6750;1119657;248.228;-1;125;-27;1;0
2427.088;936;4.6800;1118730;248.022;-1;125;-26;1;0
2427.188;936;4.6800;1118490;247.969;-2;126;-26;1;0
2427.288;937;4.6850;1116507;247.530;-1;125;-27;1;0
2427.388;938;4.6900;1114686;247.126;-1;124;-26;1;0
2427.488;938;4.6900;1115234;247.247;-1;124;-27;1;0
2427.588;939;4.6950;1115668;247.344;-1;125;-26;1;0
2427.688;940;4.7000;1114782;247.147;0;125;-27;1;0
2427.788;940;4.7000;1114027;246.980;0;125;-27;1;0
2427.888;941;4.7050;1113624;246.890;-1;125;-26;1;0
2427.988;942;4.7100;1114329;247.047;-1;125;-26;1;0
2428.088;942;4.7100;1113837;246.938;-1;124;-27;1;0
2428.188;943;4.7150;1112309;246.599;-1;125;-27;1;0
2428.288;944;4.7200;1113197;246.796;-1;125;-26;1;0
2428.388;944;4.7200;1114039;246.982;-1;125;-26;1;0
2428.488;945;4.7250;1113278;246.814;-2;124;-27;1;0
2428.588;946;4.7300;1112968;246.745;-2;124;-26;1;0
2428.688;946;4.7300;1111051;246.320;-2;125;-26;1;0
2428.788;947;4.7350;1111436;246.405;-1;124;-27;1;0
2428.888;948;4.7400;1111213;246.356;-1;125;-27;1;0
2428.988;948;4.7400;1110738;246.251;-1;124;-27;1;0
2429.088;949;4.7450;1110372;246.169;-1;125;-26;1;0
2429.188;950;4.7500;1109531;245.983;0;124;-27;1;0
2429.288;950;4.7500;1110051;246.098;-1;125;-26;1;0
2429.388;951;4.7550;1112144;246.562;-1;125;-27;1;0
2429.488;952;4.7600;1112284;246.593;-1;124;-26;1;0
2429.588;952;4.7600;1111137;246.339;-2;124;-26;1;0
2429.688;953;4.7650;1110585;246.217;-2;123;-27;1;0
2429.788;954;4.7700;1111007;246.310;-1;125;-26;1;0
2429.888;954;4.7700;1112100;246.553;-2;125;-26;1;0
2429.988;955;4.7750;1113542;246.872;-1;124;-27;1;0
2430.088;956;4.7800;1113069;246.767;-2;125;-26;1;0
2430.188;956;4.7800;1114298;247.040;-1;124;-26;1;0
2430.288;957;4.7850;1112416;246.623;-1;125;-27;1;0
2430.388;958;4.7900;1110463;246.190;-2;125;-26;1;0
2430.488;958;4.7900;1112376;246.614;-1;124;-27;1;0
2430.588;959;4.7950;1113816;246.933;-1;124;-27;1;0
2430.688;960;4.8000;1114744;247.139;-1;125;-26;1;0
2430.788;960;4.8000;1115092;247.216;0;125;-27;1;0
2430.888;961;4.8050;1114070;246.989;-2;125;-27;1;0
2430.988;962;4.8100;1113575;246.880;-1;124;-27;1;0
2431.088;962;4.8100;1113844;246.939;-1;125;-26;1;0
2431.188;963;4.8150;1113677;246.902;-1;124;-26;1;0
2431.288;964;4.8200;1115537;247.315;-1;125;-26;1;0
2431.388;964;4.8200;1114410;247.065;-1;124;-27;1;0
2431.488;965;4.8250;1114868;247.166;-1;125;-27;1;0
2431.588;966;4.8300;1116148;247.450;-1;125;-26;1;0
2431.688;966;4.8300;1116738;247.581;-1;124;-26;1;0
2431.788;967;4.8350;1116412;247.509;-1;124;-26;1;0
2431.888;968;4.8400;1118981;248.078;-1;125;-26;1;0
2431.988;968;4.8400;1118902;248.061;-1;124;-26;1;0
2432.088;969;4.8450;1117979;247.856;-1;124;-26;1;0
2432.188;970;4.8500;1118577;247.989;-1;124;-27;1;0
2432.288;970;4.8500;1120142;248.335;-1;125;-26;1;0
2432.388;971;4.8550;1121299;248.592;-1;125;-26;1;0
2432.488;972;4.8600;1121612;248.661;-1;124;-26;1;0
2432.588;972;4.8600;1121277;248.587;-1;124;-26;1;0
2432.688;973;4.8650;1119035;248.090;0;124;-27;1;0
2432.788;974;4.8700;1118276;247.922;-1;125;-27;1;0
2432.888;974;4.8700;1120119;248.330;-1;125;-26;1;0
2432.988;975;4.8750;1121430;248.621;-1;124;-27;1;0
2433.088;976;4.8800;1122725;248.908;-2;124;-26;1;0
2433.188;976;4.8800;1122492;248.856;-1;124;-26;1;0
2433.288;977;4.8850;1121760;248.694;-1;124;-27;1;0
2433.388;978;4.8900;1120672;248.453;-1;124;-27;1;0
2433.488;978;4.8900;1121207;248.572;-1;126;-26;1;0
2433.588;979;4.8950;1122718;248.907;-1;125;-26;1;0
2433.688;980;4.9000;1123850;249.158;-1;125;-26;1;0
2433.788;980;4.9000;1123961;249.182;-1;125;-27;1;0
2433.888;981;4.9050;1122709;248.905;-1;124;-26;1;0
2433.988;982;4.9100;1123758;249.137;0;124;-27;1;0
2434.088;982;4.9100;1124624;249.329;-1;124;-26;1;0
2434.188;983;4.9150;1124220;249.240;-1;125;-26;1;0
2434.288;984;4.9200;1125365;249.493;-1;125;-26;1;0
2434.388;984;4.9200;1124479;249.297;-1;125;-27;1;0
2434.488;985;4.9250;1123043;248.979;-1;124;-25;1;0
2434.588;986;4.9300;1124216;249.239;-1;125;-26;1;0
2434.688;986;4.9300;1123345;249.046;-1;125;-26;1;0
2434.788;987;4.9350;1122747;248.913;-1;124;-26;1;0
2434.888;988;4.9400;1122882;248.943;-1;125;-27;1;0
2434.988;988;4.9400;1123736;249.132;-1;124;-26;1;0
2435.088;989;4.9450;1123714;249.127;-1;124;-26;1;0
2435.188;990;4.9500;1122417;248.840;-1;125;-26;1;0
2435.288;990;4.9500;1124007;249.192;-1;125;-27;1;0
2435.388;991;4.9550;1123276;249.030;-1;125;-26;1;0
2435.488;992;4.9600;1122820;248.929;-1;124;-27;1;0
2435.588;992;4.9600;1124033;249.198;-1;124;-27;1;0
2435.688;993;4.9650;1124688;249.343;-2;125;-26;1;0
2435.788;994;4.9700;1122525;248.864;-1;125;-26;1;0
2435.888;994;4.9700;1122854;248.937;-1;124;-27;1;0
2435.988;995;4.9750;1124288;249.255;-2;124;-26;1;0
2436.088;996;4.9800;1124903;249.391;-2;124;-26;1;0
2436.188;996;4.9800;1123742;249.134;-1;124;-27;1;0
2436.288;997;4.9850;1122134;248.777;-1;125;-26;1;0
2436.388;998;4.9900;1121923;248.730;-1;125;-25;1;0
2436.488;998;4.9900;1123913;249.172;-1;125;-27;1;0
2436.588;999;4.9950;1124145;249.223;-1;124;-27;1;0
2436.688;1000;5.0000;1125082;249.431;-2;124;-26;1;0
2436.788;1000;5.0000;1124993;249.411;-1;124;-26;1;0
2436.888;1001;5.0050;1122896;248.946;-1;124;-26;1;0
2436.988;1002;5.0100;1122673;248.897;-1;124;-27;1;0
2437.088;1002;5.0100;1123769;249.140;-1;125;-27;1;0
2437.188;1003;5.0150;1124165;249.227;-1;124;-26;1;0
2437.288;1004;5.0200;1124279;249.253;0;124;-27;1;0
2437.388;1004;5.0200;1123892;249.167;-1;124;-27;1;0
2437.488;1005;5.0250;1121606;248.660;-1;125;-27;1;0
2437.588;1006;5.0300;1121116;248.551;0;125;-27;1;0
2437.688;1006;5.0300;1122406;248.837;-1;125;-27;1;0
2437.788;1007;5.0350;1124098;249.213;-2;125;-26;1;0
2437.888;1008;5.0400;1123081;248.987;-1;125;-25;1;0
2437.988;1008;5.0400;1122876;248.942;-1;125;-26;1;0
2438.088;1009;5.0450;1122206;248.793;-1;125;-27;1;0
2438.188;1010;5.0500;1121991;248.745;-2;124;-26;1;0
2438.288;1010;5.0500;1121565;248.651;-2;125;-26;1;0
2438.388;1011;5.0550;1121774;248.697;-1;124;-26;1;0
2438.488;1012;5.0600;1123138;249.000;-1;124;-27;1;0
2438.588;1012;5.0600;1121871;248.719;0;125;-27;1;0
2438.688;1013;5.0650;1121162;248.562;-1;124;-26;1;0
2438.788;1014;5.0700;1120577;248.432;-1;125;-27;1;0
2438.888;1014;5.0700;1122022;248.752;-1;125;-27;1;0
2438.988;1015;5.0750;1124065;249.205;-1;124;-25;1;0
2439.088;1016;5.0800;1123725;249.130;-1;125;-27;1;0
2439.188;1016;5.0800;1123797;249.146;-1;125;-27;1;0
2439.288;1017;5.0850;1121572;248.653;-1;124;-26;1;0
2439.388;1018;5.0900;1121264;248.584;-1;125;-26;1;0
2439.488;1018;5.0900;1122394;248.835;-1;124;-27;1;0
2439.588;1019;5.0950;1122857;248.937;-1;125;-26;1;0
2439.688;1020;5.1000;1121524;248.642;-2;125;-26;1;0
2439.788;1020;5.1000;1121984;248.744;-1;125;-25;1;0
2439.888;1021;5.1050;1122200;248.792;0;125;-26;1;0
2439.988;1022;5.1100;1121624;248.664;-2;125;-27;1;0
2440.088;1022;5.1100;1121503;248.637;-2;125;-26;1;0
2440.188;1023;5.1150;1123392;249.056;0;125;-27;1;0
2440.288;1024;5.1200;1122247;248.802;0;124;-26;1;0
2440.388;1024;5.1200;1122315;248.817;-1;124;-27;1;0
2440.488;1025;5.1250;1121584;248.655;-2;124;-26;1;0
2440.588;1026;5.1300;1120856;248.494;0;125;-27;1;0
2440.688;1026;5.1300;1120779;248.477;-1;124;-26;1;0
2440.788;1027;5.1350;1122278;248.809;-1;125;-27;1;0
2440.888;1028;5.1400;1121285;248.589;0;125;-26;1;0
2440.988;1028;5.1400;1120066;248.319;-1;124;-26;1;0
2441.088;1029;5.1450;1118973;248.076;-2;124;-27;1;0
2441.188;1030;5.1500;1119606;248.217;-2;125;-26;1;0
2441.288;1030;5.1500;1121644;248.668;-1;124;-27;1;0
2441.388;1031;5.1550;1121203;248.571;-1;125;-26;1;0
2441.488;1032;5.1600;1119712;248.240;-2;125;-26;1;0
2441.588;1032;5.1600;1118017;247.864;-1;124;-27;1;0
2441.688;1033;5.1650;1118162;247.897;-1;124;-27;1;0
2441.788;1034;5.1700;1118825;248.044;-1;125;-26;1;0
2441.888;1034;5.1700;1118677;248.011;-1;125;-26;1;0
2441.988;1035;5.1750;1119590;248.213;-1;125;-26;1;0
2442.088;1036;5.1800;1119553;248.205;-1;125;-26;1;0
2442.188;1036;5.1800;1118679;248.011;-1;125;-26;1;0
2442.288;1037;5.1850;1117070;247.654;-1;124;-25;1;0
2442.388;1038;5.1900;1117157;247.674;-1;124;-27;1;0
2442.488;1038;5.1900;1117396;247.727;-1;124;-27;1;0
2442.588;1039;5.1950;1119620;248.220;-1;125;-26;1;0
2442.688;1040;5.2000;1118447;247.960;-1;125;-26;1;0
2442.788;1040;5.2000;1116727;247.578;-1;125;-27;1;0
2442.888;1041;5.2050;1116473;247.522;-2;125;-27;1;0
2442.988;1042;5.2100;1116886;247.614;-2;125;-26;1;0
2443.088;1042;5.2100;1118104;247.884;-1;124;-27;1;0
2443.188;1043;5.2150;1118687;248.013;-1;124;-27;1;0
2443.288;1044;5.2200;1117305;247.707;-2;125;-27;1;0
2443.388;1044;5.2200;1117447;247.738;-1;125;-25;1;0
2443.488;1045;5.2250;1115847;247.383;-1;124;-27;1;0
2443.588;1046;5.2300;1115157;247.230;-1;125;-26;1;0
2443.688;1046;5.2300;1116362;247.497;-1;124;-26;1;0
2443.788;1047;5.2350;1116092;247.438;-1;124;-27;1;0
2443.888;1048;5.2400;1117147;247.671;-1;124;-26;1;0
2443.988;1048;5.2400;1115883;247.391;-1;125;-27;1;0
2444.088;1049;5.2450;1114648;247.117;-1;125;-27;1;0
2444.188;1050;5.2500;1114595;247.106;-1;123;-26;1;0
2444.288;1050;5.2500;1115790;247.371;-1;124;-26;1;0
2444.388;1051;5.2550;1116326;247.489;-1;125;-27;1;0
2444.488;1052;5.2600;1114948;247.184;-1;124;-26;1;0
2444.588;1052;5.2600;1114792;247.149;-1;125;-27;1;0
2444.688;1053;5.2650;1114548;247.095;-1;124;-26;1;0
2444.788;1054;5.2700;1113824;246.935;-1;124;-25;1;0
2444.888;1054;5.2700;1114302;247.041;-1;124;-26;1;0
2444.988;1055;5.2750;1114523;247.090;-1;124;-27;1;0
2445.088;1056;5.2800;1115953;247.407;-1;125;-27;1;0
2445.188;1056;5.2800;1114944;247.183;-1;125;-26;1;0
2445.288;1057;5.2850;1114021;246.978;-2;124;-26;1;0
