Repository: tm-mech/diy-tensile-tester

# Desktop Tensile Testing Machine

A custom-built desktop tensile testing machine for characterizing 3D-printed polymer specimens according to ISO 527. Designed and built from scratch — mechanical assembly, electronics, firmware (Arduino/C++), and data acquisition & analysis software (Python).

> Personal engineering project bridging mechanical testing, embedded systems, and data analysis.
---

## Key Results

Three FDM-printed materials tested (ISO 527-2 Type 1BA dogbone, 5 mm/min, n = 3 each):

| Material | UTS [MPa] | E-Modulus [GPa] | Elongation |
|---|---|---|---|
| **PETG** (eSUN) | 34.8 ± 0.1 | 1.63 ± 0.10 | 77.1 ± 8.7% |
| **PLA** (eSUN) | 47.4 ± 1.1 | 2.68 ± 0.46 | 12–103%\* |

File: data/PETG/PETG_522_001.CSV (part 3 of 15)
time_s;steps;displacement_mm;force_raw;force_N;accel_x;accel_y;accel_z;endstop;step_loss
551.856;1077;5.3850;1135890;251.827;-2;124;-24;1;0
551.956;1078;5.3900;1136356;251.930;-1;124;-25;1;0
552.056;1078;5.3900;1136703;252.007;-2;125;-24;1;0
552.156;1079;5.3950;1135977;251.846;-2;124;-25;1;0
552.256;1080;5.4000;1137834;252.258;-2;125;-24;1;0
552.356;1080;5.4000;1137412;252.164;-2;125;-24;1;0
552.456;1081;5.4050;1133815;251.367;-2;125;-23;1;0
552.556;1082;5.4100;1133580;251.315;-2;124;-26;1;0
552.656;1082;5.4100;1133978;251.403;-1;124;-25;1;0
552.756;1083;5.4150;1134335;251.482;-2;125;-24;1;0
552.856;1084;5.4200;1133296;251.252;-1;125;-25;1;0
552.956;1084;5.4200;1132554;251.087;-1;125;-24;1;0
553.056;1085;5.4250;1130614;250.657;-1;124;-23;1;0
553.156;1086;5.4300;1129916;250.502;-2;125;-23;1;0
553.256;1086;5.4300;1131235;250.795;-2;125;-25;1;0
553.356;1087;5.4350;1131452;250.843;-2;125;-25;1;0
553.456;1088;5.4400;1132105;250.988;-2;125;-24;1;0
553.556;1088;5.4400;1129086;250.318;-2;125;-24;1;0
553.656;1089;5.4450;1128564;250.203;-2;124;-25;1;0
553.756;1090;5.4500;1128935;250.285;-1;125;-24;1;0
553.856;1090;5.4500;1130198;250.565;-2;125;-24;1;0
553.956;1091;5.4550;1131610;250.878;-2;125;-23;1;0
554.056;1092;5.4600;1131475;250.848;-2;125;-24;1;0
554.156;1092;5.4600;1128925;250.283;-2;125;-24;1;0
554.256;1093;5.4650;1128553;250.200;-2;125;-25;1;0
554.356;1094;5.4700;1129749;250.465;-2;124;-22;1;0
554.456;1094;5.4700;1130346;250.598;-2;125;-24;1;0
554.556;1095;5.4750;1131878;250.937;-1;124;-23;1;0
554.656;1096;5.4800;1133487;251.294;-2;124;-25;1;0
554.756;1096;5.4800;1133504;251.298;-2;124;-24;1;0
554.856;1097;5.4850;1133255;251.243;-2;125;-24;1;0
554.956;1098;5.4900;1131309;250.811;-2;125;-23;1;0
555.056;1098;5.4900;1131368;250.824;-2;125;-24;1;0
555.156;1099;5.4950;1131459;250.844;-2;125;-24;1;0
555.256;1100;5.5000;1134835;251.593;-2;125;-24;1;0
555.356;1100;5.5000;1133647;251.330;-1;124;-23;1;0
555.456;1101;5.5050;1134362;251.488;-2;124;-24;1;0
555.556;1102;5.5100;1132875;251.158;-2;124;-23;1;0
555.656;1102;5.5100;1134569;251.534;-3;126;-25;1;0
555.756;1103;5.5150;1135595;251.761;-2;125;-24;1;0
555.856;1104;5.5200;1135961;251.843;-2;125;-24;1;0
555.956;1104;5.5200;1135999;251.851;-2;125;-24;1;0
556.056;1105;5.5250;1137119;252.099;-3;125;-23;1;0
556.156;1106;5.5300;1137117;252.099;-1;125;-26;1;0
556.256;1106;5.5300;1138226;252.345;-2;125;-25;1;0
556.356;1107;5.5350;1138321;252.366;-2;125;-24;1;0
556.456;1108;5.5400;1138429;252.390;-1;125;-24;1;0
556.556;1108;5.5400;1138458;252.396;-1;125;-24;1;0
556.656;1109;5.5450;1137049;252.084;-2;125;-25;1;0
556.756;1110;5.5500;1135449;251.729;-2;125;-24;1;0
556.856;1110;5.5500;1138764;252.464;-3;124;-24;1;0
556.956;1111;5.5550;1139330;252.589;-2;125;-25;1;0
557.056;1112;5.5600;1138880;252.490;-2;125;-24;1;0
557.156;1112;5.5600;1138633;252.435;-2;125;-24;1;0
557.256;1113;5.5650;1138208;252.341;-2;125;-24;1;0
557.356;1114;5.5700;1138359;252.374;-2;125;-24;1;0
557.456;1114;5.5700;1138974;252.511;-2;125;-25;1;0
557.556;1115;5.5750;1139021;252.521;-2;125;-23;1;0
557.656;1116;5.5800;1138797;252.471;-2;124;-24;1;0
557.756;1116;5.5800;1137961;252.286;-2;125;-25;1;0
557.856;1117;5.5850;1137160;252.108;-1;125;-24;1;0
557.956;1118;5.5900;1136620;251.989;-2;124;-23;1;0
558.056;1118;5.5900;1138218;252.343;-2;125;-25;1;0
558.156;1119;5.5950;1139692;252.670;-2;125;-24;1;0
558.256;1120;5.6000;1139686;252.668;-2;124;-25;1;0
558.356;1120;5.6000;1139477;252.622;-2;125;-25;1;0
558.456;1121;5.6050;1136448;251.951;-1;125;-24;1;0
558.556;1122;5.6100;1137071;252.089;-2;124;-24;1;0
558.656;1122;5.6100;1138385;252.380;-2;125;-24;1;0
558.756;1123;5.6150;1139844;252.703;-1;125;-25;1;0
558.856;1124;5.6200;1140627;252.877;-1;124;-24;1;0
558.956;1124;5.6200;1139884;252.712;-1;125;-23;1;0
559.056;1125;5.6250;1138103;252.317;-2;124;-24;1;0
559.156;1126;5.6300;1136557;251.975;-1;124;-23;1;0
559.256;1126;5.6300;1139726;252.677;-2;125;-26;1;0
559.356;1127;5.6350;1140387;252.824;-2;125;-24;1;0
559.456;1128;5.6400;1139423;252.610;-2;124;-24;1;0
559.556;1128;5.6400;1138363;252.375;-1;124;-25;1;0
559.656;1129;5.6450;1138070;252.310;-2;124;-25;1;0
559.756;1130;5.6500;1138043;252.304;-1;125;-25;1;0
559.856;1130;5.6500;1139559;252.640;-1;124;-24;1;0
559.956;1131;5.6550;1140483;252.845;-2;125;-24;1;0
560.056;1132;5.6600;1139115;252.542;-1;125;-23;1;0
560.156;1132;5.6600;1139851;252.705;-2;125;-24;1;0
560.256;1133;5.6650;1138594;252.426;-2;124;-25;1;0
560.356;1134;5.6700;1137538;252.192;-2;125;-25;1;0
560.456;1134;5.6700;1137345;252.149;-1;124;-24;1;0
560.556;1135;5.6750;1138031;252.301;-2;125;-25;1;0
560.656;1136;5.6800;1139607;252.651;-1;124;-24;1;0
560.756;1136;5.6800;1140218;252.786;-2;125;-24;1;0
560.856;1137;5.6850;1138940;252.503;-1;124;-24;1;0
560.956;1138;5.6900;1139192;252.559;-1;125;-24;1;0
561.056;1138;5.6900;1139149;252.549;-2;125;-24;1;0
561.156;1139;5.6950;1140047;252.748;-1;125;-23;1;0
561.256;1140;5.7000;1138455;252.395;-1;124;-24;1;0
561.356;1140;5.7000;1137109;252.097;-1;125;-25;1;0
561.456;1141;5.7050;1137220;252.122;-2;125;-24;1;0
561.556;1142;5.7100;1137213;252.120;-2;125;-25;1;0
561.656;1142;5.7100;1136936;252.059;-2;125;-25;1;0
561.756;1143;5.7150;1138145;252.327;-2;125;-24;1;0
561.856;1144;5.7200;1137948;252.283;-1;125;-24;1;0
561.956;1144;5.7200;1139160;252.552;-2;125;-24;1;0
562.056;1145;5.7250;1138820;252.476;-2;125;-24;1;0
562.156;1146;5.7300;1138220;252.343;-2;124;-23;1;0
562.256;1146;5.7300;1138399;252.383;-1;125;-25;1;0
562.356;1147;5.7350;1137455;252.174;-2;125;-24;1;0
562.456;1148;5.7400;1135935;251.837;-1;125;-25;1;0
562.556;1148;5.7400;1135535;251.748;-1;125;-24;1;0
562.656;1149;5.7450;1136350;251.929;-1;124;-24;1;0
562.756;1150;5.7500;1136717;252.010;-1;125;-24;1;0
562.856;1150;5.7500;1137561;252.197;-2;125;-24;1;0
562.956;1151;5.7550;1137677;252.223;-2;125;-25;1;0
563.056;1152;5.7600;1136896;252.050;-2;125;-25;1;0
563.156;1152;5.7600;1137850;252.261;-2;125;-24;1;0
563.256;1153;5.7650;1137344;252.149;-2;125;-24;1;0
563.356;1154;5.7700;1134492;251.517;-2;125;-23;1;0
563.456;1154;5.7700;1133419;251.279;-2;125;-24;1;0
563.556;1155;5.7750;1134212;251.455;-2;125;-24;1;0
563.656;1156;5.7800;1136546;251.972;-2;124;-24;1;0
563.756;1156;5.7800;1135672;251.778;-2;125;-25;1;0
563.856;1157;5.7850;1134033;251.415;-3;125;-24;1;0
563.956;1158;5.7900;1134376;251.491;-3;125;-25;1;0
564.056;1158;5.7900;1134946;251.618;-1;124;-25;1;0
564.156;1159;5.7950;1135770;251.800;-2;125;-24;1;0
564.256;1160;5.8000;1134657;251.553;-3;125;-23;1;0
564.356;1160;5.8000;1134656;251.553;-1;124;-24;1;0
564.456;1161;5.8050;1135031;251.636;-2;125;-24;1;0
564.556;1162;5.8100;1134913;251.610;-1;125;-24;1;0
564.656;1162;5.8100;1135098;251.651;-2;125;-25;1;0
564.756;1163;5.8150;1134774;251.579;-2;125;-24;1;0
564.856;1164;5.8200;1135175;251.668;-2;125;-24;1;0
564.956;1164;5.8200;1133095;251.207;-1;125;-24;1;0
565.056;1165;5.8250;1131540;250.862;-3;124;-24;1;0
565.156;1166;5.8300;1131505;250.855;-1;124;-25;1;0
565.256;1166;5.8300;1131939;250.951;-2;125;-24;1;0
565.356;1167;5.8350;1132514;251.078;-2;125;-24;1;0
565.456;1168;5.8400;1133844;251.373;-2;125;-24;1;0
565.556;1168;5.8400;1134870;251.601;-2;125;-24;1;0
565.656;1169;5.8450;1134133;251.437;-2;125;-26;1;0
565.756;1170;5.8500;1133520;251.301;-2;125;-24;1;0
565.856;1170;5.8500;1133385;251.271;-2;125;-25;1;0
565.956;1171;5.8550;1134569;251.534;-1;125;-23;1;0
566.056;1172;5.8600;1134305;251.475;-1;125;-24;1;0
566.156;1172;5.8600;1133915;251.389;-1;125;-25;1;0
566.256;1173;5.8650;1133157;251.221;-1;123;-25;1;0
566.356;1174;5.8700;1132501;251.075;-1;125;-24;1;0
566.456;1174;5.8700;1134263;251.466;-1;125;-23;1;0
566.556;1175;5.8750;1136354;251.930;-1;124;-23;1;0
566.656;1176;5.8800;1134959;251.620;-1;125;-25;1;0
566.756;1176;5.8800;1133875;251.380;-2;125;-24;1;0
566.856;1177;5.8850;1133423;251.280;-2;125;-25;1;0
566.956;1178;5.8900;1133912;251.388;-2;125;-24;1;0
567.056;1178;5.8900;1135575;251.757;-2;125;-25;1;0
567.156;1179;5.8950;1133992;251.406;-2;125;-24;1;0
567.256;1180;5.9000;1133774;251.358;-2;125;-25;1;0
567.356;1180;5.9000;1133485;251.294;-2;125;-25;1;0
567.456;1181;5.9050;1132444;251.063;-2;125;-24;1;0
567.556;1182;5.9100;1132881;251.160;-1;124;-25;1;0
567.656;1182;5.9100;1134304;251.475;-2;125;-25;1;0
567.756;1183;5.9150;1135861;251.820;-3;124;-24;1;0
567.856;1184;5.9200;1134426;251.502;-1;124;-25;1;0
567.956;1184;5.9200;1134190;251.450;-2;124;-24;1;0
568.056;1185;5.9250;1133552;251.308;-2;126;-25;1;0
568.156;1186;5.9300;1132183;251.005;-2;124;-24;1;0
568.256;1186;5.9300;1132557;251.088;-1;124;-24;1;0
568.356;1187;5.9350;1133163;251.222;-1;124;-25;1;0
568.456;1188;5.9400;1133976;251.402;-2;125;-24;1;0
568.556;1188;5.9400;1133987;251.405;-2;126;-25;1;0
568.656;1189;5.9450;1132023;250.969;-2;125;-23;1;0
568.756;1190;5.9500;1132191;251.007;-2;124;-25;1;0
568.856;1190;5.9500;1134099;251.430;-2;125;-24;1;0
568.956;1191;5.9550;1134151;251.441;-2;125;-24;1;0
569.056;1192;5.9600;1134239;251.461;-2;125;-24;1;0
569.156;1192;5.9600;1134614;251.544;-3;125;-24;1;0
569.256;1193;5.9650;1133909;251.388;-2;125;-25;1;0
569.356;1194;5.9700;1132193;251.007;-2;125;-24;1;0
569.456;1194;5.9700;1132031;250.971;-1;125;-25;1;0
569.556;1195;5.9750;1133630;251.326;-2;125;-24;1;0
569.656;1196;5.9800;1134929;251.614;-2;125;-24;1;0
569.756;1196;5.9800;1132428;251.059;-2;124;-24;1;0
569.856;1197;5.9850;1132043;250.974;-2;125;-25;1;0
569.956;1198;5.9900;1131468;250.846;-1;125;-24;1;0
570.056;1198;5.9900;1131399;250.831;-2;124;-24;1;0
570.156;1199;5.9950;1133210;251.233;-1;124;-24;1;0
570.256;1200;6.0000;1132943;251.173;-2;125;-25;1;0
570.356;1200;6.0000;1131648;250.886;-2;125;-24;1;0
570.456;1201;6.0050;1130802;250.699;-2;124;-23;1;0
570.556;1202;6.0100;1132904;251.165;-2;125;-23;1;0
570.656;1202;6.0100;1131789;250.918;-2;125;-25;1;0
570.756;1203;6.0150;1133117;251.212;-2;125;-24;1;0
570.856;1204;6.0200;1132974;251.180;-2;124;-24;1;0
570.956;1204;6.0200;1131814;250.923;-2;124;-24;1;0
571.056;1205;6.0250;1130788;250.696;-2;125;-24;1;0
571.156;1206;6.0300;1130592;250.652;-2;124;-24;1;0
571.256;1206;6.0300;1132408;251.055;-2;125;-24;1;0
571.356;1207;6.0350;1132854;251.154;-2;124;-24;1;0
571.456;1208;6.0400;1133876;251.380;-1;124;-24;1;0
571.556;1208;6.0400;1132805;251.143;-2;125;-25;1;0
571.656;1209;6.0450;1131170;250.780;-1;125;-25;1;0
571.756;1210;6.0500;1130884;250.717;-2;125;-24;1;0
571.856;1210;6.0500;1132123;250.992;-2;125;-24;1;0
571.956;1211;6.0550;1132470;251.069;-2;124;-24;1;0
572.056;1212;6.0600;1132632;251.105;-1;124;-24;1;0
572.156;1212;6.0600;1130432;250.617;-2;125;-24;1;0
572.256;1213;6.0650;1130284;250.584;-1;125;-23;1;0
572.356;1214;6.0700;1129515;250.413;-1;125;-25;1;0
572.456;1214;6.0700;1129720;250.459;-2;124;-24;1;0
572.556;1215;6.0750;1132844;251.152;-2;125;-25;1;0
572.656;1216;6.0800;1133338;251.261;-2;125;-24;1;0
572.756;1216;6.0800;1131572;250.870;-3;125;-26;1;0
572.856;1217;6.0850;1131391;250.829;-1;124;-24;1;0
572.956;1218;6.0900;1130207;250.567;-2;124;-25;1;0
573.056;1218;6.0900;1130924;250.726;-1;126;-25;1;0
573.156;1219;6.0950;1130102;250.544;-1;126;-24;1;0
573.256;1220;6.1000;1130284;250.584;-1;124;-25;1;0
573.356;1220;6.1000;1128826;250.261;-2;125;-23;1;0
573.456;1221;6.1050;1127375;249.939;-2;125;-23;1;0
573.556;1222;6.1100;1128139;250.108;-2;126;-25;1;0
573.656;1222;6.1100;1129359;250.379;-1;124;-25;1;0
573.756;1223;6.1150;1129024;250.305;-2;124;-24;1;0
573.856;1224;6.1200;1128852;250.266;-2;124;-25;1;0
573.956;1224;6.1200;1127943;250.065;-2;125;-25;1;0
574.056;1225;6.1250;1127290;249.920;-3;126;-24;1;0
574.156;1226;6.1300;1126954;249.846;-1;124;-24;1;0
574.256;1226;6.1300;1126076;249.651;-2;125;-23;1;0
574.356;1227;6.1350;1127336;249.930;-2;125;-25;1;0
574.456;1228;6.1400;1128635;250.218;-2;124;-24;1;0
574.556;1228;6.1400;1127105;249.879;-2;125;-25;1;0
574.656;1229;6.1450;1127040;249.865;-2;125;-24;1;0
574.756;1230;6.1500;1125912;249.615;-2;124;-24;1;0
574.856;1230;6.1500;1127273;249.916;-2;126;-25;1;0
574.956;1231;6.1550;1128117;250.104;-2;125;-24;1;0
575.056;1232;6.1600;1128253;250.134;-1;126;-25;1;0
575.156;1232;6.1600;1128650;250.222;-2;124;-24;1;0
575.256;1233;6.1650;1128892;250.275;-2;125;-24;1;0
575.356;1234;6.1700;1128874;250.271;-1;124;-25;1;0
575.456;1234;6.1700;1130060;250.534;-1;124;-25;1;0
575.556;1235;6.1750;1129639;250.441;-1;124;-25;1;0
575.656;1236;6.1800;1128921;250.282;-2;125;-23;1;0
575.756;1236;6.1800;1128333;250.151;-2;125;-25;1;0
575.856;1237;6.1850;1128551;250.200;-2;126;-25;1;0
575.956;1238;6.1900;1129438;250.396;-2;124;-23;1;0
576.056;1238;6.1900;1130722;250.681;-2;126;-25;1;0
576.156;1239;6.1950;1132389;251.051;-2;124;-24;1;0
576.256;1240;6.2000;1131007;250.744;-1;124;-24;1;0
576.356;1240;6.2000;1131287;250.806;-2;124;-24;1;0
576.456;1241;6.2050;1131782;250.916;-2;124;-24;1;0
576.556;1242;6.2100;1131674;250.892;-2;123;-25;1;0
576.656;1242;6.2100;1131811;250.922;-1;126;-24;1;0
576.756;1243;6.2150;1131480;250.849;-1;125;-24;1;0
576.856;1244;6.2200;1133123;251.213;-1;126;-25;1;0
576.956;1244;6.2200;1132383;251.049;-1;124;-26;1;0
577.056;1245;6.2250;1132298;251.030;-1;124;-25;1;0
577.156;1246;6.2300;1132346;251.041;-2;125;-24;1;0
577.256;1246;6.2300;1133437;251.283;-1;125;-24;1;0
577.356;1247;6.2350;1134355;251.487;-3;124;-23;1;0
577.456;1248;6.2400;1134808;251.587;-1;125;-26;1;0
577.556;1248;6.2400;1134140;251.439;-2;125;-24;1;0
577.656;1249;6.2450;1133006;251.187;-2;125;-25;1;0
577.756;1250;6.2500;1133307;251.254;-1;125;-23;1;0
577.856;1250;6.2500;1133567;251.312;-1;125;-25;1;0
577.956;1251;6.2550;1133525;251.302;-2;125;-24;1;0
578.056;1252;6.2600;1132596;251.097;-1;125;-26;1;0
578.156;1252;6.2600;1132904;251.165;-3;123;-24;1;0
578.256;1253;6.2650;1133016;251.190;-1;124;-25;1;0
578.356;1254;6.2700;1133454;251.287;-2;124;-25;1;0
578.456;1254;6.2700;1133554;251.309;-2;125;-23;1;0
578.556;1255;6.2750;1134167;251.445;-2;124;-25;1;0
578.656;1256;6.2800;1136040;251.860;-1;123;-24;1;0
578.756;1256;6.2800;1135549;251.751;-1;125;-25;1;0
578.856;1257;6.2850;1134501;251.519;-2;124;-25;1;0
578.956;1258;6.2900;1134015;251.411;-2;125;-25;1;0
579.056;1258;6.2900;1134480;251.514;-1;125;-24;1;0
579.156;1259;6.2950;1135038;251.638;-1;125;-25;1;0
579.256;1260;6.3000;1133815;251.367;-3;124;-24;1;0
579.356;1260;6.3000;1134267;251.467;-2;125;-24;1;0
579.456;1261;6.3050;1134677;251.558;-2;126;-25;1;0
579.556;1262;6.3100;1134090;251.428;-2;125;-24;1;0
579.656;1262;6.3100;1134882;251.603;-1;125;-24;1;0
579.756;1263;6.3150;1137348;252.150;-1;125;-24;1;0
579.856;1264;6.3200;1137634;252.213;-1;124;-24;1;0
579.956;1264;6.3200;1135346;251.706;-2;125;-24;1;0
580.056;1265;6.3250;1135374;251.712;-2;125;-24;1;0
580.156;1266;6.3300;1135822;251.812;-2;125;-25;1;0
580.256;1266;6.3300;1137034;252.080;-3;124;-24;1;0
580.356;1267;6.3350;1137192;252.115;-2;125;-24;1;0
580.456;1268;6.3400;1136782;252.025;-1;125;-25;1;0
580.556;1268;6.3400;1136612;251.987;-1;125;-24;1;0
580.656;1269;6.3450;1136072;251.867;-1;123;-24;1;0
580.756;1270;6.3500;1134248;251.463;-2;126;-24;1;0
580.856;1270;6.3500;1135684;251.781;-3;125;-24;1;0
580.956;1271;6.3550;1137679;252.223;-1;125;-24;1;0
581.056;1272;6.3600;1138752;252.461;-1;124;-23;1;0
581.156;1272;6.3600;1137253;252.129;-2;123;-24;1;0
581.256;1273;6.3650;1137223;252.122;-2;125;-25;1;0
581.356;1274;6.3700;1136373;251.934;-2;123;-23;1;0
581.456;1274;6.3700;1137637;252.214;-2;125;-24;1;0
581.556;1275;6.3750;1138378;252.378;-2;124;-23;1;0
581.656;1276;6.3800;1139245;252.571;-1;125;-25;1;0
581.756;1276;6.3800;1137850;252.261;-1;125;-25;1;0
581.856;1277;6.3850;1137258;252.130;-1;124;-24;1;0
581.956;1278;6.3900;1135752;251.796;-2;125;-23;1;0
582.056;1278;6.3900;1136608;251.986;-2;125;-24;1;0
582.156;1279;6.3950;1138109;252.319;-2;125;-25;1;0
582.256;1280;6.4000;1138413;252.386;-2;124;-24;1;0
582.356;1280;6.4000;1137431;252.168;-2;125;-25;1;0
582.456;1281;6.4050;1138106;252.318;-2;125;-24;1;0
582.556;1282;6.4100;1137285;252.136;-1;125;-24;1;0
582.656;1282;6.4100;1136572;251.978;-1;124;-25;1;0
582.756;1283;6.4150;1137111;252.098;-1;124;-24;1;0
582.856;1284;6.4200;1136673;252.000;-2;125;-24;1;0
582.956;1284;6.4200;1135681;251.780;-2;125;-24;1;0
583.056;1285;6.4250;1135137;251.660;-2;124;-24;1;0
583.156;1286;6.4300;1135302;251.696;-2;124;-26;1;0
583.256;1286;6.4300;1135535;251.748;-2;125;-25;1;0
583.356;1287;6.4350;1135084;251.648;-1;124;-25;1;0
583.456;1288;6.4400;1136300;251.918;-2;124;-24;1;0
583.556;1288;6.4400;1136637;251.992;-2;125;-25;1;0
583.656;1289;6.4450;1137333;252.147;-3;124;-23;1;0
583.756;1290;6.4500;1135621;251.767;-2;124;-25;1;0
583.856;1290;6.4500;1135159;251.665;-1;126;-24;1;0
583.956;1291;6.4550;1135876;251.824;-2;124;-24;1;0
584.056;1292;6.4600;1136777;252.023;-2;126;-25;1;0
584.156;1292;6.4600;1136510;251.964;-1;125;-24;1;0
584.256;1293;6.4650;1135385;251.715;-3;125;-24;1;0
584.356;1294;6.4700;1134131;251.437;-2;125;-24;1;0
584.456;1294;6.4700;1135817;251.811;-2;125;-25;1;0
584.556;1295;6.4750;1136871;252.044;-2;124;-25;1;0
584.656;1296;6.4800;1136441;251.949;-1;124;-25;1;0
584.756;1296;6.4800;1135980;251.847;-2;125;-24;1;0
584.856;1297;6.4850;1135576;251.757;-2;125;-24;1;0
584.956;1298;6.4900;1135830;251.814;-2;125;-24;1;0
585.056;1298;6.4900;1135682;251.781;-3;125;-23;1;0
585.156;1299;6.4950;1134553;251.530;-1;125;-25;1;0
585.256;1300;6.5000;1135169;251.667;-1;124;-25;1;0
585.356;1300;6.5000;1135085;251.648;-2;124;-24;1;0
585.456;1301;6.5050;1135427;251.724;-2;125;-24;1;0
585.556;1302;6.5100;1136263;251.910;-2;124;-25;1;0
585.656;1302;6.5100;1136671;252.000;-2;125;-24;1;0
585.756;1303;6.5150;1135777;251.802;-1;125;-24;1;0
585.856;1304;6.5200;1136413;251.943;-2;125;-24;1;0
585.956;1304;6.5200;1134885;251.604;-1;125;-25;1;0
586.056;1305;6.5250;1135704;251.786;-2;124;-24;1;0
586.156;1306;6.5300;1134009;251.410;-2;124;-24;1;0
586.256;1306;6.5300;1135300;251.696;-2;126;-24;1;0
586.356;1307;6.5350;1136924;252.056;-2;125;-25;1;0
586.456;1308;6.5400;1136116;251.877;-1;124;-24;1;0
586.556;1308;6.5400;1135339;251.705;-2;127;-24;1;0
586.656;1309;6.5450;1133899;251.385;-2;124;-25;1;0
586.756;1310;6.5500;1134217;251.456;-3;123;-25;1;0
586.856;1310;6.5500;1134832;251.592;-2;125;-24;1;0
586.956;1311;6.5550;1136723;252.011;-1;126;-25;1;0
587.056;1312;6.5600;1136414;251.943;-2;123;-24;1;0
587.156;1312;6.5600;1135613;251.765;-2;125;-25;1;0
587.256;1313;6.5650;1136416;251.943;-2;125;-25;1;0
587.356;1314;6.5700;1133875;251.380;-2;125;-23;1;0
587.456;1314;6.5700;1134107;251.432;-2;124;-25;1;0
587.556;1315;6.5750;1134993;251.628;-3;125;-24;1;0
587.656;1316;6.5800;1135198;251.673;-1;125;-25;1;0
587.756;1316;6.5800;1135902;251.829;-2;125;-24;1;0
587.856;1317;6.5850;1134896;251.606;-3;124;-26;1;0
587.956;1318;6.5900;1133722;251.346;-2;124;-24;1;0
588.056;1318;6.5900;1133909;251.388;-1;125;-24;1;0
588.156;1319;6.5950;1135716;251.788;-2;125;-24;1;0
588.256;1320;6.6000;1135501;251.741;-2;125;-26;1;0
588.356;1320;6.6000;1135911;251.831;-1;125;-25;1;0
588.456;1321;6.6050;1135701;251.785;-2;124;-25;1;0
588.556;1322;6.6100;1135424;251.724;-2;125;-24;1;0
588.656;1322;6.6100;1134316;251.478;-1;125;-25;1;0
588.756;1323;6.6150;1133733;251.349;-2;125;-25;1;0
588.856;1324;6.6200;1133933;251.393;-2;124;-25;1;0
588.956;1324;6.6200;1133996;251.407;-2;125;-24;1;0
589.056;1325;6.6250;1133086;251.205;-2;125;-25;1;0
589.156;1326;6.6300;1134259;251.465;-2;125;-23;1;0
589.256;1326;6.6300;1134207;251.454;-2;125;-25;1;0
589.356;1327;6.6350;1134656;251.553;-1;124;-25;1;0
589.456;1328;6.6400;1134459;251.510;-2;126;-24;1;0
589.556;1328;6.6400;1134748;251.574;-3;124;-24;1;0
589.656;1329;6.6450;1134080;251.426;-2;124;-25;1;0
589.756;1330;6.6500;1134733;251.570;-2;126;-26;1;0
589.856;1330;6.6500;1134861;251.599;-2;126;-24;1;0
589.956;1331;6.6550;1135334;251.704;-1;124;-25;1;0
590.056;1332;6.6600;1136983;252.069;-2;125;-24;1;0
590.156;1332;6.6600;1136135;251.881;-2;125;-25;1;0
590.256;1333;6.6650;1135089;251.649;-2;125;-25;1;0
590.356;1334;6.6700;1135712;251.787;-2;124;-26;1;0
590.456;1334;6.6700;1137327;252.145;-2;125;-24;1;0
590.556;1335;6.6750;1137856;252.263;-1;125;-25;1;0
590.656;1336;6.6800;1138006;252.296;-1;125;-24;1;0
590.756;1336;6.6800;1137271;252.133;-2;124;-23;1;0
590.856;1337;6.6850;1136490;251.960;-2;126;-25;1;0
590.956;1338;6.6900;1136976;252.068;-2;125;-25;1;0
591.056;1338;6.6900;1137145;252.105;-1;125;-25;1;0
591.156;1339;6.6950;1137466;252.176;-2;125;-24;1;0
591.256;1340;6.7000;1136554;251.974;-1;125;-25;1;0
591.356;1340;6.7000;1135720;251.789;-1;125;-24;1;0
591.456;1341;6.7050;1135295;251.695;-2;124;-25;1;0
591.556;1342;6.7100;1135595;251.761;-3;125;-24;1;0
591.656;1342;6.7100;1134794;251.584;-1;125;-23;1;0
591.756;1343;6.7150;1135150;251.663;-2;125;-25;1;0
591.856;1344;6.7200;1134959;251.620;-2;124;-25;1;0
591.956;1344;6.7200;1134674;251.557;-3;125;-26;1;0
592.056;1345;6.7250;1134571;251.534;-1;125;-24;1;0
592.156;1346;6.7300;1133624;251.324;-2;125;-24;1;0
592.256;1346;6.7300;1133514;251.300;-2;124;-23;1;0
592.356;1347;6.7350;1132685;251.116;-2;125;-25;1;0
592.456;1348;6.7400;1130004;250.522;-2;124;-25;1;0
592.556;1348;6.7400;1128515;250.192;-1;124;-24;1;0
592.656;1349;6.7450;1129352;250.377;-1;124;-24;1;0
592.756;1350;6.7500;1129863;250.491;-2;125;-24;1;0
592.856;1350;6.7500;1129407;250.390;-2;125;-23;1;0
592.956;1351;6.7550;1128802;250.255;-1;124;-25;1;0
593.056;1352;6.7600;1129971;250.515;-2;125;-23;1;0
593.156;1352;6.7600;1129680;250.450;-2;125;-24;1;0
593.256;1353;6.7650;1127093;249.877;-2;125;-25;1;0
593.356;1354;6.7700;1127055;249.868;-2;125;-26;1;0
593.456;1354;6.7700;1128376;250.161;-2;125;-24;1;0
593.556;1355;6.7750;1128828;250.261;-1;124;-24;1;0
593.656;1356;6.7800;1128938;250.286;-3;125;-24;1;0
593.756;1356;6.7800;1127743;250.021;-2;125;-25;1;0
593.856;1357;6.7850;1127630;249.996;-2;125;-25;1;0
593.956;1358;6.7900;1126930;249.840;-2;124;-26;1;0
594.056;1358;6.7900;1128820;250.259;-2;125;-25;1;0
594.156;1359;6.7950;1130260;250.579;-3;125;-25;1;0
594.256;1360;6.8000;1129829;250.483;-3;125;-24;1;0
594.356;1360;6.8000;1129233;250.351;-2;125;-25;1;0
594.456;1361;6.8050;1128685;250.229;-1;125;-25;1;0
594.556;1362;6.8100;1128366;250.159;-2;126;-24;1;0
594.656;1362;6.8100;1129148;250.332;-2;123;-25;1;0
594.756;1363;6.8150;1130309;250.590;-2;126;-24;1;0
594.856;1364;6.8200;1129209;250.346;-2;125;-26;1;0
594.956;1364;6.8200;1130310;250.590;-2;125;-23;1;0
595.056;1365;6.8250;1128877;250.272;-1;124;-25;1;0
595.156;1366;6.8300;1128560;250.202;-2;125;-23;1;0
595.256;1366;6.8300;1129392;250.386;-1;123;-25;1;0
595.356;1367;6.8350;1130951;250.732;-2;126;-25;1;0
595.456;1368;6.8400;1131357;250.822;-2;124;-25;1;0
595.556;1368;6.8400;1131328;250.815;-2;124;-25;1;0
595.656;1369;6.8450;1130764;250.690;-2;124;-24;1;0
595.756;1370;6.8500;1131276;250.804;-3;124;-25;1;0
595.856;1370;6.8500;1132120;250.991;-1;125;-24;1;0
595.956;1371;6.8550;1132014;250.968;-2;124;-25;1;0
596.056;1372;6.8600;1132121;250.991;-3;125;-24;1;0
596.156;1372;6.8600;1131289;250.807;-2;123;-24;1;0
596.256;1373;6.8650;1131759;250.911;-2;127;-25;1;0
596.356;1374;6.8700;1132234;251.016;-3;125;-25;1;0
596.456;1374;6.8700;1131767;250.913;-2;125;-23;1;0
596.556;1375;6.8750;1132465;251.067;-2;125;-24;1;0
596.656;1376;6.8800;1132508;251.077;-3;125;-23;1;0
596.756;1376;6.8800;1133584;251.316;-1;125;-25;1;0
596.856;1377;6.8850;1133435;251.283;-2;126;-25;1;0
596.956;1378;6.8900;1130607;250.656;-2;125;-26;1;0
597.056;1378;6.8900;1131228;250.793;-2;124;-25;1;0
597.156;1379;6.8950;1132808;251.144;-2;125;-24;1;0
597.256;1380;6.9000;1131220;250.791;-2;124;-23;1;0
597.356;1380;6.9000;1131501;250.854;-2;125;-24;1;0
597.456;1381;6.9050;1131066;250.757;-2;124;-25;1;0
597.556;1382;6.9100;1131139;250.774;-2;124;-24;1;0
597.656;1382;6.9100;1131083;250.761;-2;125;-24;1;0
597.756;1383;6.9150;1132012;250.967;-2;124;-25;1;0
597.856;1384;6.9200;1132421;251.058;-2;124;-25;1;0
597.956;1384;6.9200;1132769;251.135;-2;126;-25;1;0
598.056;1385;6.9250;1131306;250.811;-3;124;-25;1;0
598.156;1386;6.9300;1131480;250.849;-1;124;-25;1;0
598.256;1386;6.9300;1132023;250.969;-1;125;-24;1;0
598.356;1387;6.9350;1133335;251.260;-2;125;-25;1;0
598.456;1388;6.9400;1132774;251.136;-2;124;-26;1;0
598.556;1388;6.9400;1131098;250.764;-2;125;-25;1;0
598.656;1389;6.9450;1131217;250.791;-1;125;-24;1;0
598.756;1390;6.9500;1132166;251.001;-2;123;-24;1;0
598.856;1390;6.9500;1132166;251.001;-1;125;-24;1;0
598.956;1391;6.9550;1134903;251.608;-2;125;-25;1;0
599.056;1392;6.9600;1134304;251.475;-2;124;-24;1;0
599.156;1392;6.9600;1132469;251.068;-2;126;-25;1;0
599.256;1393;6.9650;1131971;250.958;-3;124;-25;1;0
599.356;1394;6.9700;1132373;251.047;-2;126;-25;1;0
599.456;1394;6.9700;1133681;251.337;-2;125;-25;1;0
599.556;1395;6.9750;1133569;251.312;-2;124;-24;1;0
599.656;1396;6.9800;1133157;251.221;-2;124;-24;1;0
599.756;1396;6.9800;1130337;250.596;-2;125;-23;1;0
599.856;1397;6.9850;1130889;250.718;-2;126;-25;1;0
599.956;1398;6.9900;1131578;250.871;-1;125;-26;1;0
600.056;1398;6.9900;1132044;250.974;-2;124;-25;1;0
600.156;1399;6.9950;1132597;251.097;-2;125;-25;1;0
600.256;1400;7.0000;1133704;251.342;-1;123;-23;1;0
600.356;1400;7.0000;1133178;251.226;-1;126;-24;1;0
600.456;1401;7.0050;1132987;251.183;-3;124;-24;1;0
600.556;1402;7.0100;1131465;250.846;-1;125;-24;1;0
600.656;1402;7.0100;1132712;251.122;-2;124;-25;1;0
600.756;1403;7.0150;1133161;251.222;-2;125;-25;1;0
600.856;1404;7.0200;1133063;251.200;-2;125;-25;1;0
600.956;1404;7.0200;1132289;251.028;-2;125;-24;1;0
601.056;1405;7.0250;1131211;250.789;-3;124;-25;1;0
601.156;1406;7.0300;1130525;250.637;-1;123;-24;1;0
601.256;1406;7.0300;1130307;250.589;-3;126;-25;1;0
601.356;1407;7.0350;1132977;251.181;-2;124;-25;1;0
601.456;1408;7.0400;1133679;251.337;-2;124;-25;1;0
601.556;1408;7.0400;1133375;251.269;-2;125;-25;1;0
601.656;1409;7.0450;1130806;250.700;-3;125;-24;1;0
601.756;1410;7.0500;1130495;250.631;-1;124;-25;1;0
601.856;1410;7.0500;1131992;250.963;-3;125;-24;1;0
601.956;1411;7.0550;1132376;251.048;-2;125;-25;1;0
602.056;1412;7.0600;1133017;251.190;-1;124;-25;1;0
602.156;1412;7.0600;1131239;250.796;-2;125;-27;1;0
602.256;1413;7.0650;1130580;250.650;-2;124;-24;1;0
602.356;1414;7.0700;1129516;250.414;-1;124;-24;1;0
602.456;1414;7.0700;1129390;250.386;-2;124;-25;1;0
602.556;1415;7.0750;1130455;250.622;-2;124;-24;1;0
602.656;1416;7.0800;1132292;251.029;-1;126;-25;1;0
602.756;1416;7.0800;1131530;250.860;-2;126;-24;1;0
602.856;1417;7.0850;1129812;250.479;-2;123;-25;1;0
602.956;1418;7.0900;1128887;250.274;-1;125;-26;1;0
603.056;1418;7.0900;1128239;250.131;-2;125;-25;1;0
603.156;1419;7.0950;1130045;250.531;-2;125;-25;1;0
603.256;1420;7.1000;1131434;250.839;-2;125;-24;1;0
603.356;1420;7.1000;1130604;250.655;-2;125;-24;1;0
603.456;1421;7.1050;1128928;250.283;-2;123;-24;1;0
603.556;1422;7.1100;1128366;250.159;-2;126;-25;1;0
603.656;1422;7.1100;1129328;250.372;-2;124;-25;1;0
603.756;1423;7.1150;1130053;250.533;-2;124;-24;1;0
603.856;1424;7.1200;1129749;250.465;-2;125;-25;1;0
603.956;1424;7.1200;1130264;250.580;-2;124;-24;1;0
604.056;1425;7.1250;1131034;250.750;-2;124;-24;1;0
604.156;1426;7.1300;1131076;250.760;-2;124;-25;1;0
604.256;1426;7.1300;1131523;250.859;-2;124;-25;1;0
604.356;1427;7.1350;1131034;250.750;-1;124;-24;1;0
604.456;1428;7.1400;1130672;250.670;-1;125;-25;1;0
604.556;1428;7.1400;1128810;250.257;-3;124;-24;1;0
604.656;1429;7.1450;1129670;250.448;-2;125;-25;1;0
604.756;1430;7.1500;1129686;250.451;-2;125;-24;1;0
604.856;1430;7.1500;1129977;250.516;-2;125;-24;1;0
604.956;1431;7.1550;1131574;250.870;-1;123;-25;1;0
605.056;1432;7.1600;1131579;250.871;-1;124;-26;1;0
605.156;1432;7.1600;1131667;250.891;-1;124;-25;1;0
605.256;1433;7.1650;1130663;250.668;-3;125;-25;1;0
605.356;1434;7.1700;1130031;250.528;-2;124;-25;1;0
605.456;1434;7.1700;1130553;250.644;-2;124;-24;1;0
605.556;1435;7.1750;1130659;250.667;-2;125;-25;1;0
605.656;1436;7.1800;1129306;250.367;-2;124;-24;1;0
605.756;1436;7.1800;1128348;250.155;-1;124;-25;1;0
605.856;1437;7.1850;1127660;250.002;-2;124;-25;1;0
605.956;1438;7.1900;1127374;249.939;-2;123;-26;1;0
606.056;1438;7.1900;1128568;250.204;-2;124;-25;1;0
606.156;1439;7.1950;1130389;250.607;-1;125;-25;1;0
606.256;1440;7.2000;1129531;250.417;-2;124;-24;1;0
606.356;1440;7.2000;1129442;250.397;-2;125;-25;1;0
606.456;1441;7.2050;1128467;250.181;-2;125;-26;1;0
606.556;1442;7.2100;1128280;250.140;-2;124;-26;1;0
606.656;1442;7.2100;1130093;250.542;-1;125;-25;1;0
606.756;1443;7.2150;1131674;250.892;-2;124;-24;1;0
606.856;1444;7.2200;1131140;250.774;-1;125;-24;1;0
606.956;1444;7.2200;1129884;250.495;-2;125;-24;1;0
607.056;1445;7.2250;1129624;250.438;-2;123;-25;1;0
607.156;1446;7.2300;1129182;250.340;-3;124;-25;1;0
607.256;1446;7.2300;1130606;250.655;-1;126;-25;1;0
607.356;1447;7.2350;1131082;250.761;-3;124;-24;1;0
607.456;1448;7.2400;1131515;250.857;-2;125;-24;1;0
607.556;1448;7.2400;1130788;250.696;-1;125;-25;1;0
607.656;1449;7.2450;1130132;250.550;-2;125;-25;1;0
607.756;1450;7.2500;1129252;250.355;-3;125;-24;1;0
607.856;1450;7.2500;1131196;250.786;-2;124;-24;1;0
607.956;1451;7.2550;1131524;250.859;-2;124;-25;1;0
608.056;1452;7.2600;1130554;250.644;-1;123;-27;1;0
608.156;1452;7.2600;1129669;250.448;-1;125;-25;1;0
608.256;1453;7.2650;1128828;250.261;-1;124;-26;1;0
608.356;1454;7.2700;1129062;250.313;-2;125;-25;1;0
608.456;1454;7.2700;1129776;250.471;-2;124;-25;1;0
608.556;1455;7.2750;1130423;250.615;-2;125;-24;1;0
608.656;1456;7.2800;1130321;250.592;-1;124;-25;1;0
608.756;1456;7.2800;1129345;250.376;-3;125;-24;1;0
608.856;1457;7.2850;1129791;250.475;-3;124;-24;1;0
608.956;1458;7.2900;1129369;250.381;-2;124;-25;1;0
609.056;1458;7.2900;1131355;250.821;-2;125;-25;1;0
609.156;1459;7.2950;1132002;250.965;-2;125;-25;1;0
609.256;1460;7.3000;1131272;250.803;-2;124;-24;1;0
609.356;1460;7.3000;1130885;250.717;-1;125;-25;1;0
609.456;1461;7.3050;1129407;250.390;-2;126;-25;1;0
609.556;1462;7.3100;1129922;250.504;-1;124;-25;1;0
609.656;1462;7.3100;1130464;250.624;-2;124;-25;1;0
609.756;1463;7.3150;1129616;250.436;-2;125;-25;1;0
609.856;1464;7.3200;1129489;250.408;-2;125;-24;1;0
609.956;1464;7.3200;1130578;250.649;-2;123;-25;1;0
610.056;1465;7.3250;1130209;250.567;-2;124;-24;1;0
610.156;1466;7.3300;1129647;250.443;-2;125;-25;1;0
610.256;1466;7.3300;1130752;250.688;-1;124;-25;1;0
610.356;1467;7.3350;1130741;250.685;-2;124;-23;1;0
610.456;1468;7.3400;1130149;250.554;-2;123;-25;1;0
610.556;1468;7.3400;1129004;250.300;-2;126;-26;1;0
610.656;1469;7.3450;1128174;250.116;-2;125;-23;1;0
610.756;1470;7.3500;1128020;250.082;-3;125;-25;1;0
610.856;1470;7.3500;1128891;250.275;-2;124;-24;1;0
610.956;1471;7.3550;1129739;250.463;-1;125;-25;1;0
611.056;1472;7.3600;1128802;250.255;-2;124;-25;1;0
611.156;1472;7.3600;1129539;250.419;-1;124;-25;1;0
611.256;1473;7.3650;1128498;250.188;-1;125;-25;1;0
611.356;1474;7.3700;1127796;250.032;-1;125;-24;1;0
611.456;1474;7.3700;1129414;250.391;-2;125;-25;1;0
611.556;1475;7.3750;1128516;250.192;-2;125;-25;1;0
611.656;1476;7.3800;1127959;250.069;-2;125;-24;1;0
611.756;1476;7.3800;1128006;250.079;-2;125;-24;1;0
611.856;1477;7.3850;1127757;250.024;-2;124;-25;1;0
611.956;1478;7.3900;1127184;249.897;-2;124;-25;1;0
612.056;1478;7.3900;1127613;249.992;-2;124;-24;1;0
612.156;1479;7.3950;1128340;250.153;-2;125;-25;1;0
612.256;1480;7.4000;1128632;250.218;-2;125;-25;1;0
612.356;1480;7.4000;1127822;250.038;-2;124;-25;1;0
612.456;1481;7.4050;1125084;249.431;-2;125;-25;1;0
612.556;1482;7.4100;1124098;249.213;-1;124;-26;1;0
612.656;1482;7.4100;1124727;249.352;-2;124;-25;1;0
612.756;1483;7.4150;1124701;249.346;-2;124;-25;1;0
612.856;1484;7.4200;1123697;249.124;-2;125;-24;1;0
612.956;1484;7.4200;1123487;249.077;-2;125;-23;1;0
613.056;1485;7.4250;1122542;248.868;-2;125;-25;1;0
613.156;1486;7.4300;1123763;249.138;-1;123;-25;1;0
613.256;1486;7.4300;1123603;249.103;-2;125;-25;1;0
613.356;1487;7.4350;1121516;248.640;-2;124;-24;1;0
613.456;1488;7.4400;1121879;248.721;-2;125;-25;1;0
613.556;1488;7.4400;1122035;248.755;-2;125;-26;1;0
613.656;1489;7.4450;1120936;248.512;-3;124;-25;1;0
613.756;1490;7.4500;1120601;248.437;-3;125;-25;1;0
613.856;1490;7.4500;1120967;248.518;-2;125;-25;1;0
613.956;1491;7.4550;1120358;248.383;-2;124;-24;1;0
614.056;1492;7.4600;1121405;248.615;-2;125;-25;1;0
614.156;1492;7.4600;1120729;248.466;-2;125;-25;1;0
614.256;1493;7.4650;1118252;247.916;-3;125;-25;1;0
614.356;1494;7.4700;1118962;248.074;-1;124;-24;1;0
614.456;1494;7.4700;1121256;248.582;-2;125;-24;1;0
614.556;1495;7.4750;1123402;249.058;-2;124;-25;1;0
614.656;1496;7.4800;1124251;249.246;-1;123;-25;1;0
614.756;1496;7.4800;1124985;249.409;-3;125;-24;1;0
614.856;1497;7.4850;1124435;249.287;-1;124;-26;1;0
614.956;1498;7.4900;1123423;249.063;-2;125;-25;1;0
615.056;1498;7.4900;1126437;249.731;-2;124;-24;1;0
615.156;1499;7.4950;1126289;249.698;-2;125;-25;1;0
615.256;1500;7.5000;1126324;249.706;-2;125;-25;1;0
615.356;1500;7.5000;1128365;250.159;-2;125;-24;1;0
615.456;1501;7.5050;1128249;250.133;-1;125;-24;1;0
615.556;1502;7.5100;1127855;250.045;-2;125;-26;1;0
615.656;1502;7.5100;1128683;250.229;-2;125;-24;1;0
615.756;1503;7.5150;1129342;250.375;-2;125;-25;1;0
615.856;1504;7.5200;1132256;251.021;-1;125;-25;1;0
615.956;1504;7.5200;1133217;251.234;-2;125;-24;1;0
616.056;1505;7.5250;1131560;250.867;-2;125;-24;1;0
616.156;1506;7.5300;1130818;250.702;-2;124;-25;1;0
616.256;1506;7.5300;1132756;251.132;-2;125;-26;1;0
616.356;1507;7.5350;1133574;251.313;-1;124;-24;1;0
616.456;1508;7.5400;1133124;251.214;-2;124;-24;1;0
616.556;1508;7.5400;1132574;251.092;-2;125;-25;1;0
616.656;1509;7.5450;1133510;251.299;-2;125;-26;1;0
616.756;1510;7.5500;1133127;251.214;-2;125;-24;1;0
616.856;1510;7.5500;1133914;251.389;-3;125;-26;1;0
616.956;1511;7.5550;1136341;251.927;-2;125;-25;1;0
617.056;1512;7.5600;1137296;252.139;-2;125;-26;1;0
617.156;1512;7.5600;1137387;252.159;-2;125;-25;1;0
617.256;1513;7.5650;1137045;252.083;-1;125;-26;1;0
617.356;1514;7.5700;1135879;251.824;-2;124;-24;1;0
617.456;1514;7.5700;1136982;252.069;-3;125;-24;1;0
617.556;1515;7.5750;1137285;252.136;-2;124;-24;1;0
617.656;1516;7.5800;1138046;252.305;-2;124;-26;1;0
617.756;1516;7.5800;1138319;252.365;-2;125;-25;1;0
617.856;1517;7.5850;1137628;252.212;-1;125;-24;1;0
617.956;1518;7.5900;1136210;251.898;-2;124;-25;1;0
618.056;1518;7.5900;1137513;252.187;-2;124;-25;1;0
618.156;1519;7.5950;1137544;252.194;-1;124;-24;1;0
618.256;1520;7.6000;1137519;252.188;-2;125;-25;1;0
618.356;1520;7.6000;1136649;251.995;-2;125;-25;1;0
618.456;1521;7.6050;1137678;252.223;-2;125;-24;1;0
618.556;1522;7.6100;1137468;252.177;-3;124;-25;1;0
618.656;1522;7.6100;1137865;252.265;-2;125;-25;1;0
618.756;1523;7.6150;1138760;252.463;-2;125;-25;1;0
618.856;1524;7.6200;1137934;252.280;-1;124;-25;1;0
618.956;1524;7.6200;1138094;252.315;-2;124;-24;1;0
619.056;1525;7.6250;1137024;252.078;-2;125;-24;1;0
619.156;1526;7.6300;1137994;252.293;-2;125;-25;1;0
619.256;1526;7.6300;1138559;252.419;-1;124;-25;1;0
619.356;1527;7.6350;1139341;252.592;-2;125;-25;1;0
619.456;1528;7.6400;1140499;252.849;-2;125;-25;1;0
619.556;1528;7.6400;1139470;252.620;-2;124;-24;1;0
619.656;1529;7.6450;1137703;252.229;-2;125;-25;1;0
619.756;1530;7.6500;1136360;251.931;-2;126;-24;1;0
619.856;1530;7.6500;1136657;251.997;-2;124;-25;1;0
619.956;1531;7.6550;1138392;252.382;-1;125;-24;1;0
620.056;1532;7.6600;1137927;252.278;-2;125;-25;1;0
620.156;1532;7.6600;1136791;252.027;-2;125;-24;1;0
620.256;1533;7.6650;1136325;251.923;-2;124;-24;1;0
620.356;1534;7.6700;1135216;251.677;-2;125;-25;1;0
620.456;1534;7.6700;1136241;251.905;-2;126;-25;1;0
620.556;1535;7.6750;1137383;252.158;-3;124;-26;1;0
620.656;1536;7.6800;1138938;252.503;-2;124;-26;1;0
620.756;1536;7.6800;1136942;252.060;-2;125;-25;1;0
620.856;1537;7.6850;1137973;252.289;-3;124;-26;1;0
620.956;1538;7.6900;1136944;252.060;-3;124;-25;1;0
621.056;1538;7.6900;1136848;252.039;-2;125;-25;1;0
621.156;1539;7.6950;1137368;252.154;-2;126;-25;1;0
621.256;1540;7.7000;1137299;252.139;-2;125;-24;1;0
621.356;1540;7.7000;1135806;251.808;-2;124;-24;1;0
621.456;1541;7.7050;1135238;251.682;-2;125;-24;1;0
621.556;1542;7.7100;1136352;251.929;-2;124;-26;1;0
621.656;1542;7.7100;1137145;252.105;-2;125;-24;1;0
621.756;1543;7.7150;1137883;252.269;-1;126;-26;1;0
621.856;1544;7.7200;1138331;252.368;-2;126;-23;1;0
621.956;1544;7.7200;1136702;252.007;-1;125;-26;1;0
622.056;1545;7.7250;1135975;251.846;-1;124;-25;1;0
622.156;1546;7.7300;1136539;251.971;-2;124;-25;1;0
622.256;1546;7.7300;1136612;251.987;-2;126;-25;1;0
622.356;1547;7.7350;1136965;252.065;-2;124;-25;1;0
622.456;1548;7.7400;1137527;252.190;-1;126;-26;1;0
622.556;1548;7.7400;1137359;252.152;-2;126;-25;1;0
622.656;1549;7.7450;1136389;251.937;-2;123;-25;1;0
622.756;1550;7.7500;1135512;251.743;-2;124;-25;1;0
622.856;1550;7.7500;1137343;252.149;-3;125;-25;1;0
622.956;1551;7.7550;1137483;252.180;-2;124;-25;1;0
623.056;1552;7.7600;1137085;252.092;-1;125;-26;1;0
623.156;1552;7.7600;1135062;251.643;-2;125;-25;1;0
623.256;1553;7.7650;1135136;251.660;-2;125;-25;1;0
623.356;1554;7.7700;1134113;251.433;-2;124;-24;1;0
623.456;1554;7.7700;1135052;251.641;-1;125;-25;1;0
623.556;1555;7.7750;1136532;251.969;-2;125;-25;1;0
623.656;1556;7.7800;1136651;251.996;-1;125;-24;1;0
623.756;1556;7.7800;1135182;251.670;-2;124;-25;1;0
623.856;1557;7.7850;1134067;251.423;-2;124;-26;1;0
623.956;1558;7.7900;1133649;251.330;-2;126;-25;1;0
624.056;1558;7.7900;1134612;251.543;-3;124;-26;1;0
624.156;1559;7.7950;1136668;251.999;-2;124;-25;1;0
624.256;1560;7.8000;1135461;251.732;-2;124;-24;1;0
624.356;1560;7.8000;1134985;251.626;-2;125;-25;1;0
624.456;1561;7.8050;1134806;251.586;-2;125;-25;1;0
624.556;1562;7.8100;1134727;251.569;-1;124;-25;1;0
624.656;1562;7.8100;1133693;251.340;-2;125;-25;1;0
624.756;1563;7.8150;1134881;251.603;-2;124;-25;1;0
624.856;1564;7.8200;1133649;251.330;-2;124;-24;1;0
624.956;1564;7.8200;1133453;251.287;-2;124;-24;1;0
625.056;1565;7.8250;1133166;251.223;-2;125;-24;1;0
625.156;1566;7.8300;1132265;251.023;-2;125;-26;1;0
625.256;1566;7.8300;1134410;251.499;-1;125;-27;1;0
625.356;1567;7.8350;1134309;251.476;-2;125;-25;1;0
625.456;1568;7.8400;1133507;251.299;-1;123;-25;1;0
625.556;1568;7.8400;1133545;251.307;-2;126;-26;1;0
625.656;1569;7.8450;1132863;251.156;-1;124;-25;1;0
625.756;1570;7.8500;1133896;251.385;-2;125;-23;1;0
625.856;1570;7.8500;1135092;251.650;-2;124;-26;1;0
625.956;1571;7.8550;1134853;251.597;-1;123;-24;1;0
626.056;1572;7.8600;1132557;251.088;-2;124;-25;1;0
626.156;1572;7.8600;1132333;251.038;-2;125;-25;1;0
626.256;1573;7.8650;1131307;250.811;-2;125;-25;1;0
626.356;1574;7.8700;1132233;251.016;-1;125;-25;1;0
626.456;1574;7.8700;1134145;251.440;-2;125;-25;1;0
626.556;1575;7.8750;1135207;251.675;-2;125;-26;1;0
626.656;1576;7.8800;1134600;251.541;-3;123;-25;1;0
626.756;1576;7.8800;1133951;251.397;-2;126;-25;1;0
626.856;1577;7.8850;1133113;251.211;-1;122;-25;1;0
626.956;1578;7.8900;1132726;251.125;-2;123;-24;1;0
627.056;1578;7.8900;1133711;251.344;-1;125;-25;1;0
627.156;1579;7.8950;1133972;251.402;-2;125;-25;1;0
627.256;1580;7.9000;1132085;250.983;-1;125;-24;1;0
627.356;1580;7.9000;1132684;251.116;-2;126;-25;1;0
627.456;1581;7.9050;1130661;250.668;-2;125;-25;1;0
627.556;1582;7.9100;1130632;250.661;-1;124;-25;1;0
627.656;1582;7.9100;1130553;250.644;-1;126;-25;1;0
627.756;1583;7.9150;1131519;250.858;-2;125;-25;1;0
627.856;1584;7.9200;1133003;251.187;-1;124;-24;1;0
627.956;1584;7.9200;1131981;250.960;-2;126;-25;1;0
628.056;1585;7.9250;1132857;251.154;-2;125;-24;1;0
628.156;1586;7.9300;1132454;251.065;-1;126;-26;1;0
628.256;1586;7.9300;1132948;251.175;-2;124;-25;1;0
628.356;1587;7.9350;1132276;251.026;-1;126;-25;1;0
628.456;1588;7.9400;1131614;250.879;-1;124;-24;1;0
628.556;1588;7.9400;1131233;250.794;-2;124;-26;1;0
628.656;1589;7.9450;1131535;250.861;-2;125;-25;1;0
628.756;1590;7.9500;1130408;250.611;-2;124;-24;1;0
628.856;1590;7.9500;1131413;250.834;-2;124;-24;1;0
628.956;1591;7.9550;1132916;251.167;-2;125;-24;1;0
629.056;1592;7.9600;1132732;251.127;-2;124;-25;1;0
629.156;1592;7.9600;1131555;250.866;-3;124;-24;1;0
629.256;1593;7.9650;1130418;250.614;-1;125;-26;1;0
629.356;1594;7.9700;1129718;250.458;-2;124;-25;1;0
629.456;1594;7.9700;1130776;250.693;-2;125;-26;1;0
629.556;1595;7.9750;1130792;250.697;-2;124;-24;1;0
629.656;1596;7.9800;1129359;250.379;-1;124;-25;1;0
629.756;1596;7.9800;1128976;250.294;-2;124;-25;1;0
629.856;1597;7.9850;1128395;250.165;-2;124;-26;1;0
629.956;1598;7.9900;1127964;250.070;-1;123;-25;1;0
630.056;1598;7.9900;1128217;250.126;-2;125;-25;1;0
630.156;1599;7.9950;1129519;250.414;-2;124;-24;1;0
