Repository: tm-mech/diy-tensile-tester

# Desktop Tensile Testing Machine

A custom-built desktop tensile testing machine for characterizing 3D-printed polymer specimens according to ISO 527. Designed and built from scratch — mechanical assembly, electronics, firmware (Arduino/C++), and data acquisition & analysis software (Python).

> Personal engineering project bridging mechanical testing, embedded systems, and data analysis.
---

## Key Results

Three FDM-printed materials tested (ISO 527-2 Type 1BA dogbone, 5 mm/min, n = 3 each):

| Material | UTS [MPa] | E-Modulus [GPa] | Elongation |
|---|---|---|---|
| **PETG** (eSUN) | 34.8 ± 0.1 | 1.63 ± 0.10 | 77.1 ± 8.7% |
| **PLA** (eSUN) | 47.4 ± 1.1 | 2.68 ± 0.46 | 12–103%\* |

File: data/PETG/PETG_533_003.csv (part 3 of 18)
time_s;steps;displacement_mm;force_raw;force_N;accel_x;accel_y;accel_z;endstop;step_loss
4719.860;1058;5.2900;1068836;236.961;-1;125;-28;1;0
4719.960;1059;5.2950;1069702;237.153;-1;125;-28;1;0
4720.060;1060;5.3000;1069836;237.183;-1;124;-27;1;0
4720.160;1060;5.3000;1070185;237.260;0;124;-28;1;0
4720.260;1061;5.3050;1070558;237.343;0;124;-27;1;0
4720.360;1062;5.3100;1070179;237.259;-1;124;-28;1;0
4720.460;1062;5.3100;1071967;237.655;-1;124;-28;1;0
4720.560;1063;5.3150;1072861;237.853;-1;124;-28;1;0
4720.660;1064;5.3200;1071385;237.526;0;125;-28;1;0
4720.760;1064;5.3200;1071302;237.508;-1;124;-27;1;0
4720.860;1065;5.3250;1071711;237.598;-1;125;-28;1;0
4720.960;1066;5.3300;1070922;237.423;-1;125;-27;1;0
4721.060;1066;5.3300;1070947;237.429;-1;125;-28;1;0
4721.160;1067;5.3350;1071666;237.588;-1;125;-27;1;0
4721.260;1068;5.3400;1071432;237.536;-1;125;-28;1;0
4721.360;1068;5.3400;1070716;237.378;-1;125;-28;1;0
4721.460;1069;5.3450;1071381;237.525;-1;125;-28;1;0
4721.560;1070;5.3500;1071346;237.517;-1;124;-28;1;0
4721.660;1070;5.3500;1071467;237.544;-1;125;-27;1;0
4721.760;1071;5.3550;1071937;237.648;-1;124;-27;1;0
4721.860;1072;5.3600;1073310;237.953;0;124;-28;1;0
4721.960;1072;5.3600;1073847;238.072;-1;124;-27;1;0
4722.060;1073;5.3650;1073544;238.005;-1;124;-28;1;0
4722.160;1074;5.3700;1073471;237.989;-1;124;-28;1;0
4722.260;1074;5.3700;1074731;238.268;-2;125;-27;1;0
4722.360;1075;5.3750;1074047;238.116;-1;124;-28;1;0
4722.460;1076;5.3800;1072970;237.877;-1;125;-26;1;0
4722.560;1076;5.3800;1072155;237.697;-1;125;-28;1;0
4722.660;1077;5.3850;1072745;237.828;-1;124;-28;1;0
4722.760;1078;5.3900;1073289;237.948;-1;125;-26;1;0
4722.860;1078;5.3900;1073693;238.038;-1;125;-27;1;0
4722.960;1079;5.3950;1074478;238.212;-2;124;-27;1;0
4723.060;1080;5.4000;1074431;238.201;-1;125;-26;1;0
4723.160;1080;5.4000;1075121;238.354;0;124;-28;1;0
4723.260;1081;5.4050;1074467;238.209;-1;125;-27;1;0
4723.360;1082;5.4100;1073465;237.987;-1;124;-28;1;0
4723.460;1082;5.4100;1074288;238.170;-1;125;-28;1;0
4723.560;1083;5.4150;1075133;238.357;-1;124;-27;1;0
4723.660;1084;5.4200;1074135;238.136;-1;125;-27;1;0
4723.760;1084;5.4200;1073424;237.978;0;125;-28;1;0
4723.860;1085;5.4250;1072354;237.741;-1;124;-28;1;0
4723.960;1086;5.4300;1072487;237.770;0;124;-27;1;0
4724.060;1086;5.4300;1074316;238.176;-1;125;-27;1;0
4724.160;1087;5.4350;1075714;238.486;-1;124;-27;1;0
4724.260;1088;5.4400;1075984;238.546;0;124;-28;1;0
4724.360;1088;5.4400;1076499;238.660;-1;124;-28;1;0
4724.460;1089;5.4450;1075202;238.372;0;124;-27;1;0
4724.560;1090;5.4500;1076913;238.752;-1;124;-28;1;0
4724.660;1090;5.4500;1077064;238.785;-1;125;-28;1;0
4724.760;1091;5.4550;1077205;238.816;-1;125;-28;1;0
4724.860;1092;5.4600;1077233;238.823;-1;124;-28;1;0
4724.960;1092;5.4600;1077895;238.969;-1;124;-28;1;0
4725.060;1093;5.4650;1077597;238.903;-1;124;-26;1;0
4725.160;1094;5.4700;1076664;238.696;-1;124;-28;1;0
4725.260;1094;5.4700;1077248;238.826;-1;124;-28;1;0
4725.360;1095;5.4750;1078470;239.097;-1;124;-27;1;0
4725.460;1096;5.4800;1079268;239.274;-1;124;-28;1;0
4725.560;1096;5.4800;1078910;239.194;-1;124;-28;1;0
4725.660;1097;5.4850;1078274;239.053;-2;125;-27;1;0
4725.760;1098;5.4900;1078736;239.156;-1;125;-28;1;0
4725.860;1098;5.4900;1078557;239.116;-1;124;-27;1;0
4725.960;1099;5.4950;1078605;239.127;-1;125;-28;1;0
4726.060;1100;5.5000;1078888;239.189;-2;125;-28;1;0
4726.160;1100;5.5000;1078406;239.083;-1;124;-27;1;0
4726.260;1101;5.5050;1076652;238.694;-1;124;-27;1;0
4726.360;1102;5.5100;1076660;238.696;-2;125;-28;1;0
4726.460;1102;5.5100;1078362;239.073;-1;125;-27;1;0
4726.560;1103;5.5150;1077781;238.944;-1;125;-27;1;0
4726.660;1104;5.5200;1078501;239.104;-2;125;-26;1;0
4726.760;1104;5.5200;1078476;239.098;-1;124;-27;1;0
4726.860;1105;5.5250;1077102;238.794;-1;124;-28;1;0
4726.960;1106;5.5300;1076906;238.750;-2;125;-27;1;0
4727.060;1106;5.5300;1076806;238.728;-1;125;-27;1;0
4727.160;1107;5.5350;1077920;238.975;-1;124;-28;1;0
4727.260;1108;5.5400;1078630;239.132;-1;124;-27;1;0
4727.360;1108;5.5400;1079828;239.398;-1;124;-28;1;0
4727.460;1109;5.5450;1077872;238.964;-2;125;-27;1;0
4727.560;1110;5.5500;1077447;238.870;0;125;-28;1;0
4727.660;1110;5.5500;1077986;238.989;-1;125;-27;1;0
4727.760;1111;5.5550;1079485;239.322;-1;125;-28;1;0
4727.860;1112;5.5600;1079142;239.246;-1;125;-28;1;0
4727.960;1112;5.5600;1078242;239.046;-1;125;-27;1;0
4728.060;1113;5.5650;1077933;238.978;-1;124;-27;1;0
4728.160;1114;5.5700;1077978;238.988;-1;125;-28;1;0
4728.260;1114;5.5700;1077184;238.812;-1;125;-28;1;0
4728.360;1115;5.5750;1078880;239.188;-2;125;-27;1;0
4728.460;1116;5.5800;1079346;239.291;-1;125;-28;1;0
4728.560;1116;5.5800;1078480;239.099;-1;125;-28;1;0
4728.660;1117;5.5850;1077750;238.937;-1;125;-28;1;0
4728.760;1118;5.5900;1076245;238.604;-1;125;-28;1;0
4728.860;1118;5.5900;1077540;238.891;-1;125;-28;1;0
4728.960;1119;5.5950;1078487;239.101;-2;124;-27;1;0
4729.060;1120;5.6000;1079174;239.253;0;125;-27;1;0
4729.160;1120;5.6000;1078139;239.023;-1;125;-27;1;0
4729.260;1121;5.6050;1076924;238.754;-1;124;-27;1;0
4729.360;1122;5.6100;1077199;238.815;-1;125;-28;1;0
4729.460;1122;5.6100;1079243;239.268;-1;124;-29;1;0
4729.560;1123;5.6150;1078680;239.143;0;125;-28;1;0
4729.660;1124;5.6200;1079428;239.309;-1;125;-28;1;0
4729.760;1124;5.6200;1078871;239.186;-1;124;-27;1;0
4729.860;1125;5.6250;1078033;239.000;-1;124;-28;1;0
4729.960;1126;5.6300;1076276;238.610;-1;124;-26;1;0
4730.060;1126;5.6300;1077799;238.948;-1;124;-27;1;0
4730.160;1127;5.6350;1078221;239.042;-1;125;-28;1;0
4730.260;1128;5.6400;1077759;238.939;-2;125;-26;1;0
4730.360;1128;5.6400;1078816;239.174;-1;124;-27;1;0
4730.460;1129;5.6450;1077477;238.877;-1;125;-27;1;0
4730.560;1130;5.6500;1076670;238.698;-2;124;-27;1;0
4730.660;1130;5.6500;1078114;239.018;-2;125;-27;1;0
4730.760;1131;5.6550;1078256;239.049;-1;125;-28;1;0
4730.860;1132;5.6600;1077287;238.835;-2;125;-27;1;0
4730.960;1132;5.6600;1078132;239.022;-1;125;-28;1;0
4731.060;1133;5.6650;1077745;238.936;-1;125;-28;1;0
4731.160;1134;5.6700;1077268;238.830;0;125;-29;1;0
4731.260;1134;5.6700;1077635;238.912;-1;124;-27;1;0
4731.360;1135;5.6750;1077813;238.951;0;124;-27;1;0
4731.460;1136;5.6800;1079465;239.317;-1;124;-27;1;0
4731.560;1136;5.6800;1077811;238.951;-1;124;-27;1;0
4731.660;1137;5.6850;1075867;238.520;-1;124;-27;1;0
4731.760;1138;5.6900;1076050;238.560;-1;124;-28;1;0
4731.860;1138;5.6900;1077778;238.943;-1;124;-27;1;0
4731.960;1139;5.6950;1077107;238.795;-1;126;-28;1;0
4732.060;1140;5.7000;1077777;238.943;0;125;-28;1;0
4732.160;1140;5.7000;1076982;238.767;0;124;-27;1;0
4732.260;1141;5.7050;1075599;238.460;-1;124;-27;1;0
4732.360;1142;5.7100;1077385;238.856;-1;124;-29;1;0
4732.460;1142;5.7100;1079077;239.231;-1;125;-27;1;0
4732.560;1143;5.7150;1078542;239.113;-1;125;-27;1;0
4732.660;1144;5.7200;1078712;239.150;-2;124;-27;1;0
4732.760;1144;5.7200;1078314;239.062;-1;125;-26;1;0
4732.860;1145;5.7250;1077054;238.783;-1;125;-28;1;0
4732.960;1146;5.7300;1076296;238.615;-1;125;-28;1;0
4733.060;1146;5.7300;1077681;238.922;-1;125;-27;1;0
4733.160;1147;5.7350;1078429;239.088;-1;125;-28;1;0
4733.260;1148;5.7400;1077512;238.884;-1;125;-27;1;0
4733.360;1148;5.7400;1076605;238.683;-1;124;-27;1;0
4733.460;1149;5.7450;1075928;238.533;-1;123;-27;1;0
4733.560;1150;5.7500;1075392;238.414;-2;125;-27;1;0
4733.660;1150;5.7500;1076372;238.632;-1;125;-28;1;0
4733.760;1151;5.7550;1076715;238.708;-1;125;-28;1;0
4733.860;1152;5.7600;1077185;238.812;-1;124;-27;1;0
4733.960;1152;5.7600;1078792;239.168;-1;124;-28;1;0
4734.060;1153;5.7650;1077397;238.859;0;124;-28;1;0
4734.160;1154;5.7700;1076628;238.688;-2;125;-27;1;0
4734.260;1154;5.7700;1077277;238.832;-1;125;-28;1;0
4734.360;1155;5.7750;1076160;238.585;0;125;-27;1;0
4734.460;1156;5.7800;1075891;238.525;-1;125;-27;1;0
4734.560;1156;5.7800;1075730;238.489;0;124;-28;1;0
4734.660;1157;5.7850;1076039;238.558;-1;125;-28;1;0
4734.760;1158;5.7900;1078166;239.029;-1;124;-29;1;0
4734.860;1158;5.7900;1077724;238.931;-1;124;-26;1;0
4734.960;1159;5.7950;1077118;238.797;-1;124;-28;1;0
4735.060;1160;5.8000;1078935;239.200;-1;124;-28;1;0
4735.160;1160;5.8000;1079154;239.248;-1;124;-28;1;0
4735.260;1161;5.8050;1078995;239.213;-1;124;-27;1;0
4735.360;1162;5.8100;1078706;239.149;0;124;-29;1;0
4735.460;1162;5.8100;1077140;238.802;-1;125;-28;1;0
4735.560;1163;5.8150;1078238;239.045;0;124;-29;1;0
4735.660;1164;5.8200;1078528;239.110;-1;126;-28;1;0
4735.760;1164;5.8200;1078246;239.047;0;125;-28;1;0
4735.860;1165;5.8250;1077393;238.858;-1;124;-27;1;0
4735.960;1166;5.8300;1075812;238.508;0;125;-28;1;0
4736.060;1166;5.8300;1077222;238.820;-1;124;-29;1;0
4736.160;1167;5.8350;1077346;238.848;-1;125;-27;1;0
4736.260;1168;5.8400;1077838;238.957;0;124;-29;1;0
4736.360;1168;5.8400;1077591;238.902;-1;125;-28;1;0
4736.460;1169;5.8450;1076838;238.735;-1;124;-27;1;0
4736.560;1170;5.8500;1076793;238.725;-1;125;-29;1;0
4736.660;1170;5.8500;1078586;239.123;-2;124;-27;1;0
4736.760;1171;5.8550;1078522;239.108;-1;125;-27;1;0
4736.860;1172;5.8600;1078217;239.041;-1;125;-27;1;0
4736.960;1172;5.8600;1077605;238.905;0;124;-27;1;0
4737.060;1173;5.8650;1077242;238.825;0;125;-27;1;0
4737.160;1174;5.8700;1076853;238.738;-1;125;-27;1;0
4737.260;1174;5.8700;1078385;239.078;-1;125;-27;1;0
4737.360;1175;5.8750;1079444;239.313;-1;125;-27;1;0
4737.460;1176;5.8800;1079535;239.333;-2;125;-27;1;0
4737.560;1176;5.8800;1078323;239.064;-1;125;-27;1;0
4737.660;1177;5.8850;1076955;238.761;-1;124;-28;1;0
4737.760;1178;5.8900;1076777;238.721;-1;125;-27;1;0
4737.860;1178;5.8900;1078422;239.086;-1;126;-27;1;0
4737.960;1179;5.8950;1079054;239.226;0;125;-28;1;0
4738.060;1180;5.9000;1076583;238.678;-1;124;-28;1;0
4738.160;1180;5.9000;1076071;238.565;-1;124;-27;1;0
4738.260;1181;5.9050;1075094;238.348;-1;124;-29;1;0
4738.360;1182;5.9100;1074271;238.166;-1;124;-27;1;0
4738.460;1182;5.9100;1074593;238.237;-2;125;-28;1;0
4738.560;1183;5.9150;1074392;238.193;-1;125;-28;1;0
4738.660;1184;5.9200;1073749;238.050;0;124;-28;1;0
4738.760;1184;5.9200;1072723;237.823;-1;125;-27;1;0
4738.860;1185;5.9250;1072370;237.744;-1;124;-27;1;0
4738.960;1186;5.9300;1072357;237.742;-1;125;-27;1;0
4739.060;1186;5.9300;1071434;237.537;-1;125;-27;1;0
4739.160;1187;5.9350;1071794;237.617;-1;125;-28;1;0
4739.260;1188;5.9400;1071650;237.585;-1;124;-28;1;0
4739.360;1188;5.9400;1069109;237.021;0;124;-27;1;0
4739.460;1189;5.9450;1069529;237.115;-2;124;-27;1;0
4739.560;1190;5.9500;1068556;236.899;0;124;-29;1;0
4739.660;1190;5.9500;1067688;236.706;-1;125;-27;1;0
4739.760;1191;5.9550;1068807;236.955;-2;124;-27;1;0
4739.860;1192;5.9600;1070130;237.248;-1;125;-28;1;0
4739.960;1192;5.9600;1070552;237.341;-1;124;-28;1;0
4740.060;1193;5.9650;1068122;236.803;-1;124;-27;1;0
4740.160;1194;5.9700;1066978;236.549;0;125;-28;1;0
4740.260;1194;5.9700;1067733;236.716;-1;124;-27;1;0
4740.360;1195;5.9750;1068375;236.859;-1;125;-28;1;0
4740.460;1196;5.9800;1067498;236.664;-1;125;-28;1;0
4740.560;1196;5.9800;1069001;236.998;-1;125;-27;1;0
4740.660;1197;5.9850;1069005;236.998;-1;125;-28;1;0
4740.760;1198;5.9900;1069974;237.213;-1;124;-28;1;0
4740.860;1198;5.9900;1070090;237.239;-1;124;-28;1;0
4740.960;1199;5.9950;1070511;237.332;-1;124;-28;1;0
4741.060;1200;6.0000;1071188;237.482;-1;124;-27;1;0
4741.160;1200;6.0000;1070447;237.318;-1;125;-27;1;0
4741.260;1201;6.0050;1070949;237.429;-2;124;-28;1;0
4741.360;1202;6.0100;1070849;237.407;-1;125;-27;1;0
4741.460;1202;6.0100;1072649;237.806;-1;125;-28;1;0
4741.560;1203;6.0150;1073419;237.977;-1;125;-29;1;0
4741.660;1204;6.0200;1074369;238.188;-1;125;-27;1;0
4741.760;1204;6.0200;1074276;238.167;0;124;-28;1;0
4741.860;1205;6.0250;1072543;237.783;-1;125;-28;1;0
4741.960;1206;6.0300;1073668;238.032;-1;125;-28;1;0
4742.060;1206;6.0300;1074325;238.178;0;125;-28;1;0
4742.160;1207;6.0350;1076108;238.573;-1;125;-28;1;0
4742.260;1208;6.0400;1077328;238.844;0;125;-28;1;0
4742.360;1208;6.0400;1079108;239.238;-1;124;-27;1;0
4742.460;1209;6.0450;1077828;238.954;-1;124;-28;1;0
4742.560;1210;6.0500;1077688;238.923;-1;124;-28;1;0
4742.660;1210;6.0500;1077622;238.909;-1;126;-27;1;0
4742.760;1211;6.0550;1078910;239.194;-1;124;-27;1;0
4742.860;1212;6.0600;1080174;239.475;-1;126;-28;1;0
4742.960;1212;6.0600;1079436;239.311;-1;124;-29;1;0
4743.060;1213;6.0650;1077766;238.941;-2;124;-28;1;0
4743.160;1214;6.0700;1077406;238.861;-1;124;-28;1;0
4743.260;1214;6.0700;1078752;239.159;-2;125;-28;1;0
4743.360;1215;6.0750;1083393;240.188;-1;125;-27;1;0
4743.460;1216;6.0800;1082685;240.031;-1;124;-27;1;0
4743.560;1216;6.0800;1081998;239.879;-1;125;-27;1;0
4743.660;1217;6.0850;1080229;239.487;-1;124;-27;1;0
4743.760;1218;6.0900;1080244;239.490;0;124;-28;1;0
4743.860;1218;6.0900;1080857;239.626;-1;124;-28;1;0
4743.960;1219;6.0950;1081592;239.789;-1;124;-28;1;0
4744.060;1220;6.1000;1083033;240.108;-1;124;-28;1;0
4744.160;1220;6.1000;1081155;239.692;-1;124;-27;1;0
4744.260;1221;6.1050;1081097;239.679;0;124;-27;1;0
4744.360;1222;6.1100;1082630;240.019;-1;124;-28;1;0
4744.460;1222;6.1100;1083452;240.201;-1;124;-28;1;0
4744.560;1223;6.1150;1083605;240.235;-1;124;-28;1;0
4744.660;1224;6.1200;1085915;240.747;-1;125;-27;1;0
4744.760;1224;6.1200;1085709;240.702;-1;125;-28;1;0
4744.860;1225;6.1250;1084799;240.500;-1;125;-28;1;0
4744.960;1226;6.1300;1084815;240.503;-1;125;-26;1;0
4745.060;1226;6.1300;1084754;240.490;-1;125;-27;1;0
4745.160;1227;6.1350;1086108;240.790;-1;124;-28;1;0
4745.260;1228;6.1400;1087059;241.001;-1;124;-27;1;0
4745.360;1228;6.1400;1085587;240.675;-1;125;-28;1;0
4745.460;1229;6.1450;1083330;240.174;-1;124;-28;1;0
4745.560;1230;6.1500;1084881;240.518;-1;124;-27;1;0
4745.660;1230;6.1500;1087156;241.022;-1;124;-27;1;0
4745.760;1231;6.1550;1088931;241.416;-1;124;-28;1;0
4745.860;1232;6.1600;1088806;241.388;-2;125;-28;1;0
4745.960;1232;6.1600;1087831;241.172;-1;125;-28;1;0
4746.060;1233;6.1650;1087269;241.048;0;124;-27;1;0
4746.160;1234;6.1700;1086678;240.917;-1;125;-28;1;0
4746.260;1234;6.1700;1088858;241.400;-1;125;-27;1;0
4746.360;1235;6.1750;1088294;241.275;-1;124;-28;1;0
4746.460;1236;6.1800;1087514;241.102;-1;124;-29;1;0
4746.560;1236;6.1800;1087743;241.153;-1;125;-28;1;0
4746.660;1237;6.1850;1087391;241.075;-2;124;-28;1;0
4746.760;1238;6.1900;1087402;241.077;-1;124;-28;1;0
4746.860;1238;6.1900;1087340;241.063;0;124;-28;1;0
4746.960;1239;6.1950;1088120;241.236;-1;124;-27;1;0
4747.060;1240;6.2000;1090055;241.665;-1;124;-28;1;0
4747.160;1240;6.2000;1088678;241.360;-1;125;-28;1;0
4747.260;1241;6.2050;1087161;241.024;-1;125;-28;1;0
4747.360;1242;6.2100;1089037;241.440;-1;124;-29;1;0
4747.460;1242;6.2100;1089125;241.459;-1;125;-28;1;0
4747.560;1243;6.2150;1089886;241.628;0;124;-27;1;0
4747.660;1244;6.2200;1090364;241.734;-1;124;-29;1;0
4747.760;1244;6.2200;1089752;241.598;-1;125;-28;1;0
4747.860;1245;6.2250;1088593;241.341;-2;125;-28;1;0
4747.960;1246;6.2300;1088329;241.283;-1;124;-28;1;0
4748.060;1246;6.2300;1087792;241.163;-1;124;-28;1;0
4748.160;1247;6.2350;1089708;241.588;-1;125;-28;1;0
4748.260;1248;6.2400;1088891;241.407;-1;124;-27;1;0
4748.360;1248;6.2400;1088092;241.230;0;124;-28;1;0
4748.460;1249;6.2450;1089761;241.600;-1;124;-28;1;0
4748.560;1250;6.2500;1088163;241.246;-1;125;-27;1;0
4748.660;1250;6.2500;1087213;241.035;-1;125;-28;1;0
4748.760;1251;6.2550;1087668;241.136;-1;124;-28;1;0
4748.860;1252;6.2600;1089783;241.605;-2;125;-26;1;0
4748.960;1252;6.2600;1087529;241.105;-1;125;-28;1;0
4749.060;1253;6.2650;1087472;241.093;0;124;-28;1;0
4749.160;1254;6.2700;1086066;240.781;-2;126;-27;1;0
4749.260;1254;6.2700;1088007;241.211;0;125;-28;1;0
4749.360;1255;6.2750;1088315;241.279;-1;125;-27;1;0
4749.460;1256;6.2800;1087747;241.154;-1;125;-26;1;0
4749.560;1256;6.2800;1087121;241.015;-1;125;-27;1;0
4749.660;1257;6.2850;1087495;241.098;-1;124;-28;1;0
4749.760;1258;6.2900;1088387;241.295;-1;124;-27;1;0
4749.860;1258;6.2900;1088864;241.401;-1;125;-27;1;0
4749.960;1259;6.2950;1087859;241.178;-1;125;-28;1;0
4750.060;1260;6.3000;1089337;241.506;-1;124;-29;1;0
4750.160;1260;6.3000;1088425;241.304;-1;125;-28;1;0
4750.260;1261;6.3050;1085975;240.761;-1;124;-28;1;0
4750.360;1262;6.3100;1085141;240.576;-1;124;-29;1;0
4750.460;1262;6.3100;1086651;240.911;-1;125;-27;1;0
4750.560;1263;6.3150;1088414;241.301;-1;125;-28;1;0
4750.660;1264;6.3200;1088381;241.294;0;124;-29;1;0
4750.760;1264;6.3200;1088572;241.336;-1;125;-28;1;0
4750.860;1265;6.3250;1086564;240.891;-1;125;-27;1;0
4750.960;1266;6.3300;1084943;240.532;-1;124;-27;1;0
4751.060;1266;6.3300;1084700;240.478;0;124;-27;1;0
4751.160;1267;6.3350;1086126;240.794;-1;124;-28;1;0
4751.260;1268;6.3400;1085586;240.674;-1;125;-27;1;0
4751.360;1268;6.3400;1084845;240.510;-1;125;-29;1;0
4751.460;1269;6.3450;1085379;240.629;-1;125;-28;1;0
4751.560;1270;6.3500;1085748;240.710;-1;125;-29;1;0
4751.660;1270;6.3500;1086866;240.958;-1;124;-26;1;0
4751.760;1271;6.3550;1087482;241.095;-1;124;-26;1;0
4751.860;1272;6.3600;1087490;241.097;-1;125;-28;1;0
4751.960;1272;6.3600;1086425;240.860;-2;125;-28;1;0
4752.060;1273;6.3650;1085415;240.637;-1;124;-29;1;0
4752.160;1274;6.3700;1084344;240.399;-1;124;-27;1;0
4752.260;1274;6.3700;1085223;240.594;-1;125;-27;1;0
4752.360;1275;6.3750;1085627;240.684;-1;124;-29;1;0
4752.460;1276;6.3800;1085198;240.588;-2;125;-28;1;0
4752.560;1276;6.3800;1084176;240.362;-1;126;-28;1;0
4752.660;1277;6.3850;1084797;240.499;-1;124;-27;1;0
4752.760;1278;6.3900;1085230;240.595;-2;125;-25;1;0
4752.860;1278;6.3900;1084953;240.534;-1;125;-27;1;0
4752.960;1279;6.3950;1086684;240.918;-1;125;-28;1;0
4753.060;1280;6.4000;1086849;240.954;-1;125;-26;1;0
4753.160;1280;6.4000;1086088;240.786;0;124;-28;1;0
4753.260;1281;6.4050;1084130;240.352;-2;125;-28;1;0
4753.360;1282;6.4100;1083218;240.149;-1;125;-28;1;0
4753.460;1282;6.4100;1083348;240.178;0;125;-27;1;0
4753.560;1283;6.4150;1084032;240.330;-1;124;-28;1;0
4753.660;1284;6.4200;1085318;240.615;-1;125;-27;1;0
4753.760;1284;6.4200;1084304;240.390;-1;123;-28;1;0
4753.860;1285;6.4250;1082812;240.059;-2;124;-28;1;0
4753.960;1286;6.4300;1082904;240.080;0;124;-29;1;0
4754.060;1286;6.4300;1083797;240.278;-1;124;-27;1;0
4754.160;1287;6.4350;1083276;240.162;-1;125;-28;1;0
4754.260;1288;6.4400;1083798;240.278;-1;124;-30;1;0
4754.360;1288;6.4400;1084748;240.489;0;125;-28;1;0
4754.460;1289;6.4450;1083199;240.145;-1;125;-27;1;0
4754.560;1290;6.4500;1083095;240.122;0;124;-29;1;0
4754.660;1290;6.4500;1084460;240.425;-2;125;-28;1;0
4754.760;1291;6.4550;1083634;240.242;0;125;-27;1;0
4754.860;1292;6.4600;1082938;240.087;-1;124;-28;1;0
4754.960;1292;6.4600;1082846;240.067;-1;124;-28;1;0
4755.060;1293;6.4650;1081835;239.843;-1;124;-28;1;0
4755.160;1294;6.4700;1081201;239.702;0;125;-28;1;0
4755.260;1294;6.4700;1081684;239.809;-1;125;-28;1;0
4755.360;1295;6.4750;1083245;240.155;0;125;-27;1;0
4755.460;1296;6.4800;1083478;240.207;-1;124;-29;1;0
4755.560;1296;6.4800;1083342;240.177;-1;125;-27;1;0
4755.660;1297;6.4850;1079726;239.375;-2;125;-27;1;0
4755.760;1298;6.4900;1079107;239.238;-1;125;-27;1;0
4755.860;1298;6.4900;1080763;239.605;-1;125;-28;1;0
4755.960;1299;6.4950;1081439;239.755;-1;124;-28;1;0
4756.060;1300;6.5000;1082532;239.997;-1;125;-28;1;0
4756.160;1300;6.5000;1080191;239.478;0;125;-28;1;0
4756.260;1301;6.5050;1078472;239.097;-1;124;-27;1;0
4756.360;1302;6.5100;1078441;239.090;-1;124;-27;1;0
4756.460;1302;6.5100;1081135;239.688;-1;125;-26;1;0
4756.560;1303;6.5150;1081711;239.815;0;124;-28;1;0
4756.660;1304;6.5200;1081216;239.706;-1;125;-26;1;0
4756.760;1304;6.5200;1081553;239.780;-1;124;-28;1;0
4756.860;1305;6.5250;1080836;239.621;-1;125;-28;1;0
4756.960;1306;6.5300;1081359;239.737;-2;125;-26;1;0
4757.060;1306;6.5300;1080512;239.550;-1;125;-27;1;0
4757.160;1307;6.5350;1081063;239.672;-1;125;-28;1;0
4757.260;1308;6.5400;1081754;239.825;-2;125;-26;1;0
4757.360;1308;6.5400;1081207;239.704;-1;124;-28;1;0
4757.460;1309;6.5450;1079326;239.287;0;125;-29;1;0
4757.560;1310;6.5500;1077395;238.858;-1;125;-27;1;0
4757.660;1310;6.5500;1079813;239.395;-1;125;-27;1;0
4757.760;1311;6.5550;1080040;239.445;-1;124;-27;1;0
4757.860;1312;6.5600;1080548;239.557;-1;124;-28;1;0
4757.960;1312;6.5600;1080848;239.624;-2;124;-27;1;0
4758.060;1313;6.5650;1079189;239.256;-1;124;-27;1;0
4758.160;1314;6.5700;1078609;239.128;0;124;-29;1;0
4758.260;1314;6.5700;1079641;239.356;-1;124;-28;1;0
4758.360;1315;6.5750;1080447;239.535;-1;124;-27;1;0
4758.460;1316;6.5800;1079679;239.365;0;125;-29;1;0
4758.560;1316;6.5800;1077882;238.966;-1;124;-28;1;0
4758.660;1317;6.5850;1077245;238.825;-1;124;-27;1;0
4758.760;1318;6.5900;1077000;238.771;-1;124;-28;1;0
4758.860;1318;6.5900;1078153;239.027;-1;125;-27;1;0
4758.960;1319;6.5950;1080205;239.481;-2;124;-27;1;0
4759.060;1320;6.6000;1080515;239.550;-1;125;-28;1;0
4759.160;1320;6.6000;1077814;238.951;-1;125;-28;1;0
4759.260;1321;6.6050;1077521;238.886;-1;125;-28;1;0
4759.360;1322;6.6100;1077340;238.846;0;124;-28;1;0
4759.460;1322;6.6100;1077490;238.880;-1;125;-28;1;0
4759.560;1323;6.6150;1076651;238.694;-1;124;-28;1;0
4759.660;1324;6.6200;1076665;238.697;-1;125;-28;1;0
4759.760;1324;6.6200;1077886;238.967;0;124;-28;1;0
4759.860;1325;6.6250;1077364;238.852;0;124;-28;1;0
4759.960;1326;6.6300;1075770;238.498;-1;124;-27;1;0
4760.060;1326;6.6300;1076493;238.658;0;125;-29;1;0
4760.160;1327;6.6350;1077558;238.895;-1;125;-28;1;0
4760.260;1328;6.6400;1077265;238.830;-1;125;-27;1;0
4760.360;1328;6.6400;1076667;238.697;0;124;-28;1;0
4760.460;1329;6.6450;1075138;238.358;-1;124;-28;1;0
4760.560;1330;6.6500;1074792;238.281;-1;125;-26;1;0
4760.660;1330;6.6500;1075195;238.371;-1;125;-28;1;0
4760.760;1331;6.6550;1077097;238.792;-1;124;-28;1;0
4760.860;1332;6.6600;1075317;238.398;-1;124;-27;1;0
4760.960;1332;6.6600;1074105;238.129;-1;125;-28;1;0
4761.060;1333;6.6650;1074429;238.201;-1;125;-28;1;0
4761.160;1334;6.6700;1073058;237.897;-1;125;-26;1;0
4761.260;1334;6.6700;1072286;237.726;-2;124;-27;1;0
4761.360;1335;6.6750;1072714;237.821;-1;125;-28;1;0
4761.460;1336;6.6800;1072449;237.762;-1;124;-27;1;0
4761.560;1336;6.6800;1071264;237.499;-1;124;-26;1;0
4761.660;1337;6.6850;1069992;237.217;-1;124;-28;1;0
4761.760;1338;6.6900;1069864;237.189;-2;126;-27;1;0
4761.860;1338;6.6900;1071035;237.448;-1;124;-27;1;0
4761.960;1339;6.6950;1069767;237.167;-1;124;-28;1;0
4762.060;1340;6.7000;1068721;236.935;-1;124;-28;1;0
4762.160;1340;6.7000;1068394;236.863;-1;125;-28;1;0
4762.260;1341;6.7050;1067505;236.666;0;124;-28;1;0
4762.360;1342;6.7100;1065659;236.257;-1;124;-30;1;0
4762.460;1342;6.7100;1065424;236.205;-1;125;-27;1;0
4762.560;1343;6.7150;1067357;236.633;-2;124;-28;1;0
4762.660;1344;6.7200;1067131;236.583;0;124;-27;1;0
4762.760;1344;6.7200;1066302;236.399;-1;125;-28;1;0
4762.860;1345;6.7250;1066417;236.425;0;125;-28;1;0
4762.960;1346;6.7300;1066730;236.494;0;124;-27;1;0
4763.060;1346;6.7300;1067112;236.579;-1;124;-27;1;0
4763.160;1347;6.7350;1064728;236.050;-1;125;-28;1;0
4763.260;1348;6.7400;1065475;236.216;-1;124;-29;1;0
4763.360;1348;6.7400;1063578;235.795;-1;125;-27;1;0
4763.460;1349;6.7450;1062914;235.648;-1;124;-27;1;0
4763.560;1350;6.7500;1063723;235.827;-1;124;-27;1;0
4763.660;1350;6.7500;1065272;236.171;-2;125;-28;1;0
4763.760;1351;6.7550;1066013;236.335;-1;124;-28;1;0
4763.860;1352;6.7600;1067004;236.555;-1;124;-28;1;0
4763.960;1352;6.7600;1066040;236.341;-1;125;-27;1;0
4764.060;1353;6.7650;1066352;236.410;-1;124;-28;1;0
4764.160;1354;6.7700;1067427;236.649;-1;125;-27;1;0
4764.260;1354;6.7700;1068897;236.974;-2;124;-27;1;0
4764.360;1355;6.7750;1068118;236.802;-1;125;-28;1;0
4764.460;1356;6.7800;1069452;237.098;-2;125;-27;1;0
4764.560;1356;6.7800;1069772;237.168;-1;125;-28;1;0
4764.660;1357;6.7850;1068794;236.952;0;124;-27;1;0
4764.760;1358;6.7900;1069016;237.001;-2;125;-27;1;0
4764.860;1358;6.7900;1070046;237.229;-1;125;-28;1;0
4764.960;1359;6.7950;1071355;237.519;-1;125;-27;1;0
4765.060;1360;6.8000;1072863;237.854;-1;125;-27;1;0
4765.160;1360;6.8000;1073525;238.000;-2;125;-28;1;0
4765.260;1361;6.8050;1071957;237.653;-1;125;-27;1;0
4765.360;1362;6.8100;1072145;237.695;-2;124;-26;1;0
4765.460;1362;6.8100;1073730;238.046;0;124;-28;1;0
4765.560;1363;6.8150;1074927;238.311;-1;125;-27;1;0
4765.660;1364;6.8200;1074706;238.262;-1;125;-28;1;0
4765.760;1364;6.8200;1074510;238.219;-1;125;-28;1;0
4765.860;1365;6.8250;1073202;237.929;0;125;-28;1;0
4765.960;1366;6.8300;1073894;238.082;-1;125;-29;1;0
4766.060;1366;6.8300;1074573;238.233;-1;124;-28;1;0
4766.160;1367;6.8350;1076039;238.558;-1;124;-26;1;0
4766.260;1368;6.8400;1076809;238.729;-1;124;-29;1;0
4766.360;1368;6.8400;1077314;238.841;-1;124;-27;1;0
4766.460;1369;6.8450;1076751;238.716;-1;124;-28;1;0
4766.560;1370;6.8500;1076321;238.620;0;124;-29;1;0
4766.660;1370;6.8500;1075781;238.501;-1;125;-28;1;0
4766.760;1371;6.8550;1077360;238.851;-1;124;-27;1;0
4766.860;1372;6.8600;1078041;239.002;-1;124;-28;1;0
4766.960;1372;6.8600;1077601;238.904;-1;124;-28;1;0
4767.060;1373;6.8650;1078552;239.115;-1;124;-27;1;0
4767.160;1374;6.8700;1077928;238.977;-1;125;-28;1;0
4767.260;1374;6.8700;1079005;239.215;-1;125;-27;1;0
4767.360;1375;6.8750;1080408;239.526;-2;125;-27;1;0
4767.460;1376;6.8800;1080368;239.518;-1;124;-28;1;0
4767.560;1376;6.8800;1079651;239.359;-1;125;-28;1;0
4767.660;1377;6.8850;1078841;239.179;-1;124;-27;1;0
4767.760;1378;6.8900;1078985;239.211;-1;124;-28;1;0
4767.860;1378;6.8900;1080204;239.481;0;125;-27;1;0
4767.960;1379;6.8950;1081121;239.685;-1;125;-27;1;0
4768.060;1380;6.9000;1081573;239.785;-1;124;-28;1;0
4768.160;1380;6.9000;1081883;239.853;-1;124;-28;1;0
4768.260;1381;6.9050;1080136;239.466;0;124;-28;1;0
4768.360;1382;6.9100;1079246;239.269;-1;125;-28;1;0
4768.460;1382;6.9100;1081565;239.783;0;124;-28;1;0
4768.560;1383;6.9150;1082389;239.966;-1;125;-28;1;0
4768.660;1384;6.9200;1081852;239.847;-2;126;-27;1;0
4768.760;1384;6.9200;1082280;239.941;-1;124;-28;1;0
4768.860;1385;6.9250;1082727;240.041;-1;124;-28;1;0
4768.960;1386;6.9300;1080644;239.579;-1;125;-27;1;0
4769.060;1386;6.9300;1082411;239.971;-2;125;-27;1;0
4769.160;1387;6.9350;1082499;239.990;0;124;-28;1;0
4769.260;1388;6.9400;1082789;240.054;-2;125;-27;1;0
4769.360;1388;6.9400;1082732;240.042;-1;124;-27;1;0
4769.460;1389;6.9450;1083870;240.294;-1;124;-28;1;0
4769.560;1390;6.9500;1082345;239.956;-1;124;-27;1;0
4769.660;1390;6.9500;1081748;239.824;-1;124;-28;1;0
4769.760;1391;6.9550;1082676;240.029;-1;124;-27;1;0
4769.860;1392;6.9600;1083727;240.262;-1;124;-28;1;0
4769.960;1392;6.9600;1085090;240.564;-1;125;-27;1;0
4770.060;1393;6.9650;1085589;240.675;-1;124;-28;1;0
4770.160;1394;6.9700;1084949;240.533;-1;124;-29;1;0
4770.260;1394;6.9700;1084233;240.374;-2;125;-28;1;0
4770.360;1395;6.9750;1084692;240.476;-1;125;-29;1;0
4770.460;1396;6.9800;1085084;240.563;0;124;-29;1;0
4770.560;1396;6.9800;1085739;240.708;-1;125;-27;1;0
4770.660;1397;6.9850;1083245;240.155;-1;124;-27;1;0
4770.760;1398;6.9900;1082724;240.040;0;125;-28;1;0
4770.860;1398;6.9900;1083893;240.299;-1;124;-28;1;0
4770.960;1399;6.9950;1085927;240.750;-1;125;-28;1;0
4771.060;1400;7.0000;1085579;240.673;-1;125;-29;1;0
4771.160;1400;7.0000;1085598;240.677;-1;125;-27;1;0
4771.260;1401;7.0050;1085531;240.662;-1;125;-28;1;0
4771.360;1402;7.0100;1085590;240.675;-1;125;-28;1;0
4771.460;1402;7.0100;1085916;240.748;-1;125;-27;1;0
4771.560;1403;7.0150;1085297;240.610;-1;124;-27;1;0
4771.660;1404;7.0200;1085615;240.681;-1;125;-28;1;0
4771.760;1404;7.0200;1084119;240.349;-1;124;-28;1;0
4771.860;1405;7.0250;1085280;240.607;0;124;-27;1;0
4771.960;1406;7.0300;1086092;240.787;-1;125;-29;1;0
4772.060;1406;7.0300;1084820;240.505;-2;125;-28;1;0
4772.160;1407;7.0350;1085585;240.674;-1;124;-28;1;0
4772.260;1408;7.0400;1086392;240.853;-1;124;-27;1;0
4772.360;1408;7.0400;1086806;240.945;-1;125;-27;1;0
4772.460;1409;7.0450;1085070;240.560;-1;124;-28;1;0
4772.560;1410;7.0500;1084478;240.429;-1;125;-27;1;0
4772.660;1410;7.0500;1086156;240.801;-1;124;-28;1;0
4772.760;1411;7.0550;1086081;240.784;0;124;-28;1;0
4772.860;1412;7.0600;1084622;240.461;-1;125;-26;1;0
4772.960;1412;7.0600;1084106;240.346;-1;125;-27;1;0
4773.060;1413;7.0650;1084672;240.472;-1;125;-28;1;0
4773.160;1414;7.0700;1084706;240.479;-1;125;-27;1;0
4773.260;1414;7.0700;1084313;240.392;-1;125;-27;1;0
4773.360;1415;7.0750;1085059;240.558;-1;124;-28;1;0
4773.460;1416;7.0800;1084856;240.513;-2;125;-28;1;0
4773.560;1416;7.0800;1085774;240.716;-1;124;-28;1;0
4773.660;1417;7.0850;1084817;240.504;0;124;-29;1;0
4773.760;1418;7.0900;1085057;240.557;-1;125;-28;1;0
4773.860;1418;7.0900;1085950;240.755;-2;125;-28;1;0
4773.960;1419;7.0950;1085897;240.743;-1;125;-27;1;0
4774.060;1420;7.1000;1086486;240.874;0;125;-29;1;0
4774.160;1420;7.1000;1085721;240.704;-1;124;-27;1;0
4774.260;1421;7.1050;1082876;240.074;-1;124;-28;1;0
4774.360;1422;7.1100;1082161;239.915;0;124;-29;1;0
4774.460;1422;7.1100;1085146;240.577;-1;125;-27;1;0
4774.560;1423;7.1150;1086246;240.821;-1;125;-28;1;0
4774.660;1424;7.1200;1086224;240.816;0;124;-29;1;0
4774.760;1424;7.1200;1086530;240.884;-1;124;-28;1;0
4774.860;1425;7.1250;1084877;240.517;-2;125;-28;1;0
4774.960;1426;7.1300;1085101;240.567;-1;124;-29;1;0
4775.060;1426;7.1300;1085696;240.699;-1;124;-28;1;0
4775.160;1427;7.1350;1085101;240.567;-1;124;-28;1;0
4775.260;1428;7.1400;1085108;240.568;0;124;-29;1;0
4775.360;1428;7.1400;1085484;240.652;-1;124;-29;1;0
4775.460;1429;7.1450;1084048;240.333;-1;125;-27;1;0
4775.560;1430;7.1500;1083848;240.289;-1;125;-29;1;0
4775.660;1430;7.1500;1085286;240.608;0;124;-28;1;0
4775.760;1431;7.1550;1083996;240.322;-1;124;-28;1;0
4775.860;1432;7.1600;1084874;240.517;0;124;-29;1;0
4775.960;1432;7.1600;1084934;240.530;-1;125;-28;1;0
4776.060;1433;7.1650;1083446;240.200;-2;125;-27;1;0
4776.160;1434;7.1700;1082358;239.959;-1;125;-27;1;0
4776.260;1434;7.1700;1084246;240.377;-1;124;-28;1;0
4776.360;1435;7.1750;1085224;240.594;-1;125;-27;1;0
4776.460;1436;7.1800;1085164;240.581;-2;124;-27;1;0
4776.560;1436;7.1800;1083561;240.225;-1;125;-27;1;0
4776.660;1437;7.1850;1082784;240.053;-1;124;-28;1;0
4776.760;1438;7.1900;1083189;240.143;-2;125;-27;1;0
4776.860;1438;7.1900;1082906;240.080;0;124;-28;1;0
4776.960;1439;7.1950;1083397;240.189;-1;124;-28;1;0
4777.060;1440;7.2000;1085644;240.687;-1;125;-26;1;0
4777.160;1440;7.2000;1086100;240.788;-1;124;-28;1;0
4777.260;1441;7.2050;1085184;240.585;0;125;-27;1;0
4777.360;1442;7.2100;1083831;240.285;-2;125;-26;1;0
4777.460;1442;7.2100;1084828;240.506;-1;124;-27;1;0
4777.560;1443;7.2150;1084850;240.511;-1;125;-28;1;0
4777.660;1444;7.2200;1083295;240.167;-1;124;-28;1;0
4777.760;1444;7.2200;1082749;240.045;0;124;-27;1;0
4777.860;1445;7.2250;1081958;239.870;-1;125;-28;1;0
4777.960;1446;7.2300;1081558;239.781;-1;125;-28;1;0
4778.060;1446;7.2300;1082760;240.048;-2;125;-27;1;0
4778.160;1447;7.2350;1084362;240.403;-1;125;-28;1;0
4778.260;1448;7.2400;1082600;240.012;-1;124;-28;1;0
4778.360;1448;7.2400;1082557;240.003;-1;125;-28;1;0
4778.460;1449;7.2450;1083552;240.223;-1;124;-28;1;0
4778.560;1450;7.2500;1083279;240.163;-1;124;-28;1;0
4778.660;1450;7.2500;1083805;240.280;-1;124;-27;1;0
4778.760;1451;7.2550;1083357;240.180;-1;125;-29;1;0
4778.860;1452;7.2600;1084794;240.499;-1;124;-28;1;0
4778.960;1452;7.2600;1082929;240.085;-1;125;-28;1;0
4779.060;1453;7.2650;1082384;239.965;-1;125;-27;1;0
4779.160;1454;7.2700;1082262;239.937;-1;126;-28;1;0
4779.260;1454;7.2700;1083597;240.233;0;124;-28;1;0
4779.360;1455;7.2750;1085113;240.570;-1;125;-27;1;0
4779.460;1456;7.2800;1086103;240.789;-1;125;-28;1;0
4779.560;1456;7.2800;1085161;240.580;-1;125;-28;1;0
4779.660;1457;7.2850;1084002;240.323;-1;124;-28;1;0
4779.760;1458;7.2900;1084719;240.482;0;124;-28;1;0
4779.860;1458;7.2900;1084275;240.384;-1;125;-27;1;0
4779.960;1459;7.2950;1084405;240.413;-2;125;-28;1;0
4780.060;1460;7.3000;1084299;240.389;-1;124;-28;1;0
4780.160;1460;7.3000;1083278;240.163;-1;125;-27;1;0
4780.260;1461;7.3050;1082557;240.003;-1;124;-28;1;0
4780.360;1462;7.3100;1082553;240.002;-2;124;-28;1;0
4780.460;1462;7.3100;1083313;240.170;-1;125;-28;1;0
4780.560;1463;7.3150;1083576;240.229;-1;124;-28;1;0
4780.660;1464;7.3200;1083754;240.268;-1;124;-28;1;0
4780.760;1464;7.3200;1083670;240.250;-1;124;-28;1;0
4780.860;1465;7.3250;1083349;240.178;0;124;-28;1;0
4780.960;1466;7.3300;1082679;240.030;-1;125;-27;1;0
4781.060;1466;7.3300;1082355;239.958;-1;124;-28;1;0
4781.160;1467;7.3350;1082778;240.052;0;124;-28;1;0
4781.260;1468;7.3400;1082611;240.015;-2;125;-27;1;0
4781.360;1468;7.3400;1080450;239.536;-1;124;-28;1;0
4781.460;1469;7.3450;1081160;239.693;-1;124;-27;1;0
4781.560;1470;7.3500;1081324;239.730;-2;125;-26;1;0
4781.660;1470;7.3500;1082247;239.934;-1;124;-28;1;0
4781.760;1471;7.3550;1081747;239.823;0;125;-27;1;0
4781.860;1472;7.3600;1082973;240.095;-1;125;-28;1;0
4781.960;1472;7.3600;1084016;240.326;-1;124;-27;1;0
4782.060;1473;7.3650;1083241;240.155;-1;125;-28;1;0
4782.160;1474;7.3700;1083615;240.237;-1;125;-27;1;0
4782.260;1474;7.3700;1085471;240.649;-1;125;-28;1;0
4782.360;1475;7.3750;1084692;240.476;-1;124;-29;1;0
4782.460;1476;7.3800;1083886;240.298;-1;124;-27;1;0
4782.560;1476;7.3800;1083280;240.163;-1;124;-28;1;0
4782.660;1477;7.3850;1082107;239.903;-1;125;-28;1;0
4782.760;1478;7.3900;1081925;239.863;-1;124;-28;1;0
4782.860;1478;7.3900;1084046;240.333;-1;124;-27;1;0
4782.960;1479;7.3950;1085489;240.653;-1;124;-28;1;0
4783.060;1480;7.4000;1085221;240.593;0;123;-28;1;0
4783.160;1480;7.4000;1085117;240.570;-1;125;-28;1;0
4783.260;1481;7.4050;1084151;240.356;-1;125;-28;1;0
4783.360;1482;7.4100;1082098;239.901;-1;125;-28;1;0
4783.460;1482;7.4100;1082663;240.026;-2;125;-27;1;0
4783.560;1483;7.4150;1085096;240.566;0;124;-28;1;0
4783.660;1484;7.4200;1083869;240.294;0;124;-28;1;0
4783.760;1484;7.4200;1082221;239.928;-1;124;-28;1;0
4783.860;1485;7.4250;1082054;239.891;-1;124;-28;1;0
4783.960;1486;7.4300;1082459;239.981;-1;125;-28;1;0
4784.060;1486;7.4300;1084103;240.346;-1;124;-28;1;0
4784.160;1487;7.4350;1083668;240.249;-1;124;-28;1;0
4784.260;1488;7.4400;1084640;240.465;-1;124;-28;1;0
4784.360;1488;7.4400;1085390;240.631;-1;125;-28;1;0
4784.460;1489;7.4450;1083454;240.202;-1;124;-28;1;0
4784.560;1490;7.4500;1082778;240.052;-1;124;-27;1;0
4784.660;1490;7.4500;1083437;240.198;-1;125;-27;1;0
4784.760;1491;7.4550;1083012;240.104;-1;124;-29;1;0
4784.860;1492;7.4600;1081864;239.849;-1;124;-28;1;0
4784.960;1492;7.4600;1080261;239.494;-2;124;-29;1;0
4785.060;1493;7.4650;1079497;239.324;-1;124;-29;1;0
4785.160;1494;7.4700;1078860;239.183;-2;125;-27;1;0
4785.260;1494;7.4700;1078711;239.150;-1;124;-28;1;0
4785.360;1495;7.4750;1079427;239.309;-1;125;-29;1;0
4785.460;1496;7.4800;1079299;239.281;-1;125;-26;1;0
4785.560;1496;7.4800;1079249;239.270;-2;125;-28;1;0
4785.660;1497;7.4850;1077551;238.893;-1;124;-29;1;0
4785.760;1498;7.4900;1078942;239.201;-1;125;-27;1;0
4785.860;1498;7.4900;1078401;239.082;-1;125;-28;1;0
4785.960;1499;7.4950;1076638;238.691;-1;124;-29;1;0
4786.060;1500;7.5000;1076962;238.762;-1;125;-28;1;0
4786.160;1500;7.5000;1076813;238.729;-1;125;-28;1;0
4786.260;1501;7.5050;1075073;238.344;0;125;-28;1;0
4786.360;1502;7.5100;1073738;238.048;-1;123;-28;1;0
4786.460;1502;7.5100;1074985;238.324;-1;125;-29;1;0
4786.560;1503;7.5150;1075510;238.441;-1;125;-28;1;0
4786.660;1504;7.5200;1076755;238.717;0;125;-28;1;0
4786.760;1504;7.5200;1076417;238.642;0;125;-28;1;0
4786.860;1505;7.5250;1075448;238.427;-1;125;-28;1;0
4786.960;1506;7.5300;1075251;238.383;0;124;-29;1;0
4787.060;1506;7.5300;1076887;238.746;-1;125;-28;1;0
4787.160;1507;7.5350;1075652;238.472;-1;124;-27;1;0
4787.260;1508;7.5400;1075727;238.489;-1;124;-27;1;0
4787.360;1508;7.5400;1075954;238.539;-1;125;-27;1;0
4787.460;1509;7.5450;1076397;238.637;-1;125;-28;1;0
4787.560;1510;7.5500;1076283;238.612;-1;124;-28;1;0
4787.660;1510;7.5500;1077652;238.915;-1;125;-29;1;0
4787.760;1511;7.5550;1078327;239.065;-1;125;-28;1;0
4787.860;1512;7.5600;1079029;239.221;-1;124;-28;1;0
4787.960;1512;7.5600;1078825;239.176;-1;124;-28;1;0
4788.060;1513;7.5650;1078803;239.171;-1;124;-27;1;0
4788.160;1514;7.5700;1078490;239.101;-1;125;-29;1;0
4788.260;1514;7.5700;1079219;239.263;-1;124;-28;1;0
4788.360;1515;7.5750;1079923;239.419;-1;124;-28;1;0
4788.460;1516;7.5800;1077982;238.989;-1;125;-27;1;0
4788.560;1516;7.5800;1078257;239.050;0;124;-28;1;0
4788.660;1517;7.5850;1077976;238.987;-1;124;-28;1;0
4788.760;1518;7.5900;1079313;239.284;-1;124;-27;1;0
4788.860;1518;7.5900;1081040;239.667;-2;125;-28;1;0
4788.960;1519;7.5950;1081076;239.675;-1;124;-27;1;0
4789.060;1520;7.6000;1080087;239.455;-2;125;-27;1;0
4789.160;1520;7.6000;1078903;239.193;-1;125;-27;1;0
4789.260;1521;7.6050;1080872;239.629;0;125;-28;1;0
4789.360;1522;7.6100;1080626;239.575;-1;125;-27;1;0
4789.460;1522;7.6100;1081875;239.852;-1;124;-28;1;0
4789.560;1523;7.6150;1081819;239.839;-1;124;-28;1;0
4789.660;1524;7.6200;1080914;239.639;-1;125;-25;1;0
4789.760;1524;7.6200;1082691;240.033;0;124;-28;1;0
4789.860;1525;7.6250;1082760;240.048;0;125;-28;1;0
4789.960;1526;7.6300;1080267;239.495;-1;125;-28;1;0
4790.060;1526;7.6300;1081428;239.753;-1;124;-28;1;0
4790.160;1527;7.6350;1083017;240.105;-1;124;-28;1;0
4790.260;1528;7.6400;1083164;240.137;-1;125;-28;1;0
4790.360;1528;7.6400;1082140;239.910;-1;124;-28;1;0
4790.460;1529;7.6450;1081236;239.710;-1;125;-27;1;0
4790.560;1530;7.6500;1082518;239.994;0;125;-28;1;0
4790.660;1530;7.6500;1082555;240.002;-1;125;-28;1;0
4790.760;1531;7.6550;1082756;240.047;-1;125;-28;1;0
4790.860;1532;7.6600;1083087;240.120;-1;125;-28;1;0
4790.960;1532;7.6600;1082733;240.042;-1;124;-28;1;0
4791.060;1533;7.6650;1081045;239.668;-1;124;-29;1;0
4791.160;1534;7.6700;1081590;239.789;0;124;-28;1;0
4791.260;1534;7.6700;1082622;240.017;-1;125;-28;1;0
4791.360;1535;7.6750;1083738;240.265;-1;124;-29;1;0
4791.460;1536;7.6800;1083677;240.251;-1;124;-28;1;0
4791.560;1536;7.6800;1084558;240.447;-1;125;-28;1;0
4791.660;1537;7.6850;1085065;240.559;-1;124;-28;1;0
4791.760;1538;7.6900;1083684;240.253;0;124;-29;1;0
4791.860;1538;7.6900;1083945;240.311;0;125;-28;1;0
4791.960;1539;7.6950;1084204;240.368;-1;124;-28;1;0
4792.060;1540;7.7000;1085199;240.589;0;124;-27;1;0
4792.160;1540;7.7000;1084436;240.419;-1;125;-28;1;0
4792.260;1541;7.7050;1082899;240.079;-1;125;-27;1;0
4792.360;1542;7.7100;1085631;240.684;-1;124;-28;1;0
4792.460;1542;7.7100;1084980;240.540;-1;124;-27;1;0
4792.560;1543;7.7150;1085996;240.765;0;124;-28;1;0
4792.660;1544;7.7200;1085603;240.678;-1;125;-28;1;0
4792.760;1544;7.7200;1084698;240.478;-1;125;-28;1;0
4792.860;1545;7.7250;1084078;240.340;-1;125;-27;1;0
4792.960;1546;7.7300;1083072;240.117;-1;124;-28;1;0
4793.060;1546;7.7300;1084771;240.494;-1;124;-29;1;0
4793.160;1547;7.7350;1087189;241.030;-1;125;-28;1;0
4793.260;1548;7.7400;1085249;240.600;-1;124;-27;1;0
4793.360;1548;7.7400;1085398;240.633;-1;124;-28;1;0
4793.460;1549;7.7450;1084552;240.445;-1;125;-28;1;0
4793.560;1550;7.7500;1084234;240.375;-2;125;-27;1;0
4793.660;1550;7.7500;1086185;240.807;-1;125;-26;1;0
4793.760;1551;7.7550;1086056;240.779;-1;125;-28;1;0
4793.860;1552;7.7600;1086120;240.793;-2;124;-27;1;0
4793.960;1552;7.7600;1085265;240.603;-1;125;-27;1;0
4794.060;1553;7.7650;1083887;240.298;-1;125;-29;1;0
4794.160;1554;7.7700;1085169;240.582;-2;125;-27;1;0
4794.260;1554;7.7700;1087095;241.009;-1;124;-28;1;0
4794.360;1555;7.7750;1086443;240.864;-1;125;-28;1;0
4794.460;1556;7.7800;1086107;240.790;-1;125;-27;1;0
4794.560;1556;7.7800;1085698;240.699;-1;124;-28;1;0
4794.660;1557;7.7850;1085746;240.710;-1;124;-28;1;0
4794.760;1558;7.7900;1085389;240.631;-1;124;-27;1;0
4794.860;1558;7.7900;1085500;240.655;-1;125;-27;1;0
4794.960;1559;7.7950;1086061;240.780;-1;124;-28;1;0
4795.060;1560;7.8000;1086281;240.828;-1;125;-28;1;0
4795.160;1560;7.8000;1085910;240.746;-1;124;-27;1;0
4795.260;1561;7.8050;1086052;240.778;-1;124;-28;1;0
4795.360;1562;7.8100;1086303;240.833;0;124;-29;1;0
4795.460;1562;7.8100;1086509;240.879;-1;125;-28;1;0
4795.560;1563;7.8150;1085460;240.646;-1;125;-29;1;0
4795.660;1564;7.8200;1086447;240.865;0;125;-28;1;0
4795.760;1564;7.8200;1087009;240.990;-1;125;-28;1;0
4795.860;1565;7.8250;1084994;240.543;-1;124;-28;1;0
4795.960;1566;7.8300;1085244;240.599;0;124;-28;1;0
4796.060;1566;7.8300;1086224;240.816;-1;125;-28;1;0
4796.160;1567;7.8350;1085625;240.683;-1;124;-28;1;0
4796.260;1568;7.8400;1086600;240.899;-1;124;-28;1;0
4796.360;1568;7.8400;1087889;241.185;-1;125;-29;1;0
4796.460;1569;7.8450;1086502;240.877;-1;124;-28;1;0
4796.560;1570;7.8500;1087059;241.001;-1;124;-28;1;0
4796.660;1570;7.8500;1086949;240.977;-1;124;-28;1;0
4796.760;1571;7.8550;1086916;240.969;-1;124;-28;1;0
4796.860;1572;7.8600;1087210;241.034;-1;124;-28;1;0
