Repository: tm-mech/diy-tensile-tester

# Desktop Tensile Testing Machine

A custom-built desktop tensile testing machine for characterizing 3D-printed polymer specimens according to ISO 527. Designed and built from scratch — mechanical assembly, electronics, firmware (Arduino/C++), and data acquisition & analysis software (Python).

> Personal engineering project bridging mechanical testing, embedded systems, and data analysis.
---

## Key Results

Three FDM-printed materials tested (ISO 527-2 Type 1BA dogbone, 5 mm/min, n = 3 each):

| Material | UTS [MPa] | E-Modulus [GPa] | Elongation |
|---|---|---|---|
| **PETG** (eSUN) | 34.8 ± 0.1 | 1.63 ± 0.10 | 77.1 ± 8.7% |
| **PLA** (eSUN) | 47.4 ± 1.1 | 2.68 ± 0.46 | 12–103%\* |

File: data/PETG/PETG_535_002.CSV (part 3 of 14)
time_s;steps;displacement_mm;force_raw;force_N;accel_x;accel_y;accel_z;endstop;step_loss
2445.388;1058;5.2900;1113286;246.816;0;124;-27;1;0
2445.488;1058;5.2900;1112678;246.681;-1;124;-26;1;0
2445.588;1059;5.2950;1114449;247.073;-1;125;-26;1;0
2445.688;1060;5.3000;1113744;246.917;-1;124;-27;1;0
2445.788;1060;5.3000;1112695;246.684;-1;125;-27;1;0
2445.888;1061;5.3050;1110564;246.212;-1;125;-26;1;0
2445.988;1062;5.3100;1109058;245.878;-2;124;-26;1;0
2446.088;1062;5.3100;1108317;245.714;-1;125;-27;1;0
2446.188;1063;5.3150;1108608;245.778;-1;125;-26;1;0
2446.288;1064;5.3200;1109640;246.007;-2;125;-26;1;0
2446.388;1064;5.3200;1108172;245.682;-1;125;-26;1;0
2446.488;1065;5.3250;1107641;245.564;-1;125;-26;1;0
2446.588;1066;5.3300;1108211;245.690;-1;125;-26;1;0
2446.688;1066;5.3300;1108820;245.825;-1;124;-27;1;0
2446.788;1067;5.3350;1107525;245.538;-1;125;-26;1;0
2446.888;1068;5.3400;1107070;245.437;-1;125;-26;1;0
2446.988;1068;5.3400;1107647;245.565;0;125;-26;1;0
2447.088;1069;5.3450;1105454;245.079;-2;125;-26;1;0
2447.188;1070;5.3500;1105747;245.144;-1;124;-25;1;0
2447.288;1070;5.3500;1105546;245.100;-1;125;-27;1;0
2447.388;1071;5.3550;1106641;245.342;-1;124;-27;1;0
2447.488;1072;5.3600;1106221;245.249;-1;125;-26;1;0
2447.588;1072;5.3600;1105052;244.990;-1;125;-27;1;0
2447.688;1073;5.3650;1104975;244.973;-1;124;-27;1;0
2447.788;1074;5.3700;1105872;245.172;-2;125;-26;1;0
2447.888;1074;5.3700;1105737;245.142;-1;125;-25;1;0
2447.988;1075;5.3750;1108741;245.808;-1;125;-26;1;0
2448.088;1076;5.3800;1108079;245.661;-1;125;-25;1;0
2448.188;1076;5.3800;1108658;245.789;-1;125;-27;1;0
2448.288;1077;5.3850;1106708;245.357;-1;124;-26;1;0
2448.388;1078;5.3900;1106919;245.404;-1;124;-26;1;0
2448.488;1078;5.3900;1107736;245.585;-1;124;-26;1;0
2448.588;1079;5.3950;1107078;245.439;-1;125;-26;1;0
2448.688;1080;5.4000;1108926;245.849;-1;125;-26;1;0
2448.788;1080;5.4000;1109896;246.064;-1;124;-27;1;0
2448.888;1081;5.4050;1109546;245.986;-1;124;-27;1;0
2448.988;1082;5.4100;1109570;245.992;-1;124;-27;1;0
2449.088;1082;5.4100;1110459;246.189;-1;124;-26;1;0
2449.188;1083;5.4150;1110527;246.204;-1;124;-26;1;0
2449.288;1084;5.4200;1111368;246.390;-2;125;-26;1;0
2449.388;1084;5.4200;1111831;246.493;-1;124;-26;1;0
2449.488;1085;5.4250;1111538;246.428;-2;125;-27;1;0
2449.588;1086;5.4300;1110112;246.112;-1;124;-26;1;0
2449.688;1086;5.4300;1111574;246.436;-2;125;-26;1;0
2449.788;1087;5.4350;1113257;246.809;-1;125;-27;1;0
2449.888;1088;5.4400;1113612;246.888;-2;124;-26;1;0
2449.988;1088;5.4400;1113411;246.843;-1;124;-27;1;0
2450.088;1089;5.4450;1113301;246.819;-1;125;-26;1;0
2450.188;1090;5.4500;1113940;246.960;0;124;-27;1;0
2450.288;1090;5.4500;1115386;247.281;0;125;-27;1;0
2450.388;1091;5.4550;1115090;247.215;-1;125;-26;1;0
2450.488;1092;5.4600;1113836;246.937;0;124;-26;1;0
2450.588;1092;5.4600;1113478;246.858;-1;125;-26;1;0
2450.688;1093;5.4650;1114323;247.045;-1;124;-26;1;0
2450.788;1094;5.4700;1114590;247.105;-1;124;-27;1;0
2450.888;1094;5.4700;1117322;247.710;-1;125;-26;1;0
2450.988;1095;5.4750;1117010;247.641;-1;124;-27;1;0
2451.088;1096;5.4800;1118245;247.915;-2;124;-26;1;0
2451.188;1096;5.4800;1118208;247.907;-2;124;-27;1;0
2451.288;1097;5.4850;1117501;247.750;-1;125;-26;1;0
2451.388;1098;5.4900;1117516;247.753;-2;124;-26;1;0
2451.488;1098;5.4900;1117669;247.787;-1;125;-27;1;0
2451.588;1099;5.4950;1118880;248.056;-1;124;-26;1;0
2451.688;1100;5.5000;1119496;248.192;-2;124;-26;1;0
2451.788;1100;5.5000;1117726;247.800;-1;124;-27;1;0
2451.888;1101;5.5050;1115752;247.362;-1;124;-27;1;0
2451.988;1102;5.5100;1116222;247.466;0;124;-27;1;0
2452.088;1102;5.5100;1117745;247.804;-2;125;-26;1;0
2452.188;1103;5.5150;1118605;247.995;-1;124;-26;1;0
2452.288;1104;5.5200;1117809;247.818;-1;124;-26;1;0
2452.388;1104;5.5200;1118480;247.967;-1;124;-27;1;0
2452.488;1105;5.5250;1118154;247.895;-1;124;-26;1;0
2452.588;1106;5.5300;1117641;247.781;-1;124;-26;1;0
2452.688;1106;5.5300;1119415;248.174;-1;125;-27;1;0
2452.788;1107;5.5350;1118999;248.082;-1;124;-26;1;0
2452.888;1108;5.5400;1118650;248.005;-1;125;-26;1;0
2452.988;1108;5.5400;1118787;248.035;-1;125;-26;1;0
2453.088;1109;5.5450;1118397;247.949;-1;124;-27;1;0
2453.188;1110;5.5500;1117948;247.849;-1;125;-26;1;0
2453.288;1110;5.5500;1118852;248.049;-1;124;-26;1;0
2453.388;1111;5.5550;1118226;247.911;-1;124;-27;1;0
2453.488;1112;5.5600;1119343;248.158;-1;125;-27;1;0
2453.588;1112;5.5600;1121120;248.552;-1;124;-26;1;0
2453.688;1113;5.5650;1120140;248.335;-1;125;-26;1;0
2453.788;1114;5.5700;1119203;248.127;-1;124;-27;1;0
2453.888;1114;5.5700;1120234;248.356;-1;124;-27;1;0
2453.988;1115;5.5750;1120669;248.452;-2;125;-27;1;0
2454.088;1116;5.5800;1119241;248.136;-1;125;-27;1;0
2454.188;1116;5.5800;1118596;247.993;-1;125;-26;1;0
2454.288;1117;5.5850;1119042;248.092;-1;124;-27;1;0
2454.388;1118;5.5900;1117979;247.856;-2;124;-26;1;0
2454.488;1118;5.5900;1117844;247.826;-1;125;-26;1;0
2454.588;1119;5.5950;1119533;248.200;-1;125;-27;1;0
2454.688;1120;5.6000;1121137;248.556;-2;125;-26;1;0
2454.788;1120;5.6000;1120380;248.388;-1;124;-27;1;0
2454.888;1121;5.6050;1118164;247.897;-2;125;-26;1;0
2454.988;1122;5.6100;1118867;248.053;0;125;-28;1;0
2455.088;1122;5.6100;1118722;248.021;-1;125;-27;1;0
2455.188;1123;5.6150;1119827;248.266;-1;124;-26;1;0
2455.288;1124;5.6200;1120038;248.312;-1;124;-26;1;0
2455.388;1124;5.6200;1119483;248.189;0;125;-26;1;0
2455.488;1125;5.6250;1119215;248.130;-1;124;-27;1;0
2455.588;1126;5.6300;1118458;247.962;-1;125;-27;1;0
2455.688;1126;5.6300;1117911;247.841;0;124;-26;1;0
2455.788;1127;5.6350;1118025;247.866;-1;125;-26;1;0
2455.888;1128;5.6400;1119891;248.280;-1;124;-27;1;0
2455.988;1128;5.6400;1120282;248.367;-1;124;-26;1;0
2456.088;1129;5.6450;1119484;248.190;-1;124;-27;1;0
2456.188;1130;5.6500;1119673;248.232;-2;125;-26;1;0
2456.288;1130;5.6500;1119840;248.269;-2;125;-26;1;0
2456.388;1131;5.6550;1120161;248.340;-1;124;-27;1;0
2456.488;1132;5.6600;1121220;248.574;-1;125;-28;1;0
2456.588;1132;5.6600;1120233;248.356;-1;125;-26;1;0
2456.688;1133;5.6650;1117999;247.860;-1;124;-27;1;0
2456.788;1134;5.6700;1118091;247.881;-1;125;-28;1;0
2456.888;1134;5.6700;1119296;248.148;-1;124;-26;1;0
2456.988;1135;5.6750;1120273;248.365;-1;124;-25;1;0
2457.088;1136;5.6800;1119038;248.091;-1;125;-27;1;0
2457.188;1136;5.6800;1120218;248.352;-2;125;-26;1;0
2457.288;1137;5.6850;1119229;248.133;-2;124;-26;1;0
2457.388;1138;5.6900;1118320;247.932;-2;124;-26;1;0
2457.488;1138;5.6900;1117593;247.770;-1;125;-27;1;0
2457.588;1139;5.6950;1118536;247.979;-1;124;-26;1;0
2457.688;1140;5.7000;1119477;248.188;-1;125;-26;1;0
2457.788;1140;5.7000;1119731;248.244;-1;124;-27;1;0
2457.888;1141;5.7050;1118352;247.939;-1;125;-26;1;0
2457.988;1142;5.7100;1118032;247.868;-2;125;-26;1;0
2458.088;1142;5.7100;1118334;247.935;-1;125;-26;1;0
2458.188;1143;5.7150;1120644;248.447;-2;124;-27;1;0
2458.288;1144;5.7200;1121073;248.542;-1;124;-27;1;0
2458.388;1144;5.7200;1118789;248.036;-1;124;-27;1;0
2458.488;1145;5.7250;1117882;247.834;-1;125;-26;1;0
2458.588;1146;5.7300;1117037;247.647;0;125;-27;1;0
2458.688;1146;5.7300;1118380;247.945;-1;125;-26;1;0
2458.788;1147;5.7350;1119692;248.236;-1;125;-27;1;0
2458.888;1148;5.7400;1120679;248.455;-1;125;-27;1;0
2458.988;1148;5.7400;1119647;248.226;-1;125;-26;1;0
2459.088;1149;5.7450;1118081;247.879;-2;124;-28;1;0
2459.188;1150;5.7500;1119196;248.126;-1;125;-26;1;0
2459.288;1150;5.7500;1119158;248.117;-1;125;-28;1;0
2459.388;1151;5.7550;1120215;248.352;-1;124;-26;1;0
2459.488;1152;5.7600;1119120;248.109;-1;125;-26;1;0
2459.588;1152;5.7600;1119704;248.238;-1;124;-26;1;0
2459.688;1153;5.7650;1119407;248.173;-2;124;-27;1;0
2459.788;1154;5.7700;1118087;247.880;-1;124;-27;1;0
2459.888;1154;5.7700;1117480;247.745;-1;124;-26;1;0
2459.988;1155;5.7750;1119145;248.114;-1;125;-27;1;0
2460.088;1156;5.7800;1119670;248.231;0;125;-27;1;0
2460.188;1156;5.7800;1119316;248.152;-1;125;-28;1;0
2460.288;1157;5.7850;1117491;247.748;-2;126;-26;1;0
2460.388;1158;5.7900;1115994;247.416;-1;125;-27;1;0
2460.488;1158;5.7900;1118190;247.903;-1;123;-26;1;0
2460.588;1159;5.7950;1119090;248.102;-2;125;-27;1;0
2460.688;1160;5.8000;1118949;248.071;-1;124;-27;1;0
2460.788;1160;5.8000;1119045;248.092;-1;124;-26;1;0
2460.888;1161;5.8050;1118204;247.906;-1;123;-26;1;0
2460.988;1162;5.8100;1117628;247.778;-2;125;-26;1;0
2461.088;1162;5.8100;1118920;248.065;-2;125;-26;1;0
2461.188;1163;5.8150;1118930;248.067;-1;125;-27;1;0
2461.288;1164;5.8200;1118451;247.961;-2;125;-25;1;0
2461.388;1164;5.8200;1118075;247.877;-1;124;-26;1;0
2461.488;1165;5.8250;1117912;247.841;-2;125;-26;1;0
2461.588;1166;5.8300;1116613;247.553;-1;125;-27;1;0
2461.688;1166;5.8300;1117885;247.835;-2;124;-26;1;0
2461.788;1167;5.8350;1118739;248.024;-1;125;-26;1;0
2461.888;1168;5.8400;1120114;248.329;-1;124;-26;1;0
2461.988;1168;5.8400;1120352;248.382;-1;124;-27;1;0
2462.088;1169;5.8450;1118745;248.026;-1;125;-27;1;0
2462.188;1170;5.8500;1117897;247.838;-1;124;-28;1;0
2462.288;1170;5.8500;1117883;247.835;-1;125;-27;1;0
2462.388;1171;5.8550;1117303;247.706;-1;125;-27;1;0
2462.488;1172;5.8600;1116753;247.584;-1;125;-27;1;0
2462.588;1172;5.8600;1116478;247.523;-1;123;-27;1;0
2462.688;1173;5.8650;1116216;247.465;-1;124;-27;1;0
2462.788;1174;5.8700;1116163;247.453;-2;126;-27;1;0
2462.888;1174;5.8700;1117551;247.761;-1;126;-26;1;0
2462.988;1175;5.8750;1117950;247.850;-1;125;-26;1;0
2463.088;1176;5.8800;1119361;248.162;-1;125;-27;1;0
2463.188;1176;5.8800;1119939;248.290;-2;124;-26;1;0
2463.288;1177;5.8850;1117953;247.850;-1;124;-27;1;0
2463.388;1178;5.8900;1116710;247.575;-1;124;-27;1;0
2463.488;1178;5.8900;1117134;247.669;-1;124;-26;1;0
2463.588;1179;5.8950;1117440;247.736;-1;126;-26;1;0
2463.688;1180;5.9000;1118889;248.058;-1;125;-26;1;0
2463.788;1180;5.9000;1118752;248.027;-1;124;-27;1;0
2463.888;1181;5.9050;1115457;247.297;-2;125;-26;1;0
2463.988;1182;5.9100;1116129;247.446;0;124;-27;1;0
2464.088;1182;5.9100;1114931;247.180;-1;124;-27;1;0
2464.188;1183;5.9150;1116118;247.443;-1;124;-26;1;0
2464.288;1184;5.9200;1115864;247.387;-2;125;-26;1;0
2464.388;1184;5.9200;1115749;247.362;-2;124;-26;1;0
2464.488;1185;5.9250;1115100;247.218;-1;125;-27;1;0
2464.588;1186;5.9300;1114176;247.013;-2;124;-26;1;0
2464.688;1186;5.9300;1115304;247.263;-1;125;-26;1;0
2464.788;1187;5.9350;1114358;247.053;-1;125;-27;1;0
2464.888;1188;5.9400;1114079;246.991;-1;124;-26;1;0
2464.988;1188;5.9400;1114033;246.981;-1;125;-26;1;0
2465.088;1189;5.9450;1113777;246.924;-1;124;-27;1;0
2465.188;1190;5.9500;1112486;246.638;0;124;-27;1;0
2465.288;1190;5.9500;1112243;246.584;-2;126;-27;1;0
2465.388;1191;5.9550;1111605;246.443;-1;123;-27;1;0
2465.488;1192;5.9600;1113479;246.858;-1;125;-27;1;0
2465.588;1192;5.9600;1112073;246.547;-1;124;-27;1;0
2465.688;1193;5.9650;1110616;246.224;-1;123;-26;1;0
2465.788;1194;5.9700;1110049;246.098;-1;126;-27;1;0
2465.888;1194;5.9700;1110590;246.218;-1;124;-26;1;0
2465.988;1195;5.9750;1110175;246.126;0;124;-27;1;0
2466.088;1196;5.9800;1110877;246.281;-2;125;-27;1;0
2466.188;1196;5.9800;1111113;246.334;-1;124;-26;1;0
2466.288;1197;5.9850;1108797;245.820;-1;124;-26;1;0
2466.388;1198;5.9900;1108511;245.757;-1;125;-25;1;0
2466.488;1198;5.9900;1110450;246.187;-1;125;-27;1;0
2466.588;1199;5.9950;1111742;246.473;-1;125;-26;1;0
2466.688;1200;6.0000;1111379;246.393;-2;124;-28;1;0
2466.788;1200;6.0000;1111682;246.460;-1;124;-27;1;0
2466.888;1201;6.0050;1111287;246.372;-1;125;-27;1;0
2466.988;1202;6.0100;1111978;246.526;-1;124;-27;1;0
2467.088;1202;6.0100;1113399;246.841;-2;124;-26;1;0
2467.188;1203;6.0150;1113712;246.910;-1;125;-27;1;0
2467.288;1204;6.0200;1114120;247.000;0;124;-27;1;0
2467.388;1204;6.0200;1113638;246.894;-1;124;-27;1;0
2467.488;1205;6.0250;1112758;246.698;0;124;-27;1;0
2467.588;1206;6.0300;1112974;246.746;-1;124;-27;1;0
2467.688;1206;6.0300;1115324;247.267;-1;125;-27;1;0
2467.788;1207;6.0350;1115671;247.344;-1;125;-27;1;0
2467.888;1208;6.0400;1117196;247.682;-2;124;-26;1;0
2467.988;1208;6.0400;1117006;247.640;-1;124;-26;1;0
2468.088;1209;6.0450;1116134;247.447;-2;125;-26;1;0
2468.188;1210;6.0500;1116789;247.592;-2;125;-27;1;0
2468.288;1210;6.0500;1118252;247.916;-2;124;-27;1;0
2468.388;1211;6.0550;1118320;247.932;-1;125;-27;1;0
2468.488;1212;6.0600;1117697;247.793;-1;124;-27;1;0
2468.588;1212;6.0600;1117342;247.715;-1;125;-27;1;0
2468.688;1213;6.0650;1116510;247.530;-1;125;-25;1;0
2468.788;1214;6.0700;1117902;247.839;-1;123;-27;1;0
2468.888;1214;6.0700;1119493;248.192;0;125;-26;1;0
2468.988;1215;6.0750;1120625;248.443;-1;124;-25;1;0
2469.088;1216;6.0800;1120329;248.377;-1;124;-28;1;0
2469.188;1216;6.0800;1119860;248.273;-1;125;-27;1;0
2469.288;1217;6.0850;1119524;248.198;-1;124;-27;1;0
2469.388;1218;6.0900;1119933;248.289;-1;125;-26;1;0
2469.488;1218;6.0900;1119891;248.280;-1;124;-28;1;0
2469.588;1219;6.0950;1120829;248.488;-1;125;-28;1;0
2469.688;1220;6.1000;1120553;248.427;-2;125;-25;1;0
2469.788;1220;6.1000;1119541;248.202;-2;125;-26;1;0
2469.888;1221;6.1050;1119700;248.237;-1;124;-27;1;0
2469.988;1222;6.1100;1119888;248.279;-1;124;-27;1;0
2470.088;1222;6.1100;1121197;248.569;-1;124;-26;1;0
2470.188;1223;6.1150;1122380;248.832;-1;125;-26;1;0
2470.288;1224;6.1200;1121287;248.589;-1;124;-28;1;0
2470.388;1224;6.1200;1121981;248.743;0;124;-26;1;0
2470.488;1225;6.1250;1121518;248.641;-1;124;-26;1;0
2470.588;1226;6.1300;1120589;248.435;-1;124;-27;1;0
2470.688;1226;6.1300;1120615;248.440;-1;124;-27;1;0
2470.788;1227;6.1350;1122166;248.784;-1;125;-27;1;0
2470.888;1228;6.1400;1121343;248.602;-1;124;-27;1;0
2470.988;1228;6.1400;1121271;248.586;-1;124;-27;1;0
2471.088;1229;6.1450;1121152;248.559;0;125;-27;1;0
2471.188;1230;6.1500;1121597;248.658;-2;124;-25;1;0
2471.288;1230;6.1500;1122383;248.832;-2;125;-27;1;0
2471.388;1231;6.1550;1123441;249.067;-2;125;-28;1;0
2471.488;1232;6.1600;1122023;248.752;-2;124;-25;1;0
2471.588;1232;6.1600;1122129;248.776;-1;125;-27;1;0
2471.688;1233;6.1650;1121758;248.694;0;126;-26;1;0
2471.788;1234;6.1700;1121120;248.552;0;124;-27;1;0
2471.888;1234;6.1700;1123670;249.118;0;124;-27;1;0
2471.988;1235;6.1750;1124618;249.328;-1;125;-26;1;0
2472.088;1236;6.1800;1123171;249.007;0;125;-27;1;0
2472.188;1236;6.1800;1123345;249.046;-1;125;-26;1;0
2472.288;1237;6.1850;1123401;249.058;-1;124;-27;1;0
2472.388;1238;6.1900;1123569;249.095;-1;125;-27;1;0
2472.488;1238;6.1900;1123208;249.015;-1;125;-26;1;0
2472.588;1239;6.1950;1123784;249.143;-1;124;-27;1;0
2472.688;1240;6.2000;1125262;249.471;-1;124;-27;1;0
2472.788;1240;6.2000;1125969;249.627;-1;125;-26;1;0
2472.888;1241;6.2050;1124048;249.201;-1;125;-26;1;0
2472.988;1242;6.2100;1122548;248.869;-2;124;-25;1;0
2473.088;1242;6.2100;1123565;249.094;-2;125;-28;1;0
2473.188;1243;6.2150;1124360;249.271;-1;124;-28;1;0
2473.288;1244;6.2200;1124996;249.412;-1;125;-27;1;0
2473.388;1244;6.2200;1124996;249.412;-2;125;-27;1;0
2473.488;1245;6.2250;1123451;249.069;-1;124;-26;1;0
2473.588;1246;6.2300;1123263;249.027;-1;124;-28;1;0
2473.688;1246;6.2300;1123490;249.078;-1;124;-27;1;0
2473.788;1247;6.2350;1124258;249.248;-1;126;-27;1;0
2473.888;1248;6.2400;1124894;249.389;-1;124;-27;1;0
2473.988;1248;6.2400;1125221;249.461;-1;125;-26;1;0
2474.088;1249;6.2450;1125168;249.450;-1;124;-26;1;0
2474.188;1250;6.2500;1123677;249.119;0;124;-27;1;0
2474.288;1250;6.2500;1125203;249.458;0;125;-27;1;0
2474.388;1251;6.2550;1125494;249.522;-1;124;-26;1;0
2474.488;1252;6.2600;1126025;249.640;-1;125;-26;1;0
2474.588;1252;6.2600;1124622;249.329;-1;126;-27;1;0
2474.688;1253;6.2650;1123409;249.060;-1;124;-26;1;0
2474.788;1254;6.2700;1123311;249.038;-3;123;-25;1;0
2474.888;1254;6.2700;1123261;249.027;-1;125;-27;1;0
2474.988;1255;6.2750;1123738;249.133;-1;123;-27;1;0
2475.088;1256;6.2800;1123124;248.997;-1;123;-27;1;0
2475.188;1256;6.2800;1124261;249.249;-1;125;-27;1;0
2475.288;1257;6.2850;1123985;249.187;-1;125;-27;1;0
2475.388;1258;6.2900;1123731;249.131;0;124;-28;1;0
2475.488;1258;6.2900;1123620;249.107;-1;125;-28;1;0
2475.588;1259;6.2950;1123043;248.979;-1;124;-26;1;0
2475.688;1260;6.3000;1122744;248.912;-1;124;-27;1;0
2475.788;1260;6.3000;1121524;248.642;-1;126;-27;1;0
2475.888;1261;6.3050;1121372;248.608;-1;125;-26;1;0
2475.988;1262;6.3100;1121397;248.614;-1;124;-27;1;0
2476.088;1262;6.3100;1123060;248.982;-2;125;-26;1;0
2476.188;1263;6.3150;1123237;249.022;-1;125;-26;1;0
2476.288;1264;6.3200;1123313;249.038;-1;124;-25;1;0
2476.388;1264;6.3200;1123403;249.058;-2;125;-27;1;0
2476.488;1265;6.3250;1121542;248.646;-1;124;-27;1;0
2476.588;1266;6.3300;1121382;248.610;-3;125;-25;1;0
2476.688;1266;6.3300;1121975;248.742;-1;125;-27;1;0
2476.788;1267;6.3350;1120904;248.504;-1;124;-27;1;0
2476.888;1268;6.3400;1121310;248.594;-1;124;-27;1;0
2476.988;1268;6.3400;1122289;248.811;-1;124;-26;1;0
2477.088;1269;6.3450;1121674;248.675;-1;125;-27;1;0
2477.188;1270;6.3500;1121181;248.566;-1;124;-28;1;0
2477.288;1270;6.3500;1120521;248.420;-1;124;-26;1;0
2477.388;1271;6.3550;1121585;248.655;-1;124;-26;1;0
2477.488;1272;6.3600;1122897;248.946;-1;124;-27;1;0
2477.588;1272;6.3600;1122147;248.780;-1;124;-26;1;0
2477.688;1273;6.3650;1121687;248.678;-1;124;-28;1;0
2477.788;1274;6.3700;1121020;248.530;-1;125;-26;1;0
2477.888;1274;6.3700;1120649;248.448;-1;125;-27;1;0
2477.988;1275;6.3750;1121282;248.588;-2;124;-27;1;0
2478.088;1276;6.3800;1122056;248.760;-1;124;-25;1;0
2478.188;1276;6.3800;1120596;248.436;-1;124;-26;1;0
2478.288;1277;6.3850;1119214;248.130;-1;123;-27;1;0
2478.388;1278;6.3900;1117931;247.845;-2;125;-25;1;0
2478.488;1278;6.3900;1119635;248.223;-1;125;-27;1;0
2478.588;1279;6.3950;1120806;248.483;-1;125;-27;1;0
2478.688;1280;6.4000;1120962;248.517;-1;124;-28;1;0
2478.788;1280;6.4000;1120142;248.335;-1;124;-27;1;0
2478.888;1281;6.4050;1118843;248.047;-2;126;-26;1;0
2478.988;1282;6.4100;1119095;248.103;-1;124;-27;1;0
2479.088;1282;6.4100;1119889;248.279;-2;124;-28;1;0
2479.188;1283;6.4150;1121382;248.610;-1;125;-27;1;0
2479.288;1284;6.4200;1120577;248.432;-1;124;-26;1;0
2479.388;1284;6.4200;1119227;248.133;-1;125;-26;1;0
2479.488;1285;6.4250;1118889;248.058;0;123;-26;1;0
2479.588;1286;6.4300;1119045;248.092;-2;126;-27;1;0
2479.688;1286;6.4300;1119080;248.100;-1;124;-27;1;0
2479.788;1287;6.4350;1120409;248.395;-1;125;-28;1;0
2479.888;1288;6.4400;1120911;248.506;-1;124;-26;1;0
2479.988;1288;6.4400;1117696;247.793;-1;125;-26;1;0
2480.088;1289;6.4450;1117403;247.728;-1;124;-26;1;0
2480.188;1290;6.4500;1118910;248.062;-2;125;-26;1;0
2480.288;1290;6.4500;1119024;248.088;-1;125;-26;1;0
2480.388;1291;6.4550;1118492;247.970;-1;124;-26;1;0
2480.488;1292;6.4600;1118533;247.979;-1;123;-27;1;0
2480.588;1292;6.4600;1118447;247.960;-1;125;-26;1;0
2480.688;1293;6.4650;1117294;247.704;-1;125;-27;1;0
2480.788;1294;6.4700;1118211;247.907;0;124;-27;1;0
2480.888;1294;6.4700;1118794;248.037;-1;124;-26;1;0
2480.988;1295;6.4750;1119226;248.132;-1;125;-27;1;0
2481.088;1296;6.4800;1118335;247.935;-1;123;-27;1;0
2481.188;1296;6.4800;1117999;247.860;-1;124;-26;1;0
2481.288;1297;6.4850;1118202;247.905;-1;125;-28;1;0
2481.388;1298;6.4900;1117455;247.740;-1;124;-27;1;0
2481.488;1298;6.4900;1116562;247.542;-1;125;-26;1;0
2481.588;1299;6.4950;1116860;247.608;-1;125;-27;1;0
2481.688;1300;6.5000;1116548;247.539;-1;125;-26;1;0
2481.788;1300;6.5000;1114951;247.185;-1;124;-27;1;0
2481.888;1301;6.5050;1114330;247.047;-1;125;-27;1;0
2481.988;1302;6.5100;1114190;247.016;-2;124;-27;1;0
2482.088;1302;6.5100;1113682;246.903;-1;125;-27;1;0
2482.188;1303;6.5150;1118247;247.915;-1;124;-26;1;0
2482.288;1304;6.5200;1117522;247.755;-1;124;-28;1;0
2482.388;1304;6.5200;1116481;247.524;-1;125;-28;1;0
2482.488;1305;6.5250;1114873;247.167;-1;125;-26;1;0
2482.588;1306;6.5300;1113869;246.945;-1;125;-27;1;0
2482.688;1306;6.5300;1114428;247.069;-1;124;-27;1;0
2482.788;1307;6.5350;1113645;246.895;-1;124;-26;1;0
2482.888;1308;6.5400;1112711;246.688;0;124;-27;1;0
2482.988;1308;6.5400;1110693;246.241;-1;124;-27;1;0
2483.088;1309;6.5450;1109663;246.012;-1;125;-27;1;0
2483.188;1310;6.5500;1108423;245.737;-1;124;-26;1;0
2483.288;1310;6.5500;1109735;246.028;-1;125;-27;1;0
2483.388;1311;6.5550;1110739;246.251;-1;125;-27;1;0
2483.488;1312;6.5600;1109834;246.050;-2;126;-26;1;0
2483.588;1312;6.5600;1106625;245.339;-1;124;-26;1;0
2483.688;1313;6.5650;1106985;245.419;0;124;-28;1;0
2483.788;1314;6.5700;1107598;245.554;-1;125;-26;1;0
2483.888;1314;6.5700;1107835;245.607;-1;124;-26;1;0
2483.988;1315;6.5750;1107058;245.435;0;124;-27;1;0
2484.088;1316;6.5800;1108006;245.645;-1;125;-27;1;0
2484.188;1316;6.5800;1107154;245.456;-1;124;-26;1;0
2484.288;1317;6.5850;1106071;245.216;-2;125;-27;1;0
2484.388;1318;6.5900;1106104;245.223;-1;126;-27;1;0
2484.488;1318;6.5900;1107047;245.432;-1;125;-26;1;0
2484.588;1319;6.5950;1109813;246.046;-1;124;-28;1;0
2484.688;1320;6.6000;1107255;245.478;-1;125;-27;1;0
2484.788;1320;6.6000;1106609;245.335;-1;125;-27;1;0
2484.888;1321;6.6050;1107571;245.548;-2;123;-26;1;0
2484.988;1322;6.6100;1108355;245.722;-1;124;-27;1;0
2485.088;1322;6.6100;1107470;245.526;-1;125;-27;1;0
2485.188;1323;6.6150;1108258;245.701;0;125;-27;1;0
2485.288;1324;6.6200;1109014;245.868;-2;124;-25;1;0
2485.388;1324;6.6200;1109376;245.949;-2;125;-27;1;0
2485.488;1325;6.6250;1110095;246.108;-1;125;-27;1;0
2485.588;1326;6.6300;1109386;245.951;-1;124;-28;1;0
2485.688;1326;6.6300;1110515;246.201;-1;124;-27;1;0
2485.788;1327;6.6350;1112208;246.577;-1;126;-27;1;0
2485.888;1328;6.6400;1112549;246.652;-1;124;-28;1;0
2485.988;1328;6.6400;1112350;246.608;-1;125;-27;1;0
2486.088;1329;6.6450;1112936;246.738;-2;125;-26;1;0
2486.188;1330;6.6500;1111989;246.528;-1;124;-27;1;0
2486.288;1330;6.6500;1112579;246.659;-1;126;-27;1;0
2486.388;1331;6.6550;1114837;247.159;-1;125;-27;1;0
2486.488;1332;6.6600;1114745;247.139;-1;124;-27;1;0
2486.588;1332;6.6600;1114668;247.122;0;125;-27;1;0
2486.688;1333;6.6650;1114464;247.077;-1;125;-27;1;0
2486.788;1334;6.6700;1113833;246.937;-2;125;-26;1;0
2486.888;1334;6.6700;1115788;247.370;-1;125;-26;1;0
2486.988;1335;6.6750;1116953;247.628;-1;124;-26;1;0
2487.088;1336;6.6800;1116422;247.511;-2;124;-25;1;0
2487.188;1336;6.6800;1116502;247.528;-1;124;-27;1;0
2487.288;1337;6.6850;1116546;247.538;-1;124;-27;1;0
2487.388;1338;6.6900;1116619;247.554;-1;125;-27;1;0
2487.488;1338;6.6900;1116888;247.614;-1;125;-26;1;0
2487.588;1339;6.6950;1117338;247.714;-1;125;-27;1;0
2487.688;1340;6.7000;1117853;247.828;0;125;-28;1;0
2487.788;1340;6.7000;1116540;247.537;-1;125;-27;1;0
2487.888;1341;6.7050;1116512;247.531;-2;124;-26;1;0
2487.988;1342;6.7100;1114751;247.140;-1;124;-28;1;0
2488.088;1342;6.7100;1115668;247.344;-1;125;-27;1;0
2488.188;1343;6.7150;1117282;247.701;-1;125;-26;1;0
2488.288;1344;6.7200;1119810;248.262;-1;124;-27;1;0
2488.388;1344;6.7200;1119458;248.184;-1;126;-27;1;0
2488.488;1345;6.7250;1117033;247.646;-1;124;-26;1;0
2488.588;1346;6.7300;1117716;247.798;-2;125;-26;1;0
2488.688;1346;6.7300;1119344;248.159;-2;124;-27;1;0
2488.788;1347;6.7350;1119858;248.273;-1;124;-27;1;0
2488.888;1348;6.7400;1120484;248.411;-2;125;-27;1;0
2488.988;1348;6.7400;1119566;248.208;-1;124;-28;1;0
2489.088;1349;6.7450;1118246;247.915;-1;125;-26;1;0
2489.188;1350;6.7500;1117012;247.642;-1;124;-26;1;0
2489.288;1350;6.7500;1120473;248.409;-1;125;-26;1;0
2489.388;1351;6.7550;1121284;248.589;0;125;-27;1;0
2489.488;1352;6.7600;1121195;248.569;-1;125;-28;1;0
2489.588;1352;6.7600;1119957;248.294;-2;125;-27;1;0
2489.688;1353;6.7650;1119852;248.271;-1;125;-27;1;0
2489.788;1354;6.7700;1120355;248.383;-1;125;-27;1;0
2489.888;1354;6.7700;1120432;248.400;-1;124;-27;1;0
2489.988;1355;6.7750;1120014;248.307;-1;124;-27;1;0
2490.088;1356;6.7800;1119544;248.203;-1;124;-27;1;0
2490.188;1356;6.7800;1119156;248.117;-1;125;-26;1;0
2490.288;1357;6.7850;1119210;248.129;-1;125;-27;1;0
2490.388;1358;6.7900;1119259;248.140;-1;124;-27;1;0
2490.488;1358;6.7900;1120366;248.385;-1;126;-28;1;0
2490.588;1359;6.7950;1122257;248.804;-1;125;-27;1;0
2490.688;1360;6.8000;1122965;248.961;-2;123;-26;1;0
2490.788;1360;6.8000;1122898;248.946;-1;125;-28;1;0
2490.888;1361;6.8050;1120760;248.472;-1;124;-27;1;0
2490.988;1362;6.8100;1120564;248.429;0;125;-28;1;0
2491.088;1362;6.8100;1121588;248.656;-2;125;-27;1;0
2491.188;1363;6.8150;1122563;248.872;-1;126;-26;1;0
2491.288;1364;6.8200;1123054;248.981;-1;124;-27;1;0
2491.388;1364;6.8200;1119924;248.287;-1;125;-26;1;0
2491.488;1365;6.8250;1119703;248.238;-1;124;-26;1;0
2491.588;1366;6.8300;1119693;248.236;-2;124;-28;1;0
2491.688;1366;6.8300;1122187;248.789;-1;122;-27;1;0
2491.788;1367;6.8350;1121633;248.666;-2;125;-26;1;0
2491.888;1368;6.8400;1120879;248.499;-1;124;-27;1;0
2491.988;1368;6.8400;1121474;248.631;-2;123;-26;1;0
2492.088;1369;6.8450;1121563;248.651;-2;123;-26;1;0
2492.188;1370;6.8500;1120849;248.492;-1;126;-25;1;0
2492.288;1370;6.8500;1119979;248.299;-1;124;-26;1;0
2492.388;1371;6.8550;1121468;248.629;-1;124;-28;1;0
2492.488;1372;6.8600;1120693;248.458;-2;125;-26;1;0
2492.588;1372;6.8600;1119565;248.208;-1;125;-27;1;0
2492.688;1373;6.8650;1120373;248.387;-2;124;-27;1;0
2492.788;1374;6.8700;1120068;248.319;-1;125;-28;1;0
2492.888;1374;6.8700;1121180;248.566;-1;125;-26;1;0
2492.988;1375;6.8750;1121183;248.566;-2;124;-27;1;0
2493.088;1376;6.8800;1120962;248.517;-1;125;-28;1;0
2493.188;1376;6.8800;1121590;248.657;-1;125;-27;1;0
2493.288;1377;6.8850;1119689;248.235;-1;124;-27;1;0
2493.388;1378;6.8900;1119840;248.269;-1;123;-28;1;0
2493.488;1378;6.8900;1119202;248.127;-1;124;-26;1;0
2493.588;1379;6.8950;1119321;248.153;-1;124;-27;1;0
2493.688;1380;6.9000;1120959;248.517;-1;123;-27;1;0
2493.788;1380;6.9000;1120104;248.327;-1;125;-27;1;0
2493.888;1381;6.9050;1119981;248.300;-1;125;-27;1;0
2493.988;1382;6.9100;1120759;248.472;-1;124;-25;1;0
2494.088;1382;6.9100;1121755;248.693;-1;125;-27;1;0
2494.188;1383;6.9150;1121645;248.669;-1;126;-27;1;0
2494.288;1384;6.9200;1121033;248.533;-1;124;-26;1;0
2494.388;1384;6.9200;1120689;248.457;-1;125;-26;1;0
2494.488;1385;6.9250;1120315;248.374;-1;124;-28;1;0
2494.588;1386;6.9300;1120104;248.327;-1;124;-28;1;0
2494.688;1386;6.9300;1119502;248.194;-2;126;-28;1;0
2494.788;1387;6.9350;1120006;248.305;-2;124;-27;1;0
2494.888;1388;6.9400;1120272;248.364;0;125;-27;1;0
2494.988;1388;6.9400;1118252;247.916;-1;124;-27;1;0
2495.088;1389;6.9450;1117305;247.707;-2;125;-26;1;0
2495.188;1390;6.9500;1118620;247.998;-1;125;-28;1;0
2495.288;1390;6.9500;1119731;248.244;-1;124;-27;1;0
2495.388;1391;6.9550;1119651;248.227;-1;124;-27;1;0
2495.488;1392;6.9600;1120461;248.406;-1;126;-27;1;0
2495.588;1392;6.9600;1121323;248.597;-1;123;-27;1;0
2495.688;1393;6.9650;1119362;248.163;-1;124;-27;1;0
2495.788;1394;6.9700;1119267;248.141;-2;126;-27;1;0
2495.888;1394;6.9700;1120249;248.359;-1;124;-27;1;0
2495.988;1395;6.9750;1118712;248.018;-1;124;-27;1;0
2496.088;1396;6.9800;1117386;247.724;-1;125;-26;1;0
2496.188;1396;6.9800;1118566;247.986;-1;123;-26;1;0
2496.288;1397;6.9850;1118618;247.998;-1;124;-28;1;0
2496.388;1398;6.9900;1117485;247.746;-1;125;-28;1;0
2496.488;1398;6.9900;1117965;247.853;-1;124;-27;1;0
2496.588;1399;6.9950;1120771;248.475;-1;123;-26;1;0
2496.688;1400;7.0000;1119957;248.294;-1;124;-28;1;0
2496.788;1400;7.0000;1118989;248.080;-2;125;-26;1;0
2496.888;1401;7.0050;1118650;248.005;-1;124;-26;1;0
2496.988;1402;7.0100;1117522;247.755;-1;125;-27;1;0
2497.088;1402;7.0100;1117748;247.805;-1;125;-27;1;0
2497.188;1403;7.0150;1117165;247.675;-1;124;-26;1;0
2497.288;1404;7.0200;1116979;247.634;-1;124;-27;1;0
2497.388;1404;7.0200;1116066;247.432;-1;124;-27;1;0
2497.488;1405;7.0250;1115746;247.361;-1;124;-27;1;0
2497.588;1406;7.0300;1114768;247.144;-2;124;-26;1;0
2497.688;1406;7.0300;1114673;247.123;-1;125;-27;1;0
2497.788;1407;7.0350;1115419;247.288;-1;125;-26;1;0
2497.888;1408;7.0400;1116830;247.601;-2;124;-27;1;0
2497.988;1408;7.0400;1116958;247.630;-1;125;-27;1;0
2498.088;1409;7.0450;1115790;247.371;-1;124;-27;1;0
2498.188;1410;7.0500;1116307;247.485;-1;124;-26;1;0
2498.288;1410;7.0500;1114528;247.091;-1;124;-26;1;0
2498.388;1411;7.0550;1113899;246.951;-1;125;-28;1;0
2498.488;1412;7.0600;1115216;247.243;-2;125;-27;1;0
2498.588;1412;7.0600;1114845;247.161;-1;125;-27;1;0
2498.688;1413;7.0650;1113743;246.917;0;125;-26;1;0
2498.788;1414;7.0700;1113977;246.969;-1;124;-27;1;0
2498.888;1414;7.0700;1112735;246.693;-2;124;-28;1;0
2498.988;1415;7.0750;1115618;247.333;-1;125;-27;1;0
2499.088;1416;7.0800;1116498;247.528;-1;125;-27;1;0
2499.188;1416;7.0800;1115064;247.210;-1;125;-26;1;0
2499.288;1417;7.0850;1115359;247.275;-1;124;-27;1;0
2499.388;1418;7.0900;1114606;247.108;-2;124;-26;1;0
2499.488;1418;7.0900;1113785;246.926;-1;124;-26;1;0
2499.588;1419;7.0950;1114307;247.042;0;125;-27;1;0
2499.688;1420;7.1000;1113990;246.972;-1;124;-27;1;0
2499.788;1420;7.1000;1113632;246.892;-1;125;-27;1;0
2499.888;1421;7.1050;1113737;246.915;-1;124;-25;1;0
2499.988;1422;7.1100;1113393;246.839;-1;125;-27;1;0
2500.088;1422;7.1100;1114491;247.083;-2;125;-27;1;0
2500.188;1423;7.1150;1114420;247.067;-1;124;-27;1;0
2500.288;1424;7.1200;1113385;246.837;-1;124;-28;1;0
2500.388;1424;7.1200;1113930;246.958;-1;124;-27;1;0
2500.488;1425;7.1250;1113298;246.818;-1;125;-27;1;0
2500.588;1426;7.1300;1115257;247.252;-1;124;-27;1;0
2500.688;1426;7.1300;1115773;247.367;-1;125;-27;1;0
2500.788;1427;7.1350;1115506;247.308;-1;124;-26;1;0
2500.888;1428;7.1400;1114233;247.025;-1;124;-26;1;0
2500.988;1428;7.1400;1113736;246.915;-1;124;-27;1;0
2501.088;1429;7.1450;1113022;246.757;-1;124;-29;1;0
2501.188;1430;7.1500;1112348;246.608;-2;124;-27;1;0
2501.288;1430;7.1500;1113878;246.947;-1;123;-27;1;0
2501.388;1431;7.1550;1113632;246.892;-1;124;-26;1;0
2501.488;1432;7.1600;1113646;246.895;-2;124;-26;1;0
2501.588;1432;7.1600;1113346;246.829;-1;125;-27;1;0
2501.688;1433;7.1650;1112753;246.697;-1;125;-27;1;0
2501.788;1434;7.1700;1112722;246.690;-1;124;-27;1;0
2501.888;1434;7.1700;1113304;246.819;-1;125;-27;1;0
2501.988;1435;7.1750;1112861;246.721;-1;125;-26;1;0
2502.088;1436;7.1800;1113571;246.879;0;125;-27;1;0
2502.188;1436;7.1800;1112797;246.707;-1;125;-27;1;0
2502.288;1437;7.1850;1111352;246.387;-1;124;-27;1;0
2502.388;1438;7.1900;1110531;246.205;-1;124;-27;1;0
2502.488;1438;7.1900;1110177;246.126;-1;124;-27;1;0
2502.588;1439;7.1950;1111763;246.478;-2;125;-27;1;0
2502.688;1440;7.2000;1114528;247.091;-1;124;-27;1;0
2502.788;1440;7.2000;1114274;247.035;-1;125;-27;1;0
2502.888;1441;7.2050;1112993;246.751;-2;124;-28;1;0
2502.988;1442;7.2100;1112744;246.695;-2;125;-25;1;0
2503.088;1442;7.2100;1113547;246.873;-1;125;-26;1;0
2503.188;1443;7.2150;1113318;246.823;-1;124;-27;1;0
2503.288;1444;7.2200;1112852;246.719;-2;125;-26;1;0
2503.388;1444;7.2200;1112477;246.636;0;125;-27;1;0
2503.488;1445;7.2250;1112010;246.533;-1;125;-27;1;0
2503.588;1446;7.2300;1111876;246.503;-1;124;-28;1;0
2503.688;1446;7.2300;1112214;246.578;-1;124;-26;1;0
2503.788;1447;7.2350;1113146;246.784;-2;124;-27;1;0
2503.888;1448;7.2400;1112938;246.738;-1;123;-27;1;0
2503.988;1448;7.2400;1112547;246.652;-1;125;-27;1;0
2504.088;1449;7.2450;1111703;246.465;-1;125;-26;1;0
2504.188;1450;7.2500;1111880;246.504;0;125;-28;1;0
2504.288;1450;7.2500;1112346;246.607;0;124;-27;1;0
2504.388;1451;7.2550;1112298;246.596;-1;125;-27;1;0
2504.488;1452;7.2600;1110701;246.242;-1;125;-27;1;0
2504.588;1452;7.2600;1109393;245.952;-1;125;-27;1;0
2504.688;1453;7.2650;1109197;245.909;-1;124;-27;1;0
2504.788;1454;7.2700;1109722;246.025;-1;124;-27;1;0
2504.888;1454;7.2700;1109584;245.995;-1;124;-27;1;0
2504.988;1455;7.2750;1109073;245.881;-1;124;-26;1;0
2505.088;1456;7.2800;1108828;245.827;-2;125;-26;1;0
2505.188;1456;7.2800;1109032;245.872;-2;125;-26;1;0
2505.288;1457;7.2850;1109307;245.933;0;124;-27;1;0
2505.388;1458;7.2900;1108872;245.837;-1;124;-28;1;0
2505.488;1458;7.2900;1109380;245.950;-1;125;-28;1;0
2505.588;1459;7.2950;1108653;245.788;-2;124;-27;1;0
2505.688;1460;7.3000;1107444;245.520;0;124;-28;1;0
2505.788;1460;7.3000;1106851;245.389;-1;125;-27;1;0
2505.888;1461;7.3050;1105071;244.994;-2;125;-27;1;0
2505.988;1462;7.3100;1106756;245.368;-1;124;-27;1;0
2506.088;1462;7.3100;1106242;245.254;-1;124;-27;1;0
2506.188;1463;7.3150;1105122;245.006;-1;124;-26;1;0
2506.288;1464;7.3200;1105236;245.031;0;125;-27;1;0
2506.388;1464;7.3200;1105763;245.148;-1;124;-26;1;0
2506.488;1465;7.3250;1104759;244.925;-1;125;-27;1;0
2506.588;1466;7.3300;1105343;245.055;-1;124;-27;1;0
2506.688;1466;7.3300;1105991;245.198;-1;124;-27;1;0
2506.788;1467;7.3350;1105981;245.196;-1;125;-28;1;0
2506.888;1468;7.3400;1105082;244.997;-2;125;-26;1;0
2506.988;1468;7.3400;1104302;244.824;-1;125;-26;1;0
2507.088;1469;7.3450;1104483;244.864;0;124;-28;1;0
2507.188;1470;7.3500;1103843;244.722;-1;125;-26;1;0
2507.288;1470;7.3500;1104827;244.940;-1;125;-26;1;0
2507.388;1471;7.3550;1105839;245.165;-2;124;-26;1;0
2507.488;1472;7.3600;1105255;245.035;0;124;-28;1;0
2507.588;1472;7.3600;1105756;245.146;-1;124;-26;1;0
2507.688;1473;7.3650;1105728;245.140;0;125;-26;1;0
2507.788;1474;7.3700;1104891;244.954;0;125;-28;1;0
2507.888;1474;7.3700;1103676;244.685;-1;125;-28;1;0
2507.988;1475;7.3750;1103881;244.730;-1;124;-27;1;0
2508.088;1476;7.3800;1105259;245.036;-1;125;-28;1;0
2508.188;1476;7.3800;1106618;245.337;-1;124;-27;1;0
2508.288;1477;7.3850;1106720;245.360;-1;124;-27;1;0
2508.388;1478;7.3900;1106468;245.304;-1;125;-26;1;0
2508.488;1478;7.3900;1105840;245.165;0;125;-27;1;0
2508.588;1479;7.3950;1106764;245.370;-1;124;-28;1;0
2508.688;1480;7.4000;1108010;245.646;-3;125;-26;1;0
2508.788;1480;7.4000;1109234;245.917;-1;125;-26;1;0
2508.888;1481;7.4050;1107100;245.444;-1;124;-27;1;0
2508.988;1482;7.4100;1105794;245.155;-1;124;-27;1;0
2509.088;1482;7.4100;1105785;245.153;-1;124;-27;1;0
2509.188;1483;7.4150;1109185;245.906;-1;125;-25;1;0
2509.288;1484;7.4200;1108607;245.778;0;124;-27;1;0
2509.388;1484;7.4200;1107825;245.605;-1;124;-27;1;0
2509.488;1485;7.4250;1107476;245.527;-1;124;-26;1;0
2509.588;1486;7.4300;1107946;245.632;-1;125;-26;1;0
2509.688;1486;7.4300;1108571;245.770;-1;125;-27;1;0
2509.788;1487;7.4350;1107771;245.593;-2;124;-26;1;0
2509.888;1488;7.4400;1108777;245.816;-1;125;-27;1;0
2509.988;1488;7.4400;1108213;245.691;-1;125;-27;1;0
2510.088;1489;7.4450;1107984;245.640;-1;125;-27;1;0
2510.188;1490;7.4500;1108147;245.676;-2;125;-26;1;0
2510.288;1490;7.4500;1110066;246.102;-1;125;-27;1;0
2510.388;1491;7.4550;1109541;245.985;-1;125;-26;1;0
2510.488;1492;7.4600;1108905;245.844;-1;124;-27;1;0
2510.588;1492;7.4600;1109527;245.982;-1;125;-27;1;0
2510.688;1493;7.4650;1108873;245.837;-1;125;-27;1;0
2510.788;1494;7.4700;1109071;245.881;-1;124;-27;1;0
2510.888;1494;7.4700;1108460;245.746;-1;125;-27;1;0
2510.988;1495;7.4750;1109112;245.890;-1;124;-27;1;0
2511.088;1496;7.4800;1109911;246.067;0;125;-28;1;0
2511.188;1496;7.4800;1110241;246.140;-1;125;-27;1;0
2511.288;1497;7.4850;1110925;246.292;-2;124;-27;1;0
2511.388;1498;7.4900;1108457;245.745;-1;125;-28;1;0
2511.488;1498;7.4900;1108704;245.800;-1;124;-27;1;0
2511.588;1499;7.4950;1111355;246.387;-1;124;-27;1;0
2511.688;1500;7.5000;1112514;246.644;-1;125;-27;1;0
2511.788;1500;7.5000;1110550;246.209;-1;125;-27;1;0
2511.888;1501;7.5050;1109984;246.083;-1;124;-28;1;0
2511.988;1502;7.5100;1111026;246.314;-1;124;-27;1;0
2512.088;1502;7.5100;1110314;246.157;-1;125;-27;1;0
2512.188;1503;7.5150;1109616;246.002;-1;125;-27;1;0
2512.288;1504;7.5200;1110299;246.153;-1;124;-26;1;0
2512.388;1504;7.5200;1110666;246.235;-1;124;-26;1;0
2512.488;1505;7.5250;1109746;246.031;-1;124;-27;1;0
2512.588;1506;7.5300;1110261;246.145;-2;124;-27;1;0
2512.688;1506;7.5300;1110219;246.136;-1;125;-26;1;0
2512.788;1507;7.5350;1111101;246.331;-1;125;-27;1;0
2512.888;1508;7.5400;1109612;246.001;-1;125;-27;1;0
2512.988;1508;7.5400;1109169;245.903;-1;125;-26;1;0
2513.088;1509;7.5450;1109183;245.906;-1;125;-27;1;0
2513.188;1510;7.5500;1110643;246.230;-1;124;-26;1;0
2513.288;1510;7.5500;1113257;246.809;-1;125;-27;1;0
2513.388;1511;7.5550;1114322;247.045;-1;124;-26;1;0
2513.488;1512;7.5600;1111785;246.483;-1;124;-28;1;0
2513.588;1512;7.5600;1110115;246.112;-2;125;-27;1;0
2513.688;1513;7.5650;1110977;246.304;-1;124;-26;1;0
2513.788;1514;7.5700;1110306;246.155;-2;124;-27;1;0
2513.888;1514;7.5700;1110977;246.304;-1;124;-27;1;0
2513.988;1515;7.5750;1111406;246.399;-1;124;-27;1;0
2514.088;1516;7.5800;1111859;246.499;-2;125;-26;1;0
2514.188;1516;7.5800;1111501;246.420;-1;124;-28;1;0
2514.288;1517;7.5850;1111439;246.406;-1;124;-27;1;0
2514.388;1518;7.5900;1111600;246.442;-2;125;-28;1;0
2514.488;1518;7.5900;1111208;246.355;-1;124;-27;1;0
2514.588;1519;7.5950;1111611;246.444;-1;124;-27;1;0
2514.688;1520;7.6000;1112318;246.601;-1;125;-29;1;0
2514.788;1520;7.6000;1111795;246.485;-2;125;-27;1;0
2514.888;1521;7.6050;1110537;246.206;-1;125;-26;1;0
2514.988;1522;7.6100;1111582;246.438;0;125;-28;1;0
2515.088;1522;7.6100;1111442;246.407;-2;126;-27;1;0
2515.188;1523;7.6150;1111262;246.367;-1;125;-27;1;0
2515.288;1524;7.6200;1112707;246.687;-1;124;-27;1;0
2515.388;1524;7.6200;1112501;246.641;-1;124;-26;1;0
2515.488;1525;7.6250;1110775;246.259;-1;125;-27;1;0
2515.588;1526;7.6300;1109591;245.996;-2;125;-26;1;0
2515.688;1526;7.6300;1111789;246.484;-1;124;-27;1;0
2515.788;1527;7.6350;1112602;246.664;-1;124;-27;1;0
2515.888;1528;7.6400;1111112;246.334;-3;125;-26;1;0
2515.988;1528;7.6400;1111092;246.329;0;123;-27;1;0
2516.088;1529;7.6450;1112075;246.547;-1;124;-27;1;0
2516.188;1530;7.6500;1111244;246.363;-2;124;-26;1;0
2516.288;1530;7.6500;1111369;246.391;-2;124;-26;1;0
2516.388;1531;7.6550;1111941;246.517;-1;125;-26;1;0
2516.488;1532;7.6600;1112346;246.607;-1;125;-28;1;0
2516.588;1532;7.6600;1111400;246.397;-1;125;-28;1;0
2516.688;1533;7.6650;1110810;246.267;-1;125;-27;1;0
2516.788;1534;7.6700;1110682;246.238;-1;125;-28;1;0
2516.888;1534;7.6700;1111009;246.311;-1;124;-27;1;0
2516.988;1535;7.6750;1110867;246.279;-1;125;-26;1;0
2517.088;1536;7.6800;1110649;246.231;0;124;-28;1;0
2517.188;1536;7.6800;1112209;246.577;-1;124;-27;1;0
2517.288;1537;7.6850;1110883;246.283;-1;124;-27;1;0
2517.388;1538;7.6900;1108115;245.669;-1;124;-27;1;0
2517.488;1538;7.6900;1110211;246.134;-1;125;-27;1;0
2517.588;1539;7.6950;1111441;246.406;-1;124;-27;1;0
2517.688;1540;7.7000;1112628;246.670;-1;124;-27;1;0
2517.788;1540;7.7000;1110835;246.272;-1;124;-28;1;0
2517.888;1541;7.7050;1110336;246.161;-1;125;-28;1;0
2517.988;1542;7.7100;1109533;245.983;-2;125;-27;1;0
2518.088;1542;7.7100;1111146;246.341;-1;124;-26;1;0
2518.188;1543;7.7150;1111865;246.500;-1;125;-27;1;0
2518.288;1544;7.7200;1112056;246.543;-2;124;-27;1;0
2518.388;1544;7.7200;1110664;246.234;-2;125;-28;1;0
2518.488;1545;7.7250;1110284;246.150;-1;124;-27;1;0
2518.588;1546;7.7300;1109722;246.025;-1;125;-28;1;0
2518.688;1546;7.7300;1110034;246.095;0;125;-27;1;0
2518.788;1547;7.7350;1109218;245.914;-1;124;-27;1;0
2518.888;1548;7.7400;1109607;246.000;-1;124;-28;1;0
2518.988;1548;7.7400;1109651;246.010;-1;124;-28;1;0
2519.088;1549;7.7450;1107690;245.575;-1;125;-28;1;0
2519.188;1550;7.7500;1107413;245.513;-1;125;-27;1;0
2519.288;1550;7.7500;1108947;245.854;-1;125;-27;1;0
2519.388;1551;7.7550;1109826;246.048;-1;125;-27;1;0
2519.488;1552;7.7600;1110615;246.223;-1;125;-26;1;0
2519.588;1552;7.7600;1110369;246.169;-1;125;-27;1;0
2519.688;1553;7.7650;1108610;245.779;-1;124;-27;1;0
2519.788;1554;7.7700;1108449;245.743;-1;125;-26;1;0
2519.888;1554;7.7700;1108250;245.699;-1;125;-28;1;0
2519.988;1555;7.7750;1108387;245.729;-1;124;-27;1;0
2520.088;1556;7.7800;1109351;245.943;-1;124;-27;1;0
2520.188;1556;7.7800;1109271;245.925;-1;125;-26;1;0
2520.288;1557;7.7850;1109271;245.925;-1;125;-28;1;0
2520.388;1558;7.7900;1107847;245.610;-1;124;-28;1;0
2520.488;1558;7.7900;1109537;245.984;-1;125;-26;1;0
2520.588;1559;7.7950;1110193;246.130;-2;124;-26;1;0
2520.688;1560;7.8000;1109119;245.892;-1;124;-27;1;0
2520.788;1560;7.8000;1108927;245.849;-1;125;-28;1;0
2520.888;1561;7.8050;1108794;245.820;-1;125;-26;1;0
2520.988;1562;7.8100;1108353;245.722;-1;124;-28;1;0
2521.088;1562;7.8100;1108137;245.674;-1;125;-27;1;0
2521.188;1563;7.8150;1109837;246.051;-1;124;-27;1;0
2521.288;1564;7.8200;1109004;245.866;-1;124;-27;1;0
2521.388;1564;7.8200;1107275;245.483;-1;124;-26;1;0
2521.488;1565;7.8250;1107463;245.525;-1;123;-27;1;0
2521.588;1566;7.8300;1108329;245.717;-2;126;-26;1;0
2521.688;1566;7.8300;1108929;245.850;-1;125;-26;1;0
2521.788;1567;7.8350;1108203;245.689;-1;124;-28;1;0
2521.888;1568;7.8400;1108267;245.703;-1;125;-28;1;0
2521.988;1568;7.8400;1108176;245.683;-1;124;-27;1;0
2522.088;1569;7.8450;1108328;245.716;-1;124;-27;1;0
2522.188;1570;7.8500;1108173;245.682;-1;123;-28;1;0
2522.288;1570;7.8500;1109172;245.903;-1;125;-27;1;0
