Repository: tm-mech/diy-tensile-tester

# Desktop Tensile Testing Machine

A custom-built desktop tensile testing machine for characterizing 3D-printed polymer specimens according to ISO 527. Designed and built from scratch — mechanical assembly, electronics, firmware (Arduino/C++), and data acquisition & analysis software (Python).

> Personal engineering project bridging mechanical testing, embedded systems, and data analysis.
---

## Key Results

Three FDM-printed materials tested (ISO 527-2 Type 1BA dogbone, 5 mm/min, n = 3 each):

| Material | UTS [MPa] | E-Modulus [GPa] | Elongation |
|---|---|---|---|
| **PETG** (eSUN) | 34.8 ± 0.1 | 1.63 ± 0.10 | 77.1 ± 8.7% |
| **PLA** (eSUN) | 47.4 ± 1.1 | 2.68 ± 0.46 | 12–103%\* |

File: data/PETG/PETG_522_001.CSV (part 4 of 15)
time_s;steps;displacement_mm;force_raw;force_N;accel_x;accel_y;accel_z;endstop;step_loss
630.256;1600;8.0000;1131149;250.776;-2;125;-24;1;0
630.356;1600;8.0000;1129506;250.411;-2;124;-25;1;0
630.456;1601;8.0050;1128859;250.268;-3;125;-25;1;0
630.556;1602;8.0100;1128355;250.156;-2;125;-25;1;0
630.656;1602;8.0100;1128837;250.263;-2;124;-24;1;0
630.756;1603;8.0150;1129755;250.467;-2;124;-25;1;0
630.856;1604;8.0200;1128705;250.234;-1;124;-24;1;0
630.956;1604;8.0200;1128465;250.181;-1;125;-25;1;0
631.056;1605;8.0250;1126436;249.731;-3;125;-25;1;0
631.156;1606;8.0300;1124740;249.355;-2;125;-26;1;0
631.256;1606;8.0300;1126607;249.769;-2;124;-26;1;0
631.356;1607;8.0350;1127138;249.886;-1;124;-26;1;0
631.456;1608;8.0400;1126710;249.792;-2;124;-26;1;0
631.556;1608;8.0400;1127513;249.970;-2;124;-24;1;0
631.656;1609;8.0450;1126592;249.765;-2;124;-26;1;0
631.756;1610;8.0500;1124853;249.380;-2;125;-23;1;0
631.856;1610;8.0500;1124890;249.388;-2;125;-25;1;0
631.956;1611;8.0550;1125280;249.475;-2;124;-24;1;0
632.056;1612;8.0600;1123633;249.109;-2;125;-26;1;0
632.156;1612;8.0600;1123125;248.997;-2;125;-25;1;0
632.256;1613;8.0650;1123047;248.980;-2;124;-24;1;0
632.356;1614;8.0700;1122324;248.819;-2;125;-25;1;0
632.456;1614;8.0700;1121298;248.592;-2;124;-25;1;0
632.556;1615;8.0750;1121304;248.593;-2;125;-26;1;0
632.656;1616;8.0800;1122502;248.859;-1;124;-25;1;0
632.756;1616;8.0800;1122357;248.827;-2;125;-25;1;0
632.856;1617;8.0850;1121406;248.616;-3;124;-25;1;0
632.956;1618;8.0900;1121718;248.685;-2;125;-26;1;0
633.056;1618;8.0900;1121526;248.642;-2;124;-25;1;0
633.156;1619;8.0950;1122348;248.825;-2;125;-26;1;0
633.256;1620;8.1000;1121584;248.655;-2;125;-24;1;0
633.356;1620;8.1000;1119322;248.154;-2;125;-26;1;0
633.456;1621;8.1050;1119718;248.241;-1;124;-24;1;0
633.556;1622;8.1100;1119800;248.260;-2;125;-26;1;0
633.656;1622;8.1100;1121659;248.672;-3;124;-25;1;0
633.756;1623;8.1150;1123643;249.112;-1;124;-26;1;0
633.856;1624;8.1200;1123767;249.139;-1;125;-24;1;0
633.956;1624;8.1200;1124590;249.322;-2;125;-26;1;0
634.056;1625;8.1250;1124415;249.283;-1;125;-26;1;0
634.156;1626;8.1300;1123129;248.998;-3;125;-25;1;0
634.256;1626;8.1300;1123697;249.124;-1;125;-25;1;0
634.356;1627;8.1350;1125032;249.420;-1;124;-25;1;0
634.456;1628;8.1400;1126819;249.816;-2;125;-26;1;0
634.556;1628;8.1400;1126659;249.780;-1;125;-25;1;0
634.656;1629;8.1450;1125783;249.586;-2;125;-25;1;0
634.756;1630;8.1500;1125891;249.610;-2;125;-23;1;0
634.856;1630;8.1500;1127670;250.004;-2;125;-25;1;0
634.956;1631;8.1550;1129028;250.306;-2;125;-24;1;0
635.056;1632;8.1600;1130292;250.586;-2;124;-26;1;0
635.156;1632;8.1600;1129892;250.497;-2;124;-25;1;0
635.256;1633;8.1650;1128694;250.231;-2;124;-25;1;0
635.356;1634;8.1700;1128918;250.281;-2;124;-24;1;0
635.456;1634;8.1700;1131416;250.835;-2;124;-25;1;0
635.556;1635;8.1750;1131344;250.819;-2;125;-26;1;0
635.656;1636;8.1800;1131832;250.927;-2;124;-24;1;0
635.756;1636;8.1800;1132672;251.113;-2;125;-23;1;0
635.856;1637;8.1850;1131893;250.941;-3;125;-26;1;0
635.956;1638;8.1900;1132025;250.970;-2;124;-27;1;0
636.056;1638;8.1900;1133742;251.351;-2;124;-25;1;0
636.156;1639;8.1950;1134342;251.484;-2;124;-25;1;0
636.256;1640;8.2000;1135754;251.797;-2;124;-24;1;0
636.356;1640;8.2000;1135437;251.726;-1;124;-25;1;0
636.456;1641;8.2050;1134974;251.624;-2;125;-26;1;0
636.556;1642;8.2100;1134061;251.421;-3;125;-26;1;0
636.656;1642;8.2100;1132800;251.142;-3;125;-24;1;0
636.756;1643;8.2150;1133868;251.379;-2;125;-25;1;0
636.856;1644;8.2200;1135607;251.764;-1;124;-24;1;0
636.956;1644;8.2200;1136015;251.855;-1;124;-26;1;0
637.056;1645;8.2250;1135389;251.716;-1;125;-26;1;0
637.156;1646;8.2300;1134584;251.537;-2;125;-23;1;0
637.256;1646;8.2300;1135581;251.758;-2;125;-26;1;0
637.356;1647;8.2350;1137822;252.255;-3;125;-25;1;0
637.456;1648;8.2400;1137873;252.266;-2;124;-26;1;0
637.556;1648;8.2400;1136930;252.057;-2;125;-26;1;0
637.656;1649;8.2450;1137142;252.104;-1;125;-24;1;0
637.756;1650;8.2500;1136414;251.943;-2;125;-25;1;0
637.856;1650;8.2500;1135725;251.790;-3;124;-25;1;0
637.956;1651;8.2550;1137233;252.125;-2;125;-25;1;0
638.056;1652;8.2600;1138674;252.444;-2;124;-25;1;0
638.156;1652;8.2600;1136814;252.032;-1;124;-25;1;0
638.256;1653;8.2650;1135477;251.735;-2;125;-25;1;0
638.356;1654;8.2700;1136363;251.932;-1;125;-25;1;0
638.456;1654;8.2700;1136767;252.021;-2;125;-25;1;0
638.556;1655;8.2750;1137385;252.158;-2;125;-25;1;0
638.656;1656;8.2800;1136980;252.068;-2;125;-24;1;0
638.756;1656;8.2800;1138408;252.385;-2;124;-24;1;0
638.856;1657;8.2850;1137062;252.087;-2;124;-25;1;0
638.956;1658;8.2900;1135520;251.745;-2;125;-27;1;0
639.056;1658;8.2900;1136329;251.924;-2;125;-25;1;0
639.156;1659;8.2950;1136450;251.951;-1;124;-25;1;0
639.256;1660;8.3000;1136888;252.048;-2;124;-25;1;0
639.356;1660;8.3000;1136646;251.994;-1;124;-25;1;0
639.456;1661;8.3050;1135602;251.763;-2;124;-25;1;0
639.556;1662;8.3100;1135965;251.843;-2;124;-24;1;0
639.656;1662;8.3100;1137152;252.107;-2;125;-25;1;0
639.756;1663;8.3150;1137237;252.125;-2;124;-24;1;0
639.856;1664;8.3200;1137571;252.199;-2;124;-25;1;0
639.956;1664;8.3200;1138273;252.355;-2;124;-26;1;0
640.056;1665;8.3250;1138076;252.311;-2;124;-25;1;0
640.156;1666;8.3300;1136003;251.852;-2;125;-25;1;0
640.256;1666;8.3300;1136626;251.990;-2;125;-24;1;0
640.356;1667;8.3350;1136946;252.061;-2;125;-25;1;0
640.456;1668;8.3400;1136930;252.057;-2;125;-25;1;0
640.556;1668;8.3400;1136829;252.035;-2;124;-24;1;0
640.656;1669;8.3450;1136239;251.904;-2;125;-25;1;0
640.756;1670;8.3500;1134834;251.593;-2;125;-25;1;0
640.856;1670;8.3500;1135812;251.810;-3;124;-24;1;0
640.956;1671;8.3550;1138857;252.485;-2;124;-25;1;0
641.056;1672;8.3600;1138120;252.321;-2;125;-25;1;0
641.156;1672;8.3600;1137393;252.160;-2;125;-26;1;0
641.256;1673;8.3650;1137229;252.124;-2;124;-25;1;0
641.356;1674;8.3700;1136415;251.943;-3;125;-25;1;0
641.456;1674;8.3700;1135302;251.696;-3;125;-26;1;0
641.556;1675;8.3750;1133982;251.404;-1;124;-26;1;0
641.656;1676;8.3800;1134973;251.624;-2;124;-24;1;0
641.756;1676;8.3800;1135914;251.832;-2;125;-24;1;0
641.856;1677;8.3850;1134588;251.538;-2;124;-26;1;0
641.956;1678;8.3900;1134095;251.429;-1;125;-27;1;0
642.056;1678;8.3900;1135352;251.708;-1;125;-25;1;0
642.156;1679;8.3950;1134785;251.582;-1;124;-25;1;0
642.256;1680;8.4000;1135379;251.714;-2;125;-25;1;0
642.356;1680;8.4000;1135417;251.722;-2;124;-25;1;0
642.456;1681;8.4050;1135305;251.697;-2;124;-25;1;0
642.556;1682;8.4100;1134651;251.552;-2;125;-24;1;0
642.656;1682;8.4100;1134549;251.530;-2;125;-25;1;0
642.756;1683;8.4150;1135891;251.827;-2;125;-26;1;0
642.856;1684;8.4200;1135059;251.643;-2;124;-25;1;0
642.956;1684;8.4200;1133199;251.230;-3;126;-25;1;0
643.056;1685;8.4250;1133031;251.193;-2;125;-25;1;0
643.156;1686;8.4300;1134061;251.421;-2;125;-25;1;0
643.256;1686;8.4300;1134747;251.573;-1;124;-24;1;0
643.356;1687;8.4350;1135276;251.691;-2;125;-25;1;0
643.456;1688;8.4400;1134150;251.441;-2;124;-25;1;0
643.556;1688;8.4400;1134236;251.460;-2;125;-25;1;0
643.656;1689;8.4450;1134769;251.578;-1;124;-25;1;0
643.756;1690;8.4500;1132609;251.099;-2;124;-26;1;0
643.856;1690;8.4500;1132476;251.070;-3;125;-25;1;0
643.956;1691;8.4550;1133073;251.202;-2;125;-26;1;0
644.056;1692;8.4600;1134047;251.418;-2;125;-25;1;0
644.156;1692;8.4600;1133054;251.198;-1;125;-25;1;0
644.256;1693;8.4650;1133906;251.387;-1;125;-24;1;0
644.356;1694;8.4700;1133102;251.209;-1;124;-26;1;0
644.456;1694;8.4700;1133742;251.351;-2;125;-25;1;0
644.556;1695;8.4750;1133913;251.389;-2;125;-25;1;0
644.656;1696;8.4800;1133437;251.283;-2;125;-25;1;0
644.756;1696;8.4800;1132769;251.135;-2;124;-26;1;0
644.856;1697;8.4850;1131358;250.822;-2;125;-25;1;0
644.956;1698;8.4900;1133261;251.244;-2;125;-26;1;0
645.056;1698;8.4900;1134006;251.409;-2;124;-25;1;0
645.156;1699;8.4950;1132600;251.097;-2;125;-25;1;0
645.256;1700;8.5000;1132099;250.986;-2;125;-25;1;0
645.356;1700;8.5000;1133412;251.277;-2;124;-25;1;0
645.456;1701;8.5050;1133523;251.302;-2;125;-25;1;0
645.556;1702;8.5100;1132436;251.061;-1;125;-24;1;0
645.656;1702;8.5100;1132720;251.124;-2;124;-25;1;0
645.756;1703;8.5150;1133287;251.250;-1;125;-25;1;0
645.856;1704;8.5200;1133479;251.292;-2;125;-26;1;0
645.956;1704;8.5200;1132209;251.011;-2;125;-25;1;0
646.056;1705;8.5250;1132368;251.046;-1;124;-24;1;0
646.156;1706;8.5300;1132353;251.043;-2;124;-25;1;0
646.256;1706;8.5300;1131565;250.868;-2;125;-26;1;0
646.356;1707;8.5350;1131530;250.860;-2;124;-26;1;0
646.456;1708;8.5400;1130279;250.583;-2;124;-25;1;0
646.556;1708;8.5400;1131970;250.958;-2;124;-25;1;0
646.656;1709;8.5450;1131653;250.887;-2;125;-24;1;0
646.756;1710;8.5500;1131672;250.892;-2;124;-27;1;0
646.856;1710;8.5500;1132123;250.992;-2;125;-25;1;0
646.956;1711;8.5550;1132057;250.977;-2;125;-25;1;0
647.056;1712;8.5600;1132597;251.097;-1;124;-24;1;0
647.156;1712;8.5600;1132022;250.969;-2;124;-25;1;0
647.256;1713;8.5650;1130928;250.727;-2;125;-26;1;0
647.356;1714;8.5700;1130255;250.578;-2;124;-25;1;0
647.456;1714;8.5700;1131177;250.782;-1;125;-25;1;0
647.556;1715;8.5750;1131436;250.839;-2;125;-25;1;0
647.656;1716;8.5800;1130178;250.560;-2;125;-25;1;0
647.756;1716;8.5800;1130573;250.648;-2;124;-25;1;0
647.856;1717;8.5850;1130653;250.666;-3;125;-25;1;0
647.956;1718;8.5900;1129671;250.448;-1;124;-25;1;0
648.056;1718;8.5900;1129081;250.317;-2;124;-25;1;0
648.156;1719;8.5950;1128803;250.256;-2;126;-25;1;0
648.256;1720;8.6000;1129233;250.351;-2;124;-26;1;0
648.356;1720;8.6000;1129530;250.417;-2;125;-25;1;0
648.456;1721;8.6050;1129192;250.342;-1;124;-25;1;0
648.556;1722;8.6100;1128682;250.229;-2;125;-24;1;0
648.656;1722;8.6100;1129626;250.438;-2;124;-25;1;0
648.756;1723;8.6150;1128542;250.198;-2;124;-25;1;0
648.856;1724;8.6200;1129974;250.515;-2;125;-24;1;0
648.956;1724;8.6200;1130887;250.718;-1;125;-25;1;0
649.056;1725;8.6250;1127391;249.943;-2;125;-25;1;0
649.156;1726;8.6300;1128268;250.137;-3;124;-24;1;0
649.256;1726;8.6300;1128013;250.080;-1;124;-26;1;0
649.356;1727;8.6350;1127322;249.927;-2;125;-25;1;0
649.456;1728;8.6400;1126598;249.767;-2;125;-25;1;0
649.556;1728;8.6400;1126025;249.640;-1;124;-25;1;0
649.656;1729;8.6450;1124834;249.376;-1;124;-26;1;0
649.756;1730;8.6500;1124850;249.379;-2;125;-26;1;0
649.856;1730;8.6500;1124405;249.281;-1;125;-26;1;0
649.956;1731;8.6550;1123658;249.115;-1;124;-25;1;0
650.056;1732;8.6600;1124068;249.206;-2;125;-25;1;0
650.156;1732;8.6600;1124011;249.193;-2;125;-26;1;0
650.256;1733;8.6650;1123731;249.131;-2;124;-25;1;0
650.356;1734;8.6700;1123458;249.071;-1;125;-25;1;0
650.456;1734;8.6700;1123162;249.005;-1;125;-25;1;0
650.556;1735;8.6750;1123407;249.059;-2;125;-25;1;0
650.656;1736;8.6800;1122326;248.820;-2;124;-27;1;0
650.756;1736;8.6800;1121506;248.638;-2;125;-25;1;0
650.856;1737;8.6850;1119796;248.259;-2;124;-25;1;0
650.956;1738;8.6900;1120713;248.462;-2;124;-25;1;0
651.056;1738;8.6900;1120781;248.477;-2;125;-25;1;0
651.156;1739;8.6950;1119934;248.289;-2;124;-25;1;0
651.256;1740;8.7000;1119953;248.294;-2;125;-25;1;0
651.356;1740;8.7000;1120325;248.376;-2;124;-26;1;0
651.456;1741;8.7050;1120631;248.444;-2;124;-26;1;0
651.556;1742;8.7100;1120828;248.488;-2;125;-26;1;0
651.656;1742;8.7100;1119735;248.245;-3;125;-25;1;0
651.756;1743;8.7150;1120108;248.328;-1;125;-26;1;0
651.856;1744;8.7200;1121547;248.647;-2;124;-24;1;0
651.956;1744;8.7200;1122852;248.936;-2;125;-26;1;0
652.056;1745;8.7250;1121804;248.704;-1;124;-25;1;0
652.156;1746;8.7300;1121205;248.571;-2;125;-24;1;0
652.256;1746;8.7300;1124339;249.266;-2;125;-24;1;0
652.356;1747;8.7350;1123403;249.058;-1;125;-26;1;0
652.456;1748;8.7400;1122874;248.941;-3;125;-25;1;0
652.556;1748;8.7400;1122229;248.798;-2;125;-25;1;0
652.656;1749;8.7450;1121740;248.690;-2;125;-26;1;0
652.756;1750;8.7500;1120895;248.502;-2;125;-25;1;0
652.856;1750;8.7500;1122361;248.827;-2;125;-26;1;0
652.956;1751;8.7550;1123328;249.042;-2;124;-26;1;0
653.056;1752;8.7600;1125186;249.454;-2;124;-26;1;0
653.156;1752;8.7600;1124770;249.362;-2;125;-26;1;0
653.256;1753;8.7650;1124139;249.222;-1;124;-25;1;0
653.356;1754;8.7700;1124846;249.378;-2;124;-24;1;0
653.456;1754;8.7700;1125343;249.489;-2;125;-24;1;0
653.556;1755;8.7750;1125436;249.509;-2;124;-25;1;0
653.656;1756;8.7800;1125849;249.601;-2;125;-26;1;0
653.756;1756;8.7800;1125418;249.505;-2;125;-24;1;0
653.856;1757;8.7850;1124245;249.245;-2;124;-25;1;0
653.956;1758;8.7900;1123285;249.032;-2;124;-26;1;0
654.056;1758;8.7900;1124876;249.385;-3;124;-25;1;0
654.156;1759;8.7950;1126859;249.825;-2;124;-25;1;0
654.256;1760;8.8000;1128122;250.105;-2;124;-24;1;0
654.356;1760;8.8000;1128260;250.135;-1;125;-27;1;0
654.456;1761;8.8050;1126909;249.836;-2;125;-26;1;0
654.556;1762;8.8100;1127106;249.879;-2;124;-26;1;0
654.656;1762;8.8100;1128763;250.247;-1;124;-26;1;0
654.756;1763;8.8150;1130719;250.680;-3;125;-24;1;0
654.856;1764;8.8200;1128856;250.267;-2;124;-25;1;0
654.956;1764;8.8200;1128852;250.266;-2;125;-25;1;0
655.056;1765;8.8250;1128812;250.258;-2;125;-26;1;0
655.156;1766;8.8300;1127041;249.865;-2;124;-25;1;0
655.256;1766;8.8300;1127336;249.930;-1;125;-25;1;0
655.356;1767;8.8350;1128628;250.217;-2;124;-25;1;0
655.456;1768;8.8400;1130312;250.590;-2;125;-26;1;0
655.556;1768;8.8400;1131184;250.783;-2;125;-26;1;0
655.656;1769;8.8450;1129618;250.436;-2;125;-26;1;0
655.756;1770;8.8500;1129545;250.420;-3;125;-25;1;0
655.856;1770;8.8500;1130888;250.718;-2;125;-25;1;0
655.956;1771;8.8550;1131760;250.911;-1;124;-25;1;0
656.056;1772;8.8600;1132571;251.091;-1;125;-25;1;0
656.156;1772;8.8600;1131498;250.853;-2;124;-25;1;0
656.256;1773;8.8650;1129929;250.505;-2;124;-25;1;0
656.356;1774;8.8700;1130121;250.548;-1;124;-24;1;0
656.456;1774;8.8700;1130824;250.704;-1;124;-25;1;0
656.556;1775;8.8750;1132120;250.991;-2;124;-25;1;0
656.656;1776;8.8800;1132920;251.168;-2;125;-25;1;0
656.756;1776;8.8800;1132357;251.044;-2;125;-25;1;0
656.856;1777;8.8850;1130694;250.675;-3;125;-24;1;0
656.956;1778;8.8900;1130887;250.718;-2;125;-27;1;0
657.056;1778;8.8900;1130224;250.571;-2;124;-26;1;0
657.156;1779;8.8950;1130089;250.541;-2;124;-24;1;0
657.256;1780;8.9000;1130635;250.662;-1;124;-24;1;0
657.356;1780;8.9000;1132481;251.071;-2;124;-25;1;0
657.456;1781;8.9050;1131168;250.780;-2;125;-25;1;0
657.556;1782;8.9100;1129825;250.482;-2;125;-24;1;0
657.656;1782;8.9100;1130106;250.545;-2;125;-25;1;0
657.756;1783;8.9150;1129876;250.494;-2;124;-25;1;0
657.856;1784;8.9200;1131734;250.905;-1;124;-25;1;0
657.956;1784;8.9200;1132387;251.050;-2;125;-26;1;0
658.056;1785;8.9250;1131843;250.930;-2;125;-26;1;0
658.156;1786;8.9300;1131955;250.954;-2;125;-24;1;0
658.256;1786;8.9300;1131723;250.903;-1;124;-26;1;0
658.356;1787;8.9350;1131187;250.784;-2;125;-25;1;0
658.456;1788;8.9400;1132363;251.045;-2;124;-25;1;0
658.556;1788;8.9400;1131929;250.949;-2;125;-26;1;0
658.656;1789;8.9450;1129856;250.489;-2;124;-26;1;0
658.756;1790;8.9500;1130368;250.603;-2;125;-25;1;0
658.856;1790;8.9500;1131813;250.923;-2;124;-26;1;0
658.956;1791;8.9550;1131820;250.924;-1;124;-25;1;0
659.056;1792;8.9600;1132531;251.082;-2;125;-26;1;0
659.156;1792;8.9600;1132088;250.984;-2;124;-25;1;0
659.256;1793;8.9650;1131323;250.814;-2;125;-26;1;0
659.356;1794;8.9700;1131640;250.885;-2;124;-25;1;0
659.456;1794;8.9700;1130779;250.694;-3;125;-25;1;0
659.556;1795;8.9750;1131147;250.775;-1;125;-25;1;0
659.656;1796;8.9800;1131195;250.786;-2;124;-25;1;0
659.756;1796;8.9800;1130645;250.664;-2;125;-25;1;0
659.856;1797;8.9850;1129773;250.471;-1;124;-25;1;0
659.956;1798;8.9900;1130230;250.572;-2;124;-25;1;0
660.056;1798;8.9900;1129720;250.459;-3;125;-25;1;0
660.156;1799;8.9950;1129985;250.518;-2;125;-25;1;0
660.256;1800;9.0000;1130335;250.595;-1;124;-25;1;0
660.356;1800;9.0000;1129361;250.379;-1;124;-25;1;0
660.456;1801;9.0050;1130446;250.620;-1;124;-26;1;0
660.556;1802;9.0100;1130785;250.695;-2;124;-25;1;0
660.656;1802;9.0100;1129767;250.469;-2;125;-24;1;0
660.756;1803;9.0150;1130349;250.598;-1;125;-25;1;0
660.856;1804;9.0200;1132263;251.023;-2;125;-26;1;0
660.956;1804;9.0200;1131285;250.806;-2;125;-25;1;0
661.056;1805;9.0250;1129752;250.466;-2;124;-25;1;0
661.156;1806;9.0300;1128715;250.236;-1;124;-25;1;0
661.256;1806;9.0300;1129474;250.404;-2;125;-26;1;0
661.356;1807;9.0350;1128840;250.264;-2;125;-24;1;0
661.456;1808;9.0400;1128618;250.215;-2;125;-25;1;0
661.556;1808;9.0400;1127866;250.048;-1;124;-27;1;0
661.656;1809;9.0450;1127956;250.068;-3;125;-26;1;0
661.756;1810;9.0500;1127806;250.035;-3;124;-27;1;0
661.856;1810;9.0500;1128283;250.140;-1;124;-25;1;0
661.956;1811;9.0550;1129663;250.446;-2;125;-26;1;0
662.056;1812;9.0600;1129531;250.417;-2;124;-25;1;0
662.156;1812;9.0600;1128167;250.115;-2;124;-26;1;0
662.256;1813;9.0650;1126292;249.699;-2;124;-25;1;0
662.356;1814;9.0700;1126116;249.660;-2;125;-26;1;0
662.456;1814;9.0700;1129082;250.317;-2;124;-25;1;0
662.556;1815;9.0750;1129329;250.372;-1;125;-25;1;0
662.656;1816;9.0800;1128878;250.272;-2;124;-26;1;0
662.756;1816;9.0800;1128471;250.182;-2;125;-25;1;0
662.856;1817;9.0850;1128112;250.102;-1;125;-26;1;0
662.956;1818;9.0900;1129460;250.401;-2;125;-26;1;0
663.056;1818;9.0900;1129521;250.415;-2;124;-25;1;0
663.156;1819;9.0950;1128537;250.197;-3;125;-25;1;0
663.256;1820;9.1000;1128887;250.274;-2;124;-26;1;0
663.356;1820;9.1000;1127630;249.996;-2;124;-25;1;0
663.456;1821;9.1050;1126451;249.734;-2;125;-25;1;0
663.556;1822;9.1100;1127364;249.937;-3;125;-24;1;0
663.656;1822;9.1100;1128180;250.118;-2;124;-26;1;0
663.756;1823;9.1150;1128344;250.154;-1;125;-26;1;0
663.856;1824;9.1200;1129049;250.310;-2;125;-25;1;0
663.956;1824;9.1200;1128533;250.196;-2;124;-25;1;0
664.056;1825;9.1250;1128014;250.081;-3;124;-25;1;0
664.156;1826;9.1300;1126651;249.779;-2;124;-26;1;0
664.256;1826;9.1300;1128003;250.078;-2;125;-26;1;0
664.356;1827;9.1350;1127504;249.968;-2;124;-26;1;0
664.456;1828;9.1400;1125731;249.575;-2;125;-25;1;0
664.556;1828;9.1400;1125676;249.562;-2;125;-25;1;0
664.656;1829;9.1450;1125890;249.610;-1;124;-26;1;0
664.756;1830;9.1500;1125933;249.619;-2;125;-26;1;0
664.856;1830;9.1500;1127451;249.956;-2;125;-25;1;0
664.956;1831;9.1550;1127653;250.001;-1;125;-25;1;0
665.056;1832;9.1600;1127597;249.988;-2;124;-26;1;0
665.156;1832;9.1600;1125880;249.608;-3;124;-25;1;0
665.256;1833;9.1650;1126431;249.730;-2;124;-25;1;0
665.356;1834;9.1700;1126932;249.841;-2;124;-24;1;0
665.456;1834;9.1700;1127732;250.018;-2;125;-25;1;0
665.556;1835;9.1750;1127003;249.857;-2;124;-26;1;0
665.656;1836;9.1800;1127269;249.916;-1;124;-27;1;0
665.756;1836;9.1800;1126333;249.708;-1;125;-26;1;0
665.856;1837;9.1850;1124053;249.203;-2;124;-26;1;0
665.956;1838;9.1900;1123603;249.103;-2;124;-24;1;0
666.056;1838;9.1900;1125561;249.537;-1;124;-24;1;0
666.156;1839;9.1950;1126077;249.651;-1;123;-25;1;0
666.256;1840;9.2000;1125824;249.595;-2;125;-26;1;0
666.356;1840;9.2000;1125148;249.445;-2;124;-25;1;0
666.456;1841;9.2050;1123931;249.176;-2;125;-24;1;0
666.556;1842;9.2100;1123648;249.113;-1;124;-26;1;0
666.656;1842;9.2100;1124550;249.313;-2;124;-25;1;0
666.756;1843;9.2150;1123736;249.132;-1;125;-26;1;0
666.856;1844;9.2200;1124675;249.340;-2;125;-26;1;0
666.956;1844;9.2200;1122516;248.862;-2;125;-26;1;0
667.056;1845;9.2250;1120811;248.484;-2;125;-24;1;0
667.156;1846;9.2300;1121834;248.711;-1;125;-26;1;0
667.256;1846;9.2300;1122715;248.906;-2;124;-26;1;0
667.356;1847;9.2350;1122935;248.955;-3;124;-25;1;0
667.456;1848;9.2400;1123910;249.171;-2;124;-27;1;0
667.556;1848;9.2400;1122637;248.889;-1;124;-25;1;0
667.656;1849;9.2450;1121597;248.658;-2;125;-27;1;0
667.756;1850;9.2500;1121257;248.583;-3;125;-26;1;0
667.856;1850;9.2500;1120340;248.379;-2;124;-26;1;0
667.956;1851;9.2550;1120617;248.441;-2;124;-26;1;0
668.056;1852;9.2600;1120310;248.373;-1;124;-26;1;0
668.156;1852;9.2600;1121165;248.562;-2;125;-25;1;0
668.256;1853;9.2650;1118832;248.045;-4;125;-26;1;0
668.356;1854;9.2700;1117999;247.860;-2;124;-24;1;0
668.456;1854;9.2700;1118605;247.995;-1;124;-24;1;0
668.556;1855;9.2750;1119792;248.258;-1;124;-25;1;0
668.656;1856;9.2800;1119136;248.112;-2;125;-26;1;0
668.756;1856;9.2800;1118708;248.018;-2;124;-25;1;0
668.856;1857;9.2850;1117028;247.645;-2;125;-25;1;0
668.956;1858;9.2900;1116879;247.612;-2;125;-26;1;0
669.056;1858;9.2900;1117626;247.778;-2;124;-25;1;0
669.156;1859;9.2950;1116760;247.586;-2;125;-25;1;0
669.256;1860;9.3000;1116818;247.599;-2;125;-26;1;0
669.356;1860;9.3000;1116851;247.606;-2;125;-25;1;0
669.456;1861;9.3050;1117471;247.743;-1;125;-26;1;0
669.556;1862;9.3100;1117222;247.688;-1;124;-25;1;0
669.656;1862;9.3100;1118792;248.036;-3;125;-25;1;0
669.756;1863;9.3150;1121099;248.548;-2;125;-25;1;0
669.856;1864;9.3200;1121847;248.713;-2;125;-26;1;0
669.956;1864;9.3200;1120899;248.503;-1;125;-25;1;0
670.056;1865;9.3250;1119220;248.131;-2;125;-26;1;0
670.156;1866;9.3300;1119772;248.253;-3;125;-24;1;0
670.256;1866;9.3300;1121808;248.705;-2;124;-26;1;0
670.356;1867;9.3350;1122201;248.792;-2;124;-26;1;0
670.456;1868;9.3400;1121281;248.588;-1;124;-26;1;0
670.556;1868;9.3400;1121887;248.722;-2;124;-25;1;0
670.656;1869;9.3450;1120666;248.452;-3;124;-26;1;0
670.756;1870;9.3500;1120780;248.477;-2;124;-25;1;0
670.856;1870;9.3500;1122133;248.777;-2;124;-26;1;0
670.956;1871;9.3550;1121703;248.682;-2;124;-25;1;0
671.056;1872;9.3600;1122525;248.864;-2;125;-25;1;0
671.156;1872;9.3600;1123182;249.009;-2;125;-25;1;0
671.256;1873;9.3650;1121938;248.734;-2;123;-26;1;0
671.356;1874;9.3700;1121052;248.537;-2;124;-27;1;0
671.456;1874;9.3700;1121511;248.639;-3;124;-26;1;0
671.556;1875;9.3750;1121042;248.535;-2;125;-26;1;0
671.656;1876;9.3800;1123125;248.997;-2;125;-24;1;0
671.756;1876;9.3800;1122649;248.891;-1;125;-26;1;0
671.856;1877;9.3850;1122787;248.922;-2;125;-26;1;0
671.956;1878;9.3900;1122817;248.929;-2;125;-25;1;0
672.056;1878;9.3900;1122672;248.896;-2;124;-25;1;0
672.156;1879;9.3950;1122856;248.937;-3;125;-25;1;0
672.256;1880;9.4000;1123319;249.040;-1;125;-27;1;0
672.356;1880;9.4000;1123836;249.154;-3;126;-26;1;0
672.456;1881;9.4050;1126190;249.676;-3;125;-25;1;0
672.556;1882;9.4100;1124118;249.217;-3;125;-24;1;0
672.656;1882;9.4100;1124661;249.337;-2;125;-25;1;0
672.756;1883;9.4150;1126494;249.744;-2;125;-25;1;0
672.856;1884;9.4200;1126655;249.779;-2;124;-26;1;0
672.956;1884;9.4200;1126653;249.779;-2;124;-25;1;0
673.056;1885;9.4250;1124325;249.263;-2;125;-25;1;0
673.156;1886;9.4300;1124735;249.354;-2;125;-26;1;0
673.256;1886;9.4300;1126709;249.791;-1;125;-25;1;0
673.356;1887;9.4350;1128078;250.095;-2;125;-27;1;0
673.456;1888;9.4400;1128544;250.198;-2;124;-25;1;0
673.556;1888;9.4400;1127252;249.912;-2;124;-26;1;0
673.656;1889;9.4450;1126389;249.720;-2;126;-26;1;0
673.756;1890;9.4500;1126647;249.778;-2;124;-26;1;0
673.856;1890;9.4500;1127751;250.022;-2;123;-26;1;0
673.956;1891;9.4550;1128852;250.266;-1;125;-26;1;0
674.056;1892;9.4600;1129653;250.444;-2;125;-26;1;0
674.156;1892;9.4600;1129954;250.511;-2;124;-26;1;0
674.256;1893;9.4650;1129775;250.471;-3;124;-25;1;0
674.356;1894;9.4700;1130036;250.529;-2;126;-25;1;0
674.456;1894;9.4700;1131416;250.835;-2;126;-26;1;0
674.556;1895;9.4750;1131322;250.814;-2;123;-25;1;0
674.656;1896;9.4800;1132647;251.108;-3;124;-26;1;0
674.756;1896;9.4800;1131413;250.834;-3;125;-26;1;0
674.856;1897;9.4850;1130650;250.665;-1;124;-25;1;0
674.956;1898;9.4900;1130808;250.700;-1;123;-25;1;0
675.056;1898;9.4900;1131542;250.863;-2;123;-26;1;0
675.156;1899;9.4950;1131783;250.916;-1;124;-26;1;0
675.256;1900;9.5000;1132404;251.054;-1;126;-26;1;0
675.356;1900;9.5000;1132458;251.066;-2;125;-26;1;0
675.456;1901;9.5050;1130794;250.697;-1;125;-26;1;0
675.556;1902;9.5100;1130123;250.548;-2;124;-26;1;0
675.656;1902;9.5100;1129696;250.454;-3;124;-25;1;0
675.756;1903;9.5150;1130619;250.658;-1;125;-26;1;0
675.856;1904;9.5200;1131835;250.928;-2;123;-25;1;0
675.956;1904;9.5200;1132571;251.091;-2;124;-26;1;0
676.056;1905;9.5250;1130904;250.721;-2;124;-25;1;0
676.156;1906;9.5300;1129950;250.510;-2;125;-27;1;0
676.256;1906;9.5300;1131060;250.756;-2;126;-26;1;0
676.356;1907;9.5350;1132021;250.969;-2;122;-26;1;0
676.456;1908;9.5400;1133261;251.244;-2;125;-25;1;0
676.556;1908;9.5400;1129669;250.448;-2;126;-26;1;0
676.656;1909;9.5450;1128601;250.211;-2;123;-26;1;0
676.756;1910;9.5500;1131094;250.764;-1;125;-25;1;0
676.856;1910;9.5500;1132510;251.077;-3;125;-26;1;0
676.956;1911;9.5550;1131764;250.912;-3;124;-26;1;0
677.056;1912;9.5600;1133733;251.349;-2;125;-27;1;0
677.156;1912;9.5600;1134968;251.622;-2;125;-26;1;0
677.256;1913;9.5650;1133112;251.211;-3;124;-27;1;0
677.356;1914;9.5700;1130432;250.617;-2;124;-25;1;0
677.456;1914;9.5700;1130769;250.691;-2;125;-25;1;0
677.556;1915;9.5750;1132823;251.147;-2;124;-25;1;0
677.656;1916;9.5800;1131744;250.908;-2;124;-25;1;0
677.756;1916;9.5800;1131214;250.790;-2;125;-26;1;0
677.856;1917;9.5850;1131009;250.745;-2;124;-25;1;0
677.956;1918;9.5900;1130931;250.727;-2;124;-26;1;0
678.056;1918;9.5900;1131174;250.781;-2;125;-25;1;0
678.156;1919;9.5950;1131600;250.876;-2;125;-25;1;0
678.256;1920;9.6000;1132383;251.049;-2;124;-26;1;0
678.356;1920;9.6000;1131876;250.937;-2;124;-26;1;0
678.456;1921;9.6050;1131514;250.857;-2;124;-25;1;0
678.556;1922;9.6100;1131354;250.821;-1;124;-25;1;0
678.656;1922;9.6100;1132032;250.971;-2;124;-26;1;0
678.756;1923;9.6150;1130496;250.631;-1;124;-26;1;0
678.856;1924;9.6200;1130451;250.621;-2;124;-26;1;0
678.956;1924;9.6200;1130204;250.566;-2;124;-26;1;0
679.056;1925;9.6250;1129953;250.511;-2;124;-27;1;0
679.156;1926;9.6300;1129446;250.398;-1;124;-25;1;0
679.256;1926;9.6300;1128992;250.298;-2;125;-26;1;0
679.356;1927;9.6350;1130425;250.615;-2;123;-26;1;0
679.456;1928;9.6400;1131608;250.877;-3;124;-26;1;0
679.556;1928;9.6400;1131092;250.763;-2;125;-27;1;0
679.656;1929;9.6450;1131766;250.913;-2;122;-25;1;0
679.756;1930;9.6500;1130856;250.711;-2;124;-25;1;0
679.856;1930;9.6500;1132464;251.067;-2;125;-25;1;0
679.956;1931;9.6550;1132663;251.111;-1;123;-26;1;0
680.056;1932;9.6600;1131710;250.900;-2;126;-26;1;0
680.156;1932;9.6600;1131211;250.789;-1;126;-25;1;0
680.256;1933;9.6650;1128508;250.190;-2;123;-25;1;0
680.356;1934;9.6700;1127811;250.036;-2;124;-27;1;0
680.456;1934;9.6700;1129420;250.392;-2;124;-26;1;0
680.556;1935;9.6750;1129524;250.415;-2;124;-25;1;0
680.656;1936;9.6800;1130607;250.656;-1;125;-25;1;0
680.756;1936;9.6800;1130830;250.705;-2;126;-24;1;0
680.856;1937;9.6850;1128630;250.217;-2;123;-25;1;0
680.956;1938;9.6900;1128416;250.170;-2;125;-26;1;0
681.056;1938;9.6900;1129072;250.315;-2;125;-25;1;0
681.156;1939;9.6950;1130308;250.589;-1;125;-25;1;0
681.256;1940;9.7000;1130393;250.608;-2;124;-26;1;0
681.356;1940;9.7000;1127976;250.072;-2;124;-25;1;0
681.456;1941;9.7050;1128114;250.103;-1;125;-25;1;0
681.556;1942;9.7100;1128704;250.234;-2;124;-25;1;0
681.656;1942;9.7100;1130923;250.726;-2;123;-25;1;0
681.756;1943;9.7150;1129883;250.495;-1;125;-25;1;0
681.856;1944;9.7200;1129648;250.443;-2;125;-25;1;0
681.956;1944;9.7200;1130166;250.558;-2;124;-25;1;0
682.056;1945;9.7250;1128473;250.182;-1;125;-26;1;0
682.156;1946;9.7300;1128276;250.139;-2;124;-25;1;0
682.256;1946;9.7300;1128595;250.210;-2;124;-25;1;0
682.356;1947;9.7350;1130434;250.617;-2;125;-26;1;0
682.456;1948;9.7400;1129247;250.354;-2;125;-25;1;0
682.556;1948;9.7400;1127970;250.071;-1;125;-26;1;0
682.656;1949;9.7450;1126709;249.791;-2;124;-25;1;0
682.756;1950;9.7500;1127065;249.870;-2;125;-26;1;0
682.856;1950;9.7500;1128223;250.127;-2;125;-25;1;0
682.956;1951;9.7550;1130865;250.713;-2;125;-25;1;0
683.056;1952;9.7600;1129053;250.311;-2;125;-25;1;0
683.156;1952;9.7600;1128253;250.134;-2;124;-26;1;0
683.256;1953;9.7650;1127812;250.036;-2;125;-25;1;0
683.356;1954;9.7700;1127374;249.939;-3;124;-24;1;0
683.456;1954;9.7700;1128066;250.092;-2;125;-25;1;0
683.556;1955;9.7750;1127814;250.036;-1;125;-25;1;0
683.656;1956;9.7800;1127541;249.976;-2;124;-26;1;0
683.756;1956;9.7800;1127745;250.021;-2;125;-25;1;0
683.856;1957;9.7850;1126859;249.825;-2;124;-27;1;0
683.956;1958;9.7900;1126174;249.673;-1;125;-25;1;0
684.056;1958;9.7900;1127455;249.957;-2;125;-25;1;0
684.156;1959;9.7950;1129275;250.360;-2;125;-26;1;0
684.256;1960;9.8000;1129504;250.411;-2;125;-25;1;0
684.356;1960;9.8000;1127707;250.013;-2;124;-26;1;0
684.456;1961;9.8050;1127985;250.074;-2;125;-26;1;0
684.556;1962;9.8100;1128469;250.182;-2;125;-26;1;0
684.656;1962;9.8100;1128033;250.085;-2;125;-26;1;0
684.756;1963;9.8150;1128370;250.160;-2;125;-25;1;0
684.856;1964;9.8200;1127232;249.907;-1;124;-26;1;0
684.956;1964;9.8200;1124983;249.409;-2;124;-26;1;0
685.056;1965;9.8250;1124966;249.405;-2;124;-26;1;0
685.156;1966;9.8300;1124926;249.396;-2;124;-25;1;0
685.256;1966;9.8300;1124660;249.337;-3;124;-26;1;0
685.356;1967;9.8350;1127448;249.955;-2;125;-27;1;0
685.456;1968;9.8400;1125570;249.539;-2;125;-25;1;0
685.556;1968;9.8400;1125023;249.418;-2;124;-25;1;0
685.656;1969;9.8450;1123873;249.163;-3;124;-26;1;0
685.756;1970;9.8500;1125144;249.444;-1;125;-26;1;0
685.856;1970;9.8500;1125356;249.491;-2;125;-26;1;0
685.956;1971;9.8550;1124851;249.379;-2;125;-25;1;0
686.056;1972;9.8600;1124484;249.298;-1;124;-27;1;0
686.156;1972;9.8600;1124958;249.403;-2;124;-26;1;0
686.256;1973;9.8650;1123596;249.101;-1;125;-27;1;0
686.356;1974;9.8700;1123264;249.028;-1;124;-24;1;0
686.456;1974;9.8700;1123012;248.972;-2;125;-26;1;0
686.556;1975;9.8750;1122254;248.804;-1;124;-25;1;0
686.656;1976;9.8800;1121035;248.533;-2;124;-25;1;0
686.756;1976;9.8800;1120950;248.515;-3;124;-26;1;0
686.856;1977;9.8850;1121395;248.613;-3;124;-25;1;0
686.956;1978;9.8900;1118713;248.019;-1;124;-26;1;0
687.056;1978;9.8900;1119329;248.155;-2;124;-25;1;0
687.156;1979;9.8950;1119571;248.209;-2;124;-26;1;0
687.256;1980;9.9000;1118594;247.992;-1;125;-25;1;0
687.356;1980;9.9000;1118318;247.931;-2;124;-26;1;0
687.456;1981;9.9050;1116713;247.575;-2;124;-24;1;0
687.556;1982;9.9100;1116020;247.422;-1;125;-25;1;0
687.656;1982;9.9100;1116516;247.532;-2;124;-26;1;0
687.756;1983;9.9150;1117399;247.727;-2;125;-25;1;0
687.856;1984;9.9200;1116776;247.589;-2;124;-26;1;0
687.956;1984;9.9200;1116977;247.634;-1;125;-26;1;0
688.056;1985;9.9250;1117714;247.797;-2;124;-26;1;0
688.156;1986;9.9300;1115846;247.383;-2;124;-24;1;0
688.256;1986;9.9300;1115497;247.306;-2;125;-26;1;0
688.356;1987;9.9350;1115967;247.410;-2;125;-26;1;0
688.456;1988;9.9400;1117384;247.724;-2;124;-27;1;0
688.556;1988;9.9400;1117328;247.712;-2;125;-25;1;0
688.656;1989;9.9450;1117810;247.818;-2;125;-25;1;0
688.756;1990;9.9500;1117620;247.776;-2;124;-25;1;0
688.856;1990;9.9500;1118568;247.987;-2;124;-25;1;0
688.956;1991;9.9550;1120082;248.322;-2;124;-25;1;0
689.056;1992;9.9600;1119658;248.228;-2;124;-24;1;0
689.156;1992;9.9600;1118382;247.945;-2;124;-27;1;0
689.256;1993;9.9650;1119170;248.120;-2;124;-25;1;0
689.356;1994;9.9700;1118940;248.069;-1;124;-27;1;0
689.456;1994;9.9700;1118724;248.021;-2;124;-25;1;0
689.556;1995;9.9750;1120487;248.412;-2;124;-27;1;0
689.656;1996;9.9800;1119801;248.260;-2;125;-25;1;0
689.756;1996;9.9800;1119372;248.165;-2;125;-25;1;0
689.856;1997;9.9850;1119270;248.142;-2;124;-26;1;0
689.956;1998;9.9900;1119678;248.233;-2;124;-25;1;0
690.056;1998;9.9900;1119665;248.230;-3;125;-25;1;0
690.156;1999;9.9950;1118601;247.994;-2;125;-25;1;0
690.256;2000;10.0000;1121386;248.611;-2;124;-28;1;0
690.356;2000;10.0000;1121321;248.597;-3;125;-26;1;0
690.456;2001;10.0050;1121265;248.584;-2;124;-26;1;0
690.556;2002;10.0100;1119695;248.236;-2;125;-25;1;0
690.656;2002;10.0100;1121106;248.549;-2;125;-26;1;0
690.756;2003;10.0150;1121942;248.735;-2;125;-26;1;0
690.856;2004;10.0200;1121820;248.707;-2;125;-25;1;0
690.956;2004;10.0200;1122363;248.828;-2;125;-25;1;0
691.056;2005;10.0250;1124363;249.271;-3;125;-26;1;0
691.156;2006;10.0300;1123185;249.010;-2;124;-26;1;0
691.256;2006;10.0300;1122754;248.915;-1;124;-26;1;0
691.356;2007;10.0350;1123761;249.138;-1;124;-25;1;0
691.456;2008;10.0400;1126250;249.690;-2;124;-25;1;0
691.556;2008;10.0400;1126628;249.773;-2;124;-26;1;0
691.656;2009;10.0450;1125714;249.571;-2;125;-26;1;0
691.756;2010;10.0500;1126416;249.726;-2;124;-26;1;0
691.856;2010;10.0500;1126841;249.821;-1;124;-25;1;0
691.956;2011;10.0550;1127262;249.914;-2;124;-27;1;0
692.056;2012;10.0600;1126383;249.719;-2;125;-25;1;0
692.156;2012;10.0600;1126657;249.780;-1;124;-26;1;0
692.256;2013;10.0650;1126347;249.711;-2;125;-26;1;0
692.356;2014;10.0700;1126371;249.716;-1;125;-25;1;0
692.456;2014;10.0700;1127071;249.872;-1;124;-26;1;0
692.556;2015;10.0750;1127836;250.041;-2;125;-26;1;0
692.656;2016;10.0800;1129406;250.389;-2;124;-27;1;0
692.756;2016;10.0800;1129516;250.414;-2;125;-26;1;0
692.856;2017;10.0850;1129495;250.409;-3;124;-26;1;0
692.956;2018;10.0900;1129033;250.307;-3;125;-24;1;0
693.056;2018;10.0900;1127630;249.996;-1;125;-26;1;0
693.156;2019;10.0950;1127809;250.035;-1;124;-25;1;0
693.256;2020;10.1000;1128753;250.245;-2;124;-25;1;0
693.356;2020;10.1000;1129859;250.490;-1;125;-26;1;0
693.456;2021;10.1050;1127102;249.879;-2;125;-26;1;0
693.556;2022;10.1100;1127511;249.969;-2;124;-26;1;0
693.656;2022;10.1100;1129099;250.321;-2;124;-26;1;0
693.756;2023;10.1150;1129941;250.508;-2;124;-26;1;0
693.856;2024;10.1200;1128853;250.267;-2;125;-25;1;0
693.956;2024;10.1200;1128712;250.235;-2;125;-26;1;0
694.056;2025;10.1250;1128967;250.292;-3;125;-25;1;0
694.156;2026;10.1300;1128490;250.186;-1;124;-26;1;0
694.256;2026;10.1300;1128633;250.218;-1;124;-26;1;0
694.356;2027;10.1350;1128827;250.261;-2;125;-26;1;0
694.456;2028;10.1400;1128417;250.170;-1;124;-27;1;0
694.556;2028;10.1400;1129201;250.344;-2;125;-25;1;0
694.656;2029;10.1450;1128311;250.147;-2;125;-26;1;0
694.756;2030;10.1500;1126996;249.855;-2;125;-25;1;0
694.856;2030;10.1500;1126833;249.819;-2;124;-26;1;0
694.956;2031;10.1550;1126628;249.773;-1;124;-25;1;0
695.056;2032;10.1600;1127882;250.051;-2;124;-27;1;0
695.156;2032;10.1600;1127646;249.999;-2;124;-26;1;0
695.256;2033;10.1650;1125374;249.495;-1;124;-25;1;0
695.356;2034;10.1700;1125956;249.624;-2;125;-26;1;0
695.456;2034;10.1700;1126913;249.837;-2;125;-26;1;0
695.556;2035;10.1750;1127146;249.888;-2;124;-27;1;0
695.656;2036;10.1800;1127571;249.982;-2;125;-25;1;0
695.756;2036;10.1800;1127158;249.891;-2;124;-26;1;0
695.856;2037;10.1850;1125809;249.592;-2;124;-26;1;0
695.956;2038;10.1900;1123925;249.174;-2;125;-27;1;0
696.056;2038;10.1900;1125655;249.558;-2;125;-26;1;0
696.156;2039;10.1950;1127551;249.978;-2;125;-26;1;0
696.256;2040;10.2000;1125978;249.629;-2;125;-25;1;0
696.356;2040;10.2000;1124110;249.215;-1;124;-26;1;0
696.456;2041;10.2050;1124172;249.229;-2;124;-26;1;0
696.556;2042;10.2100;1124568;249.317;-2;125;-26;1;0
696.656;2042;10.2100;1124616;249.327;-2;124;-25;1;0
696.756;2043;10.2150;1123390;249.056;-1;124;-26;1;0
696.856;2044;10.2200;1124116;249.217;-1;124;-26;1;0
696.956;2044;10.2200;1123858;249.159;-2;125;-25;1;0
697.056;2045;10.2250;1122256;248.804;-2;125;-25;1;0
697.156;2046;10.2300;1121272;248.586;-2;125;-24;1;0
697.256;2046;10.2300;1123724;249.130;-2;124;-25;1;0
697.356;2047;10.2350;1124022;249.196;-2;125;-26;1;0
697.456;2048;10.2400;1123682;249.120;-2;124;-26;1;0
697.556;2048;10.2400;1123602;249.103;-2;124;-26;1;0
697.656;2049;10.2450;1123213;249.016;-1;124;-26;1;0
697.756;2050;10.2500;1122934;248.954;-2;125;-27;1;0
697.856;2050;10.2500;1123954;249.181;-2;125;-25;1;0
697.956;2051;10.2550;1122799;248.925;-2;125;-26;1;0
698.056;2052;10.2600;1122508;248.860;-2;125;-26;1;0
698.156;2052;10.2600;1124278;249.252;-2;125;-26;1;0
698.256;2053;10.2650;1121528;248.643;-2;125;-26;1;0
698.356;2054;10.2700;1121434;248.622;-2;125;-27;1;0
698.456;2054;10.2700;1121347;248.603;-2;124;-26;1;0
698.556;2055;10.2750;1122678;248.898;-2;125;-26;1;0
698.656;2056;10.2800;1122849;248.936;-3;124;-26;1;0
698.756;2056;10.2800;1122820;248.929;-2;124;-26;1;0
698.856;2057;10.2850;1122729;248.909;-2;124;-26;1;0
698.956;2058;10.2900;1120705;248.460;-2;124;-25;1;0
699.056;2058;10.2900;1121123;248.553;-1;124;-25;1;0
699.156;2059;10.2950;1122369;248.829;-2;125;-26;1;0
699.256;2060;10.3000;1122217;248.796;-1;124;-26;1;0
699.356;2060;10.3000;1122150;248.781;-1;124;-25;1;0
699.456;2061;10.3050;1120898;248.503;-2;124;-26;1;0
699.556;2062;10.3100;1120057;248.317;-2;124;-26;1;0
699.656;2062;10.3100;1121117;248.552;-2;125;-25;1;0
699.756;2063;10.3150;1121208;248.572;-2;125;-26;1;0
699.856;2064;10.3200;1122576;248.875;-2;125;-25;1;0
699.956;2064;10.3200;1120390;248.390;-2;125;-26;1;0
700.056;2065;10.3250;1119991;248.302;-2;125;-26;1;0
700.156;2066;10.3300;1119565;248.208;-2;125;-27;1;0
700.256;2066;10.3300;1119065;248.097;-2;124;-26;1;0
700.356;2067;10.3350;1119603;248.216;-2;125;-25;1;0
700.456;2068;10.3400;1120073;248.320;-2;125;-26;1;0
700.556;2068;10.3400;1120368;248.386;-2;124;-26;1;0
700.656;2069;10.3450;1119551;248.204;-2;124;-27;1;0
700.756;2070;10.3500;1119017;248.086;-2;125;-25;1;0
700.856;2070;10.3500;1120246;248.359;-2;125;-26;1;0
700.956;2071;10.3550;1119711;248.240;-2;125;-28;1;0
701.056;2072;10.3600;1119275;248.143;-2;124;-26;1;0
701.156;2072;10.3600;1119997;248.303;-2;125;-26;1;0
701.256;2073;10.3650;1119112;248.107;-2;125;-25;1;0
701.356;2074;10.3700;1118876;248.055;-2;124;-26;1;0
701.456;2074;10.3700;1118977;248.077;-2;124;-26;1;0
701.556;2075;10.3750;1118703;248.016;-2;125;-26;1;0
701.656;2076;10.3800;1118911;248.063;-2;124;-25;1;0
701.756;2076;10.3800;1118392;247.948;-2;124;-26;1;0
701.856;2077;10.3850;1118026;247.866;-2;124;-26;1;0
701.956;2078;10.3900;1116568;247.543;-2;125;-26;1;0
702.056;2078;10.3900;1116694;247.571;-2;125;-26;1;0
702.156;2079;10.3950;1117186;247.680;-2;125;-26;1;0
702.256;2080;10.4000;1119220;248.131;-2;125;-25;1;0
702.356;2080;10.4000;1118458;247.962;-2;124;-26;1;0
702.456;2081;10.4050;1119283;248.145;-2;124;-25;1;0
702.556;2082;10.4100;1118281;247.923;-2;124;-26;1;0
702.656;2082;10.4100;1118545;247.981;-2;125;-26;1;0
702.756;2083;10.4150;1118165;247.897;-2;125;-26;1;0
702.856;2084;10.4200;1119128;248.111;-2;124;-26;1;0
702.956;2084;10.4200;1119083;248.101;-3;125;-25;1;0
703.056;2085;10.4250;1116887;247.614;-2;125;-25;1;0
703.156;2086;10.4300;1117027;247.645;-2;125;-25;1;0
703.256;2086;10.4300;1118358;247.940;-2;125;-26;1;0
703.356;2087;10.4350;1118058;247.873;-2;124;-27;1;0
703.456;2088;10.4400;1118119;247.887;-2;124;-25;1;0
703.556;2088;10.4400;1118469;247.965;-3;124;-26;1;0
703.656;2089;10.4450;1117723;247.799;-3;124;-26;1;0
703.756;2090;10.4500;1116840;247.603;-2;124;-25;1;0
703.856;2090;10.4500;1117333;247.713;-2;125;-26;1;0
703.956;2091;10.4550;1118454;247.961;-1;124;-26;1;0
704.056;2092;10.4600;1118129;247.889;-1;124;-25;1;0
704.156;2092;10.4600;1117766;247.809;-2;125;-26;1;0
704.256;2093;10.4650;1117891;247.836;-2;124;-26;1;0
704.356;2094;10.4700;1118331;247.934;-2;124;-27;1;0
704.456;2094;10.4700;1117910;247.841;-2;124;-25;1;0
704.556;2095;10.4750;1117657;247.785;-2;125;-24;1;0
704.656;2096;10.4800;1119209;248.129;-2;124;-25;1;0
704.756;2096;10.4800;1117633;247.779;-2;125;-26;1;0
704.856;2097;10.4850;1117768;247.809;-2;125;-26;1;0
704.956;2098;10.4900;1118097;247.882;-2;125;-25;1;0
705.056;2098;10.4900;1117551;247.761;-3;125;-26;1;0
705.156;2099;10.4950;1117659;247.785;-2;125;-26;1;0
705.256;2100;10.5000;1117741;247.803;-1;124;-27;1;0
705.356;2100;10.5000;1117336;247.713;-2;124;-26;1;0
705.456;2101;10.5050;1116142;247.449;-2;124;-26;1;0
705.556;2102;10.5100;1117845;247.826;-2;124;-25;1;0
705.656;2102;10.5100;1118898;248.060;-2;125;-26;1;0
705.756;2103;10.5150;1119609;248.217;-2;124;-25;1;0
705.856;2104;10.5200;1117622;247.777;-2;124;-25;1;0
705.956;2104;10.5200;1118853;248.050;-1;125;-26;1;0
706.056;2105;10.5250;1118091;247.881;-1;124;-26;1;0
706.156;2106;10.5300;1116880;247.612;-2;124;-27;1;0
706.256;2106;10.5300;1117121;247.666;-3;124;-26;1;0
706.356;2107;10.5350;1117264;247.697;-2;125;-25;1;0
706.456;2108;10.5400;1118358;247.940;-2;125;-26;1;0
706.556;2108;10.5400;1116698;247.572;-2;125;-27;1;0
706.656;2109;10.5450;1115480;247.302;-2;124;-26;1;0
706.756;2110;10.5500;1114582;247.103;-2;124;-27;1;0
706.856;2110;10.5500;1116533;247.535;-2;126;-26;1;0
706.956;2111;10.5550;1116279;247.479;-2;124;-26;1;0
707.056;2112;10.5600;1116773;247.589;-2;125;-27;1;0
707.156;2112;10.5600;1115903;247.396;-2;125;-25;1;0
707.256;2113;10.5650;1116165;247.454;-2;125;-26;1;0
707.356;2114;10.5700;1117017;247.643;-2;124;-26;1;0
707.456;2114;10.5700;1116410;247.508;-2;124;-26;1;0
707.556;2115;10.5750;1115335;247.270;-2;125;-26;1;0
707.656;2116;10.5800;1116062;247.431;-2;124;-27;1;0
707.756;2116;10.5800;1115205;247.241;-1;124;-26;1;0
707.856;2117;10.5850;1115685;247.347;-2;124;-26;1;0
707.956;2118;10.5900;1115817;247.377;-1;124;-26;1;0
708.056;2118;10.5900;1115945;247.405;-2;125;-25;1;0
708.156;2119;10.5950;1116070;247.433;-1;123;-25;1;0
