Repository: tm-mech/diy-tensile-tester

# Desktop Tensile Testing Machine

A custom-built desktop tensile testing machine for characterizing 3D-printed polymer specimens according to ISO 527. Designed and built from scratch — mechanical assembly, electronics, firmware (Arduino/C++), and data acquisition & analysis software (Python).

> Personal engineering project bridging mechanical testing, embedded systems, and data analysis.
---

## Key Results

Three FDM-printed materials tested (ISO 527-2 Type 1BA dogbone, 5 mm/min, n = 3 each):

| Material | UTS [MPa] | E-Modulus [GPa] | Elongation |
|---|---|---|---|
| **PETG** (eSUN) | 34.8 ± 0.1 | 1.63 ± 0.10 | 77.1 ± 8.7% |
| **PLA** (eSUN) | 47.4 ± 1.1 | 2.68 ± 0.46 | 12–103%\* |

File: data/PETG/PETG_533_003.csv (part 4 of 18)
time_s;steps;displacement_mm;force_raw;force_N;accel_x;accel_y;accel_z;endstop;step_loss
4796.960;1572;7.8600;1086031;240.773;-1;125;-28;1;0
4797.060;1573;7.8650;1086137;240.797;-1;125;-27;1;0
4797.160;1574;7.8700;1085295;240.610;-1;125;-28;1;0
4797.260;1574;7.8700;1086068;240.781;0;124;-27;1;0
4797.360;1575;7.8750;1089127;241.459;-1;125;-28;1;0
4797.460;1576;7.8800;1088297;241.275;-1;125;-28;1;0
4797.560;1576;7.8800;1086334;240.840;-1;125;-28;1;0
4797.660;1577;7.8850;1085463;240.647;-1;124;-29;1;0
4797.760;1578;7.8900;1085947;240.754;-1;124;-28;1;0
4797.860;1578;7.8900;1088277;241.271;-1;124;-28;1;0
4797.960;1579;7.8950;1088633;241.350;-1;124;-28;1;0
4798.060;1580;7.9000;1087548;241.109;-2;125;-27;1;0
4798.160;1580;7.9000;1086685;240.918;-1;125;-29;1;0
4798.260;1581;7.9050;1084539;240.442;-1;124;-28;1;0
4798.360;1582;7.9100;1085388;240.631;-2;125;-27;1;0
4798.460;1582;7.9100;1087575;241.115;-1;125;-27;1;0
4798.560;1583;7.9150;1087800;241.165;-1;124;-27;1;0
4798.660;1584;7.9200;1087801;241.165;-1;125;-27;1;0
4798.760;1584;7.9200;1088010;241.212;-1;125;-27;1;0
4798.860;1585;7.9250;1087046;240.998;0;124;-28;1;0
4798.960;1586;7.9300;1087435;241.084;-1;125;-28;1;0
4799.060;1586;7.9300;1088300;241.276;-1;124;-27;1;0
4799.160;1587;7.9350;1087311;241.057;-1;124;-28;1;0
4799.260;1588;7.9400;1087818;241.169;-1;124;-28;1;0
4799.360;1588;7.9400;1088580;241.338;-1;125;-28;1;0
4799.460;1589;7.9450;1088266;241.269;-1;124;-28;1;0
4799.560;1590;7.9500;1088330;241.283;-1;125;-28;1;0
4799.660;1590;7.9500;1088807;241.389;-2;124;-28;1;0
4799.760;1591;7.9550;1090032;241.660;-1;125;-27;1;0
4799.860;1592;7.9600;1090510;241.766;0;124;-29;1;0
4799.960;1592;7.9600;1091405;241.964;-1;124;-28;1;0
4800.060;1593;7.9650;1092559;242.220;-1;124;-27;1;0
4800.160;1594;7.9700;1093127;242.346;0;124;-28;1;0
4800.260;1594;7.9700;1092409;242.187;-1;125;-27;1;0
4800.360;1595;7.9750;1092760;242.265;-1;124;-27;1;0
4800.460;1596;7.9800;1091565;242.000;-1;124;-28;1;0
4800.560;1596;7.9800;1090884;241.849;-1;124;-28;1;0
4800.660;1597;7.9850;1090907;241.854;-1;124;-27;1;0
4800.760;1598;7.9900;1090154;241.687;0;124;-27;1;0
4800.860;1598;7.9900;1091656;242.020;-1;125;-28;1;0
4800.960;1599;7.9950;1091566;242.000;-1;124;-29;1;0
4801.060;1600;8.0000;1093451;242.418;0;124;-29;1;0
4801.160;1600;8.0000;1093726;242.479;-1;125;-29;1;0
4801.260;1601;8.0050;1092828;242.280;-1;124;-28;1;0
4801.360;1602;8.0100;1092734;242.259;-1;124;-29;1;0
4801.460;1602;8.0100;1093239;242.371;-1;125;-27;1;0
4801.560;1603;8.0150;1092773;242.268;0;125;-28;1;0
4801.660;1604;8.0200;1092830;242.280;-1;125;-28;1;0
4801.760;1604;8.0200;1092503;242.208;-1;125;-28;1;0
4801.860;1605;8.0250;1092942;242.305;-1;124;-28;1;0
4801.960;1606;8.0300;1093158;242.353;-2;125;-29;1;0
4802.060;1606;8.0300;1094230;242.591;-1;125;-28;1;0
4802.160;1607;8.0350;1094946;242.750;0;124;-28;1;0
4802.260;1608;8.0400;1094969;242.755;-1;125;-27;1;0
4802.360;1608;8.0400;1092441;242.194;-1;124;-29;1;0
4802.460;1609;8.0450;1090888;241.850;-1;125;-28;1;0
4802.560;1610;8.0500;1091491;241.984;-2;125;-27;1;0
4802.660;1610;8.0500;1092249;242.152;-1;125;-28;1;0
4802.760;1611;8.0550;1092631;242.236;-2;124;-28;1;0
4802.860;1612;8.0600;1092933;242.303;-2;125;-28;1;0
4802.960;1612;8.0600;1093093;242.339;-1;125;-29;1;0
4803.060;1613;8.0650;1091420;241.968;-1;125;-29;1;0
4803.160;1614;8.0700;1091386;241.960;-1;125;-25;1;0
4803.260;1614;8.0700;1091188;241.916;-2;124;-28;1;0
4803.360;1615;8.0750;1091285;241.938;-1;125;-27;1;0
4803.460;1616;8.0800;1092657;242.242;-1;124;-27;1;0
4803.560;1616;8.0800;1090706;241.810;-1;125;-27;1;0
4803.660;1617;8.0850;1090874;241.847;-2;125;-27;1;0
4803.760;1618;8.0900;1090276;241.714;-1;124;-28;1;0
4803.860;1618;8.0900;1090022;241.658;-1;126;-28;1;0
4803.960;1619;8.0950;1090305;241.721;-1;124;-28;1;0
4804.060;1620;8.1000;1091104;241.898;0;125;-28;1;0
4804.160;1620;8.1000;1091105;241.898;-1;125;-28;1;0
4804.260;1621;8.1050;1089541;241.551;-1;124;-28;1;0
4804.360;1622;8.1100;1087998;241.209;0;124;-28;1;0
4804.460;1622;8.1100;1089096;241.453;-2;125;-28;1;0
4804.560;1623;8.1150;1088773;241.381;-1;125;-29;1;0
4804.660;1624;8.1200;1088482;241.316;0;124;-29;1;0
4804.760;1624;8.1200;1089445;241.530;0;124;-28;1;0
4804.860;1625;8.1250;1088880;241.405;-1;124;-27;1;0
4804.960;1626;8.1300;1088681;241.361;-1;124;-29;1;0
4805.060;1626;8.1300;1089205;241.477;-1;125;-28;1;0
4805.160;1627;8.1350;1089708;241.588;-1;125;-27;1;0
4805.260;1628;8.1400;1087414;241.080;0;124;-28;1;0
4805.360;1628;8.1400;1086081;240.784;-1;125;-28;1;0
4805.460;1629;8.1450;1087180;241.028;-1;125;-28;1;0
4805.560;1630;8.1500;1086329;240.839;-1;124;-29;1;0
4805.660;1630;8.1500;1086517;240.881;-1;123;-28;1;0
4805.760;1631;8.1550;1086671;240.915;-2;124;-28;1;0
4805.860;1632;8.1600;1086369;240.848;-1;124;-28;1;0
4805.960;1632;8.1600;1086735;240.929;-1;125;-28;1;0
4806.060;1633;8.1650;1086745;240.931;-1;124;-28;1;0
4806.160;1634;8.1700;1086676;240.916;0;125;-28;1;0
4806.260;1634;8.1700;1085746;240.710;0;124;-28;1;0
4806.360;1635;8.1750;1085513;240.658;-1;124;-28;1;0
4806.460;1636;8.1800;1087630;241.128;0;124;-28;1;0
4806.560;1636;8.1800;1086991;240.986;0;125;-29;1;0
4806.660;1637;8.1850;1085951;240.755;-2;124;-29;1;0
4806.760;1638;8.1900;1086015;240.770;-1;125;-28;1;0
4806.860;1638;8.1900;1087733;241.150;-1;125;-27;1;0
4806.960;1639;8.1950;1088841;241.396;-1;125;-27;1;0
4807.060;1640;8.2000;1088579;241.338;-1;124;-27;1;0
4807.160;1640;8.2000;1087330;241.061;-1;125;-29;1;0
4807.260;1641;8.2050;1088361;241.290;-1;124;-29;1;0
4807.360;1642;8.2100;1086654;240.911;-1;125;-27;1;0
4807.460;1642;8.2100;1087490;241.097;-1;124;-28;1;0
4807.560;1643;8.2150;1088010;241.212;-1;124;-27;1;0
4807.660;1644;8.2200;1087626;241.127;-1;124;-27;1;0
4807.760;1644;8.2200;1085104;240.568;-1;125;-28;1;0
4807.860;1645;8.2250;1086088;240.786;-1;124;-28;1;0
4807.960;1646;8.2300;1087819;241.169;-1;124;-28;1;0
4808.060;1646;8.2300;1088142;241.241;0;124;-28;1;0
4808.160;1647;8.2350;1090397;241.741;-1;125;-28;1;0
4808.260;1648;8.2400;1090870;241.846;-2;125;-27;1;0
4808.360;1648;8.2400;1090509;241.766;-1;124;-28;1;0
4808.460;1649;8.2450;1089609;241.566;-1;126;-28;1;0
4808.560;1650;8.2500;1089552;241.554;-2;124;-28;1;0
4808.660;1650;8.2500;1089738;241.595;-1;124;-27;1;0
4808.760;1651;8.2550;1089134;241.461;-1;125;-27;1;0
4808.860;1652;8.2600;1089367;241.513;0;124;-29;1;0
4808.960;1652;8.2600;1090343;241.729;-1;125;-29;1;0
4809.060;1653;8.2650;1090504;241.765;-1;125;-27;1;0
4809.160;1654;8.2700;1089710;241.589;0;124;-29;1;0
4809.260;1654;8.2700;1089383;241.516;-1;124;-28;1;0
4809.360;1655;8.2750;1090158;241.688;-1;124;-28;1;0
4809.460;1656;8.2800;1091580;242.003;-1;124;-28;1;0
4809.560;1656;8.2800;1090505;241.765;-1;125;-27;1;0
4809.660;1657;8.2850;1089500;241.542;-1;124;-28;1;0
4809.760;1658;8.2900;1090725;241.814;-1;124;-29;1;0
4809.860;1658;8.2900;1091857;242.065;0;124;-27;1;0
4809.960;1659;8.2950;1092608;242.231;-1;125;-27;1;0
4810.060;1660;8.3000;1092634;242.237;-1;125;-28;1;0
4810.160;1660;8.3000;1092290;242.161;0;125;-28;1;0
4810.260;1661;8.3050;1091455;241.976;-1;124;-28;1;0
4810.360;1662;8.3100;1091801;242.052;0;124;-27;1;0
4810.460;1662;8.3100;1091838;242.060;-1;124;-28;1;0
4810.560;1663;8.3150;1092112;242.121;-1;125;-28;1;0
4810.660;1664;8.3200;1091631;242.015;-1;125;-28;1;0
4810.760;1664;8.3200;1092229;242.147;-2;125;-27;1;0
4810.860;1665;8.3250;1090538;241.772;-1;125;-27;1;0
4810.960;1666;8.3300;1089145;241.463;-1;125;-27;1;0
4811.060;1666;8.3300;1090793;241.829;-1;125;-28;1;0
4811.160;1667;8.3350;1092003;242.097;-1;125;-28;1;0
4811.260;1668;8.3400;1093123;242.345;-1;124;-27;1;0
4811.360;1668;8.3400;1092168;242.134;-1;125;-28;1;0
4811.460;1669;8.3450;1090406;241.743;0;124;-29;1;0
4811.560;1670;8.3500;1089788;241.606;-1;124;-27;1;0
4811.660;1670;8.3500;1091111;241.899;-1;125;-29;1;0
4811.760;1671;8.3550;1092663;242.243;-1;125;-27;1;0
4811.860;1672;8.3600;1092500;242.207;-1;124;-28;1;0
4811.960;1672;8.3600;1093284;242.381;-1;125;-28;1;0
4812.060;1673;8.3650;1091968;242.089;-1;124;-28;1;0
4812.160;1674;8.3700;1092264;242.155;-2;124;-27;1;0
4812.260;1674;8.3700;1092963;242.310;-1;124;-27;1;0
4812.360;1675;8.3750;1093780;242.491;0;124;-28;1;0
4812.460;1676;8.3800;1092486;242.204;-1;125;-28;1;0
4812.560;1676;8.3800;1091097;241.896;-1;124;-28;1;0
4812.660;1677;8.3850;1090039;241.662;-1;124;-28;1;0
4812.760;1678;8.3900;1090316;241.723;0;125;-27;1;0
4812.860;1678;8.3900;1091400;241.963;-1;125;-28;1;0
4812.960;1679;8.3950;1091961;242.088;-1;124;-28;1;0
4813.060;1680;8.4000;1090194;241.696;-1;124;-29;1;0
4813.160;1680;8.4000;1089650;241.575;-1;125;-27;1;0
4813.260;1681;8.4050;1089566;241.557;0;124;-29;1;0
4813.360;1682;8.4100;1090290;241.717;-1;124;-28;1;0
4813.460;1682;8.4100;1091074;241.891;0;125;-28;1;0
4813.560;1683;8.4150;1091657;242.020;-1;124;-28;1;0
4813.660;1684;8.4200;1092428;242.191;-1;124;-28;1;0
4813.760;1684;8.4200;1090947;241.863;-1;125;-27;1;0
4813.860;1685;8.4250;1091273;241.935;-1;125;-27;1;0
4813.960;1686;8.4300;1090747;241.819;-1;124;-28;1;0
4814.060;1686;8.4300;1090547;241.774;-1;125;-27;1;0
4814.160;1687;8.4350;1091480;241.981;-1;125;-28;1;0
4814.260;1688;8.4400;1091359;241.954;-1;125;-28;1;0
4814.360;1688;8.4400;1091816;242.056;-1;124;-28;1;0
4814.460;1689;8.4450;1089895;241.630;-1;124;-27;1;0
4814.560;1690;8.4500;1090853;241.842;0;124;-28;1;0
4814.660;1690;8.4500;1091720;242.034;-1;125;-28;1;0
4814.760;1691;8.4550;1092676;242.246;-1;124;-27;1;0
4814.860;1692;8.4600;1091969;242.090;-1;124;-28;1;0
4814.960;1692;8.4600;1091091;241.895;-1;125;-28;1;0
4815.060;1693;8.4650;1089971;241.647;0;125;-29;1;0
4815.160;1694;8.4700;1090349;241.730;-1;124;-29;1;0
4815.260;1694;8.4700;1092418;242.189;-1;125;-27;1;0
4815.360;1695;8.4750;1092243;242.150;-1;124;-28;1;0
4815.460;1696;8.4800;1092115;242.122;-1;124;-29;1;0
4815.560;1696;8.4800;1091306;241.943;-1;123;-29;1;0
4815.660;1697;8.4850;1091225;241.925;-1;124;-28;1;0
4815.760;1698;8.4900;1090887;241.850;-2;124;-27;1;0
4815.860;1698;8.4900;1091300;241.941;-1;125;-28;1;0
4815.960;1699;8.4950;1090988;241.872;0;124;-28;1;0
4816.060;1700;8.5000;1091685;242.027;-1;125;-27;1;0
4816.160;1700;8.5000;1091695;242.029;0;124;-28;1;0
4816.260;1701;8.5050;1091985;242.093;-1;125;-28;1;0
4816.360;1702;8.5100;1091387;241.960;-1;125;-28;1;0
4816.460;1702;8.5100;1091488;241.983;-2;125;-29;1;0
4816.560;1703;8.5150;1092294;242.162;-1;125;-27;1;0
4816.660;1704;8.5200;1093082;242.336;-2;125;-27;1;0
4816.760;1704;8.5200;1093221;242.367;-1;124;-28;1;0
4816.860;1705;8.5250;1092210;242.143;-1;125;-29;1;0
4816.960;1706;8.5300;1092429;242.192;-1;125;-27;1;0
4817.060;1706;8.5300;1093133;242.348;-1;124;-28;1;0
4817.160;1707;8.5350;1093356;242.397;-1;125;-28;1;0
4817.260;1708;8.5400;1093466;242.421;0;124;-28;1;0
4817.360;1708;8.5400;1093906;242.519;-1;125;-29;1;0
4817.460;1709;8.5450;1092622;242.234;-1;124;-28;1;0
4817.560;1710;8.5500;1090846;241.841;0;124;-28;1;0
4817.660;1710;8.5500;1093656;242.464;-1;124;-28;1;0
4817.760;1711;8.5550;1095412;242.853;0;124;-28;1;0
4817.860;1712;8.5600;1094452;242.640;-1;124;-29;1;0
4817.960;1712;8.5600;1093470;242.422;-1;124;-28;1;0
4818.060;1713;8.5650;1092925;242.301;-1;124;-27;1;0
4818.160;1714;8.5700;1095367;242.843;0;124;-29;1;0
4818.260;1714;8.5700;1094484;242.647;-1;124;-29;1;0
4818.360;1715;8.5750;1092809;242.276;-1;125;-27;1;0
4818.460;1716;8.5800;1094631;242.680;0;124;-29;1;0
4818.560;1716;8.5800;1095090;242.781;-1;124;-28;1;0
4818.660;1717;8.5850;1093965;242.532;0;124;-28;1;0
4818.760;1718;8.5900;1092998;242.318;-1;125;-28;1;0
4818.860;1718;8.5900;1094299;242.606;-1;125;-29;1;0
4818.960;1719;8.5950;1092755;242.264;-1;124;-28;1;0
4819.060;1720;8.6000;1093691;242.471;-1;124;-28;1;0
4819.160;1720;8.6000;1091911;242.077;-1;124;-29;1;0
4819.260;1721;8.6050;1091748;242.041;-1;125;-27;1;0
4819.360;1722;8.6100;1093097;242.340;-1;124;-29;1;0
4819.460;1722;8.6100;1093491;242.427;-1;125;-28;1;0
4819.560;1723;8.6150;1093706;242.475;-1;125;-28;1;0
4819.660;1724;8.6200;1094665;242.687;-1;124;-30;1;0
4819.760;1724;8.6200;1094449;242.639;0;124;-28;1;0
4819.860;1725;8.6250;1093109;242.342;-1;125;-28;1;0
4819.960;1726;8.6300;1092979;242.313;-1;125;-28;1;0
4820.060;1726;8.6300;1093035;242.326;-1;125;-28;1;0
4820.160;1727;8.6350;1093193;242.361;-2;125;-28;1;0
4820.260;1728;8.6400;1094035;242.548;-1;124;-28;1;0
4820.360;1728;8.6400;1094915;242.743;-1;125;-28;1;0
4820.460;1729;8.6450;1093749;242.484;-1;124;-29;1;0
4820.560;1730;8.6500;1093318;242.389;-1;125;-28;1;0
4820.660;1730;8.6500;1093710;242.476;-1;124;-28;1;0
4820.760;1731;8.6550;1092587;242.227;0;124;-28;1;0
4820.860;1732;8.6600;1091577;242.003;-1;125;-27;1;0
4820.960;1732;8.6600;1091414;241.966;-1;124;-28;1;0
4821.060;1733;8.6650;1091222;241.924;-1;125;-28;1;0
4821.160;1734;8.6700;1091165;241.911;-2;125;-27;1;0
4821.260;1734;8.6700;1091375;241.958;-1;125;-28;1;0
4821.360;1735;8.6750;1090564;241.778;-1;125;-28;1;0
4821.460;1736;8.6800;1090525;241.769;-2;125;-27;1;0
4821.560;1736;8.6800;1089248;241.486;-1;125;-29;1;0
4821.660;1737;8.6850;1089388;241.517;-1;124;-29;1;0
4821.760;1738;8.6900;1090300;241.720;-1;124;-28;1;0
4821.860;1738;8.6900;1090045;241.663;0;124;-28;1;0
4821.960;1739;8.6950;1090657;241.799;-1;124;-29;1;0
4822.060;1740;8.7000;1090618;241.790;-1;124;-28;1;0
4822.160;1740;8.7000;1089943;241.640;-1;125;-29;1;0
4822.260;1741;8.7050;1088533;241.328;-1;124;-28;1;0
4822.360;1742;8.7100;1089647;241.575;-1;124;-29;1;0
4822.460;1742;8.7100;1089843;241.618;-1;125;-28;1;0
4822.560;1743;8.7150;1090272;241.713;-2;125;-28;1;0
4822.660;1744;8.7200;1090234;241.705;-1;124;-28;1;0
4822.760;1744;8.7200;1088245;241.264;-1;125;-28;1;0
4822.860;1745;8.7250;1087780;241.161;-1;125;-28;1;0
4822.960;1746;8.7300;1087592;241.119;-1;125;-29;1;0
4823.060;1746;8.7300;1088644;241.352;-1;125;-28;1;0
4823.160;1747;8.7350;1088004;241.210;-1;124;-27;1;0
4823.260;1748;8.7400;1086990;240.986;-1;125;-28;1;0
4823.360;1748;8.7400;1085057;240.557;-1;125;-28;1;0
4823.460;1749;8.7450;1085088;240.564;-1;124;-28;1;0
4823.560;1750;8.7500;1085799;240.722;-1;124;-29;1;0
4823.660;1750;8.7500;1085282;240.607;-1;124;-27;1;0
4823.760;1751;8.7550;1084422;240.416;-1;124;-28;1;0
4823.860;1752;8.7600;1085513;240.658;-1;125;-28;1;0
4823.960;1752;8.7600;1084949;240.533;-1;125;-29;1;0
4824.060;1753;8.7650;1084232;240.374;-1;124;-27;1;0
4824.160;1754;8.7700;1083133;240.131;-1;124;-28;1;0
4824.260;1754;8.7700;1083948;240.311;0;125;-28;1;0
4824.360;1755;8.7750;1084231;240.374;-1;124;-28;1;0
4824.460;1756;8.7800;1084461;240.425;-1;125;-27;1;0
4824.560;1756;8.7800;1083029;240.108;-1;124;-28;1;0
4824.660;1757;8.7850;1083608;240.236;-1;125;-29;1;0
4824.760;1758;8.7900;1083538;240.220;-1;124;-28;1;0
4824.860;1758;8.7900;1083816;240.282;-1;124;-27;1;0
4824.960;1759;8.7950;1085636;240.686;-2;124;-29;1;0
4825.060;1760;8.8000;1086548;240.888;-1;124;-28;1;0
4825.160;1760;8.8000;1085581;240.673;-1;125;-28;1;0
4825.260;1761;8.8050;1084082;240.341;-1;124;-28;1;0
4825.360;1762;8.8100;1083814;240.282;-1;124;-28;1;0
4825.460;1762;8.8100;1085968;240.759;-1;125;-29;1;0
4825.560;1763;8.8150;1085672;240.693;-1;125;-27;1;0
4825.660;1764;8.8200;1086262;240.824;-1;124;-27;1;0
4825.760;1764;8.8200;1084573;240.450;-1;124;-27;1;0
4825.860;1765;8.8250;1083680;240.252;0;124;-28;1;0
4825.960;1766;8.8300;1086046;240.776;-1;125;-27;1;0
4826.060;1766;8.8300;1086192;240.809;0;124;-28;1;0
4826.160;1767;8.8350;1086294;240.831;-1;125;-28;1;0
4826.260;1768;8.8400;1087237;241.040;-2;125;-27;1;0
4826.360;1768;8.8400;1086163;240.802;-1;125;-28;1;0
4826.460;1769;8.8450;1085984;240.763;0;123;-29;1;0
4826.560;1770;8.8500;1086415;240.858;-1;125;-27;1;0
4826.660;1770;8.8500;1087253;241.044;-1;125;-28;1;0
4826.760;1771;8.8550;1086803;240.944;-1;124;-28;1;0
4826.860;1772;8.8600;1086517;240.881;-1;125;-28;1;0
4826.960;1772;8.8600;1085777;240.717;-1;124;-28;1;0
4827.060;1773;8.8650;1084747;240.488;-1;124;-28;1;0
4827.160;1774;8.8700;1086340;240.842;-1;125;-29;1;0
4827.260;1774;8.8700;1087240;241.041;-1;124;-28;1;0
4827.360;1775;8.8750;1087867;241.180;-1;124;-28;1;0
4827.460;1776;8.8800;1087483;241.095;-1;124;-28;1;0
4827.560;1776;8.8800;1086790;240.941;-1;124;-28;1;0
4827.660;1777;8.8850;1085174;240.583;-1;125;-28;1;0
4827.760;1778;8.8900;1083789;240.276;-1;125;-30;1;0
4827.860;1778;8.8900;1085272;240.605;0;124;-29;1;0
4827.960;1779;8.8950;1087392;241.075;0;124;-28;1;0
4828.060;1780;8.9000;1087539;241.107;0;124;-29;1;0
4828.160;1780;8.9000;1087290;241.052;-1;125;-28;1;0
4828.260;1781;8.9050;1087178;241.027;-1;124;-28;1;0
4828.360;1782;8.9100;1086787;240.941;-1;124;-27;1;0
4828.460;1782;8.9100;1088098;241.231;-1;124;-28;1;0
4828.560;1783;8.9150;1089202;241.476;0;124;-28;1;0
4828.660;1784;8.9200;1087589;241.118;-1;124;-29;1;0
4828.760;1784;8.9200;1088280;241.272;-1;125;-28;1;0
4828.860;1785;8.9250;1087638;241.129;-1;125;-27;1;0
4828.960;1786;8.9300;1087399;241.076;0;126;-29;1;0
4829.060;1786;8.9300;1088283;241.272;-1;125;-28;1;0
4829.160;1787;8.9350;1088234;241.261;-1;124;-28;1;0
4829.260;1788;8.9400;1088168;241.247;-1;124;-28;1;0
4829.360;1788;8.9400;1087951;241.199;0;124;-29;1;0
4829.460;1789;8.9450;1088386;241.295;-1;124;-27;1;0
4829.560;1790;8.9500;1088038;241.218;-1;125;-28;1;0
4829.660;1790;8.9500;1089559;241.555;-1;125;-28;1;0
4829.760;1791;8.9550;1089137;241.462;-1;124;-27;1;0
4829.860;1792;8.9600;1090705;241.809;-1;125;-28;1;0
4829.960;1792;8.9600;1088775;241.381;-1;124;-28;1;0
4830.060;1793;8.9650;1088182;241.250;-1;125;-29;1;0
4830.160;1794;8.9700;1087470;241.092;-1;124;-28;1;0
4830.260;1794;8.9700;1089015;241.435;-1;125;-28;1;0
4830.360;1795;8.9750;1090231;241.704;-1;124;-28;1;0
4830.460;1796;8.9800;1090155;241.687;-1;125;-26;1;0
4830.560;1796;8.9800;1089990;241.651;-1;125;-28;1;0
4830.660;1797;8.9850;1088467;241.313;-1;124;-28;1;0
4830.760;1798;8.9900;1088156;241.244;-2;125;-28;1;0
4830.860;1798;8.9900;1089415;241.523;-1;125;-28;1;0
4830.960;1799;8.9950;1088878;241.404;-1;124;-27;1;0
4831.060;1800;9.0000;1092198;242.140;-1;125;-27;1;0
4831.160;1800;9.0000;1092068;242.111;-1;125;-28;1;0
4831.260;1801;9.0050;1089570;241.558;-1;124;-28;1;0
4831.360;1802;9.0100;1088927;241.415;-1;125;-27;1;0
4831.460;1802;9.0100;1088382;241.294;0;124;-28;1;0
4831.560;1803;9.0150;1088030;241.216;0;124;-28;1;0
4831.660;1804;9.0200;1089697;241.586;-1;125;-27;1;0
4831.760;1804;9.0200;1090462;241.755;-2;124;-28;1;0
4831.860;1805;9.0250;1088084;241.228;-1;124;-28;1;0
4831.960;1806;9.0300;1087694;241.142;-1;125;-28;1;0
4832.060;1806;9.0300;1088072;241.226;-1;124;-29;1;0
4832.160;1807;9.0350;1089574;241.559;-1;124;-29;1;0
4832.260;1808;9.0400;1089319;241.502;-1;124;-28;1;0
4832.360;1808;9.0400;1087684;241.140;-1;125;-28;1;0
4832.460;1809;9.0450;1086543;240.887;-1;124;-27;1;0
4832.560;1810;9.0500;1087933;241.195;-2;124;-29;1;0
4832.660;1810;9.0500;1087470;241.092;-1;124;-28;1;0
4832.760;1811;9.0550;1087474;241.093;-2;124;-28;1;0
4832.860;1812;9.0600;1087356;241.067;-1;124;-29;1;0
4832.960;1812;9.0600;1087294;241.053;0;124;-28;1;0
4833.060;1813;9.0650;1086129;240.795;0;125;-28;1;0
4833.160;1814;9.0700;1085329;240.617;0;124;-28;1;0
4833.260;1814;9.0700;1086818;240.948;-1;124;-27;1;0
4833.360;1815;9.0750;1087678;241.138;-1;124;-28;1;0
4833.460;1816;9.0800;1088232;241.261;0;124;-29;1;0
4833.560;1816;9.0800;1089198;241.475;-1;124;-28;1;0
4833.660;1817;9.0850;1088441;241.307;-1;124;-28;1;0
4833.760;1818;9.0900;1087168;241.025;0;125;-27;1;0
4833.860;1818;9.0900;1088148;241.242;-1;125;-29;1;0
4833.960;1819;9.0950;1089726;241.592;0;124;-28;1;0
4834.060;1820;9.1000;1089242;241.485;-1;124;-28;1;0
4834.160;1820;9.1000;1086535;240.885;0;124;-29;1;0
4834.260;1821;9.1050;1086174;240.805;-1;125;-28;1;0
4834.360;1822;9.1100;1086137;240.797;-1;125;-28;1;0
4834.460;1822;9.1100;1087775;241.160;-1;124;-28;1;0
4834.560;1823;9.1150;1088921;241.414;-1;124;-28;1;0
4834.660;1824;9.1200;1087847;241.176;-1;125;-28;1;0
4834.760;1824;9.1200;1087589;241.118;-1;124;-28;1;0
4834.860;1825;9.1250;1087791;241.163;0;124;-27;1;0
4834.960;1826;9.1300;1086806;240.945;-1;124;-27;1;0
4835.060;1826;9.1300;1087866;241.180;-1;124;-28;1;0
4835.160;1827;9.1350;1087610;241.123;-1;125;-27;1;0
4835.260;1828;9.1400;1086665;240.914;-1;124;-29;1;0
4835.360;1828;9.1400;1085528;240.662;-1;125;-29;1;0
4835.460;1829;9.1450;1085093;240.565;-1;125;-27;1;0
4835.560;1830;9.1500;1084570;240.449;-1;124;-28;1;0
4835.660;1830;9.1500;1087055;241.000;-1;124;-28;1;0
4835.760;1831;9.1550;1088907;241.411;0;124;-27;1;0
4835.860;1832;9.1600;1086995;240.987;-1;124;-28;1;0
4835.960;1832;9.1600;1085766;240.714;0;124;-28;1;0
4836.060;1833;9.1650;1085241;240.598;-1;125;-28;1;0
4836.160;1834;9.1700;1086228;240.817;-1;124;-28;1;0
4836.260;1834;9.1700;1086435;240.863;-1;125;-27;1;0
4836.360;1835;9.1750;1086689;240.919;-1;125;-28;1;0
4836.460;1836;9.1800;1088730;241.371;-1;124;-28;1;0
4836.560;1836;9.1800;1086940;240.975;-1;124;-28;1;0
4836.660;1837;9.1850;1085567;240.670;-1;124;-29;1;0
4836.760;1838;9.1900;1085210;240.591;-1;124;-28;1;0
4836.860;1838;9.1900;1085182;240.585;0;125;-28;1;0
4836.960;1839;9.1950;1085179;240.584;-1;125;-29;1;0
4837.060;1840;9.2000;1085651;240.689;-1;124;-27;1;0
4837.160;1840;9.2000;1086504;240.878;-1;124;-28;1;0
4837.260;1841;9.2050;1086875;240.960;-1;124;-28;1;0
4837.360;1842;9.2100;1085749;240.711;-1;125;-27;1;0
4837.460;1842;9.2100;1085031;240.551;-1;124;-27;1;0
4837.560;1843;9.2150;1086967;240.981;-1;124;-28;1;0
4837.660;1844;9.2200;1087471;241.092;-2;125;-27;1;0
4837.760;1844;9.2200;1085524;240.661;-1;124;-29;1;0
4837.860;1845;9.2250;1084408;240.413;-1;125;-30;1;0
4837.960;1846;9.2300;1085294;240.610;-1;124;-29;1;0
4838.060;1846;9.2300;1086252;240.822;-1;124;-28;1;0
4838.160;1847;9.2350;1087030;240.995;0;125;-28;1;0
4838.260;1848;9.2400;1086693;240.920;-2;124;-29;1;0
4838.360;1848;9.2400;1086268;240.826;-1;124;-29;1;0
4838.460;1849;9.2450;1086026;240.772;-1;124;-29;1;0
4838.560;1850;9.2500;1085696;240.699;0;124;-29;1;0
4838.660;1850;9.2500;1084779;240.496;-1;124;-29;1;0
4838.760;1851;9.2550;1086113;240.791;-1;125;-29;1;0
4838.860;1852;9.2600;1086719;240.926;0;124;-28;1;0
4838.960;1852;9.2600;1086978;240.983;-1;125;-28;1;0
4839.060;1853;9.2650;1086376;240.850;-2;125;-27;1;0
4839.160;1854;9.2700;1087232;241.039;0;124;-29;1;0
4839.260;1854;9.2700;1087752;241.155;-2;124;-28;1;0
4839.360;1855;9.2750;1087740;241.152;-1;125;-28;1;0
4839.460;1856;9.2800;1087244;241.042;-1;124;-29;1;0
4839.560;1856;9.2800;1086597;240.899;-1;124;-27;1;0
4839.660;1857;9.2850;1088135;241.240;-2;124;-27;1;0
4839.760;1858;9.2900;1086911;240.968;-1;125;-28;1;0
4839.860;1858;9.2900;1087629;241.127;-1;125;-28;1;0
4839.960;1859;9.2950;1088710;241.367;-1;125;-28;1;0
4840.060;1860;9.3000;1087701;241.143;0;125;-28;1;0
4840.160;1860;9.3000;1087068;241.003;-1;125;-27;1;0
4840.260;1861;9.3050;1086077;240.783;-1;125;-28;1;0
4840.360;1862;9.3100;1085818;240.726;-1;125;-28;1;0
4840.460;1862;9.3100;1086643;240.909;-1;124;-28;1;0
4840.560;1863;9.3150;1085066;240.559;0;124;-28;1;0
4840.660;1864;9.3200;1086433;240.862;-1;124;-29;1;0
4840.760;1864;9.3200;1087070;241.003;-1;125;-28;1;0
4840.860;1865;9.3250;1085707;240.701;0;123;-28;1;0
4840.960;1866;9.3300;1084494;240.432;-1;125;-27;1;0
4841.060;1866;9.3300;1085375;240.628;-1;124;-28;1;0
4841.160;1867;9.3350;1086398;240.854;-1;124;-28;1;0
4841.260;1868;9.3400;1085340;240.620;-1;124;-29;1;0
4841.360;1868;9.3400;1083651;240.245;-1;124;-28;1;0
4841.460;1869;9.3450;1082674;240.029;-1;124;-28;1;0
4841.560;1870;9.3500;1082001;239.880;-1;124;-27;1;0
4841.660;1870;9.3500;1081468;239.761;-1;124;-29;1;0
4841.760;1871;9.3550;1081958;239.870;-1;124;-29;1;0
4841.860;1872;9.3600;1082600;240.012;-1;125;-28;1;0
4841.960;1872;9.3600;1082784;240.053;-2;124;-28;1;0
4842.060;1873;9.3650;1080494;239.546;-1;124;-28;1;0
4842.160;1874;9.3700;1080662;239.583;-2;125;-28;1;0
4842.260;1874;9.3700;1081036;239.666;-1;124;-28;1;0
4842.360;1875;9.3750;1080202;239.481;-1;124;-28;1;0
4842.460;1876;9.3800;1079215;239.262;-1;126;-28;1;0
4842.560;1876;9.3800;1078215;239.040;-1;125;-28;1;0
4842.660;1877;9.3850;1079261;239.272;-1;125;-28;1;0
4842.760;1878;9.3900;1079651;239.359;-2;125;-27;1;0
4842.860;1878;9.3900;1078409;239.083;-1;124;-27;1;0
4842.960;1879;9.3950;1079511;239.328;0;124;-28;1;0
4843.060;1880;9.4000;1080121;239.463;-1;125;-28;1;0
4843.160;1880;9.4000;1079935;239.422;-1;125;-27;1;0
4843.260;1881;9.4050;1077957;238.983;-1;125;-28;1;0
4843.360;1882;9.4100;1077952;238.982;-1;125;-27;1;0
4843.460;1882;9.4100;1079785;239.388;-1;124;-28;1;0
4843.560;1883;9.4150;1078526;239.109;0;124;-28;1;0
4843.660;1884;9.4200;1080041;239.445;-1;125;-27;1;0
4843.760;1884;9.4200;1079996;239.435;-1;125;-29;1;0
4843.860;1885;9.4250;1079712;239.372;-1;126;-29;1;0
4843.960;1886;9.4300;1079881;239.410;-1;125;-29;1;0
4844.060;1886;9.4300;1079705;239.371;-1;125;-27;1;0
4844.160;1887;9.4350;1081492;239.767;-1;124;-29;1;0
4844.260;1888;9.4400;1083607;240.236;-1;125;-28;1;0
4844.360;1888;9.4400;1083560;240.225;-2;125;-27;1;0
4844.460;1889;9.4450;1081094;239.679;-1;124;-28;1;0
4844.560;1890;9.4500;1081707;239.814;0;124;-29;1;0
4844.660;1890;9.4500;1081695;239.812;-1;124;-28;1;0
4844.760;1891;9.4550;1082793;240.055;-1;124;-27;1;0
4844.860;1892;9.4600;1082413;239.971;-1;124;-29;1;0
4844.960;1892;9.4600;1082837;240.065;-1;125;-28;1;0
4845.060;1893;9.4650;1083239;240.154;0;124;-28;1;0
4845.160;1894;9.4700;1081093;239.678;-1;124;-29;1;0
4845.260;1894;9.4700;1084312;240.392;-1;124;-29;1;0
4845.360;1895;9.4750;1084113;240.348;-1;124;-28;1;0
4845.460;1896;9.4800;1083339;240.176;0;124;-29;1;0
4845.560;1896;9.4800;1083654;240.246;-1;124;-28;1;0
4845.660;1897;9.4850;1083886;240.298;-1;124;-27;1;0
4845.760;1898;9.4900;1084792;240.498;-1;124;-28;1;0
4845.860;1898;9.4900;1084448;240.422;-1;125;-28;1;0
4845.960;1899;9.4950;1084191;240.365;0;125;-28;1;0
4846.060;1900;9.5000;1083908;240.302;-1;125;-27;1;0
4846.160;1900;9.5000;1084863;240.514;0;124;-28;1;0
4846.260;1901;9.5050;1083005;240.102;-1;125;-28;1;0
4846.360;1902;9.5100;1082477;239.985;-1;124;-28;1;0
4846.460;1902;9.5100;1083969;240.316;-1;124;-28;1;0
4846.560;1903;9.5150;1084225;240.373;-1;125;-28;1;0
4846.660;1904;9.5200;1084595;240.455;-1;125;-27;1;0
4846.760;1904;9.5200;1084672;240.472;-2;125;-27;1;0
4846.860;1905;9.5250;1083481;240.208;-1;125;-28;1;0
4846.960;1906;9.5300;1083056;240.114;-1;125;-29;1;0
4847.060;1906;9.5300;1083619;240.238;-1;125;-28;1;0
4847.160;1907;9.5350;1084502;240.434;-1;124;-28;1;0
4847.260;1908;9.5400;1085474;240.650;-1;125;-28;1;0
4847.360;1908;9.5400;1086012;240.769;-1;125;-28;1;0
4847.460;1909;9.5450;1083933;240.308;-2;125;-28;1;0
4847.560;1910;9.5500;1082725;240.040;-1;124;-27;1;0
4847.660;1910;9.5500;1085908;240.746;-1;124;-27;1;0
4847.760;1911;9.5550;1086453;240.867;-1;124;-29;1;0
4847.860;1912;9.5600;1086509;240.879;-1;124;-27;1;0
4847.960;1912;9.5600;1086350;240.844;-1;125;-29;1;0
4848.060;1913;9.5650;1086659;240.912;-1;125;-29;1;0
4848.160;1914;9.5700;1085086;240.564;-1;124;-27;1;0
4848.260;1914;9.5700;1084931;240.529;-1;124;-28;1;0
4848.360;1915;9.5750;1084787;240.497;-1;124;-28;1;0
4848.460;1916;9.5800;1085223;240.594;-2;125;-27;1;0
4848.560;1916;9.5800;1083814;240.282;-1;125;-29;1;0
4848.660;1917;9.5850;1082848;240.067;-1;124;-28;1;0
4848.760;1918;9.5900;1084100;240.345;-1;125;-27;1;0
4848.860;1918;9.5900;1083997;240.322;-1;125;-28;1;0
4848.960;1919;9.5950;1085079;240.562;-1;124;-28;1;0
4849.060;1920;9.6000;1087094;241.009;-1;124;-27;1;0
4849.160;1920;9.6000;1086077;240.783;-1;125;-27;1;0
4849.260;1921;9.6050;1084480;240.429;-1;124;-28;1;0
4849.360;1922;9.6100;1084135;240.353;-1;125;-29;1;0
4849.460;1922;9.6100;1086850;240.955;-1;124;-28;1;0
4849.560;1923;9.6150;1086948;240.976;-1;125;-30;1;0
4849.660;1924;9.6200;1086208;240.812;-1;125;-29;1;0
4849.760;1924;9.6200;1086357;240.845;-1;125;-27;1;0
4849.860;1925;9.6250;1087124;241.015;-2;125;-28;1;0
4849.960;1926;9.6300;1086361;240.846;0;124;-28;1;0
4850.060;1926;9.6300;1087116;241.014;-1;125;-28;1;0
4850.160;1927;9.6350;1088528;241.327;0;124;-28;1;0
4850.260;1928;9.6400;1088413;241.301;-1;124;-29;1;0
4850.360;1928;9.6400;1088574;241.337;-1;124;-28;1;0
4850.460;1929;9.6450;1086817;240.947;-1;124;-28;1;0
4850.560;1930;9.6500;1086123;240.793;0;124;-29;1;0
4850.660;1930;9.6500;1085548;240.666;-1;124;-28;1;0
4850.760;1931;9.6550;1086766;240.936;0;123;-27;1;0
4850.860;1932;9.6600;1086663;240.913;-1;125;-28;1;0
4850.960;1932;9.6600;1086314;240.836;-1;125;-28;1;0
4851.060;1933;9.6650;1085483;240.652;-1;125;-28;1;0
4851.160;1934;9.6700;1085532;240.662;0;125;-29;1;0
4851.260;1934;9.6700;1087304;241.055;-1;125;-27;1;0
4851.360;1935;9.6750;1086803;240.944;-1;124;-28;1;0
4851.460;1936;9.6800;1087775;241.160;-1;125;-29;1;0
4851.560;1936;9.6800;1085702;240.700;-1;124;-28;1;0
4851.660;1937;9.6850;1084895;240.521;-1;124;-27;1;0
4851.760;1938;9.6900;1085665;240.692;-1;124;-28;1;0
4851.860;1938;9.6900;1086447;240.865;-1;124;-27;1;0
4851.960;1939;9.6950;1087237;241.040;-1;125;-28;1;0
4852.060;1940;9.7000;1087263;241.046;-1;124;-28;1;0
4852.160;1940;9.7000;1086064;240.780;-1;124;-28;1;0
4852.260;1941;9.7050;1084783;240.496;-1;125;-27;1;0
4852.360;1942;9.7100;1086410;240.857;-2;125;-27;1;0
4852.460;1942;9.7100;1086844;240.953;-1;124;-28;1;0
4852.560;1943;9.7150;1086520;240.881;-1;125;-27;1;0
4852.660;1944;9.7200;1085349;240.622;-1;124;-27;1;0
4852.760;1944;9.7200;1085772;240.716;-1;124;-28;1;0
4852.860;1945;9.7250;1084923;240.527;-2;125;-28;1;0
4852.960;1946;9.7300;1084105;240.346;-1;124;-29;1;0
4853.060;1946;9.7300;1084008;240.325;-1;125;-28;1;0
4853.160;1947;9.7350;1086285;240.829;-1;125;-29;1;0
4853.260;1948;9.7400;1085197;240.588;-1;125;-28;1;0
4853.360;1948;9.7400;1085269;240.604;-1;124;-27;1;0
4853.460;1949;9.7450;1084346;240.400;-1;124;-28;1;0
4853.560;1950;9.7500;1083468;240.205;-1;125;-28;1;0
4853.660;1950;9.7500;1084899;240.522;-1;125;-28;1;0
4853.760;1951;9.7550;1086581;240.895;-1;125;-28;1;0
4853.860;1952;9.7600;1085556;240.668;-1;125;-28;1;0
4853.960;1952;9.7600;1084884;240.519;-1;126;-28;1;0
4854.060;1953;9.7650;1083951;240.312;-1;124;-27;1;0
4854.160;1954;9.7700;1084427;240.417;0;124;-28;1;0
4854.260;1954;9.7700;1085233;240.596;0;124;-29;1;0
4854.360;1955;9.7750;1085318;240.615;0;124;-28;1;0
4854.460;1956;9.7800;1085029;240.551;-1;125;-27;1;0
4854.560;1956;9.7800;1086136;240.796;-1;125;-28;1;0
4854.660;1957;9.7850;1085533;240.663;-1;124;-28;1;0
4854.760;1958;9.7900;1084249;240.378;-1;124;-27;1;0
4854.860;1958;9.7900;1084770;240.494;-2;125;-28;1;0
4854.960;1959;9.7950;1086154;240.800;-1;124;-29;1;0
4855.060;1960;9.8000;1085890;240.742;-1;125;-27;1;0
4855.160;1960;9.8000;1084756;240.490;-1;125;-28;1;0
4855.260;1961;9.8050;1084114;240.348;-1;125;-29;1;0
4855.360;1962;9.8100;1083863;240.292;-2;125;-28;1;0
4855.460;1962;9.8100;1084177;240.362;-1;125;-28;1;0
4855.560;1963;9.8150;1084765;240.492;-1;125;-29;1;0
4855.660;1964;9.8200;1083610;240.236;-1;124;-27;1;0
4855.760;1964;9.8200;1083911;240.303;-2;125;-27;1;0
4855.860;1965;9.8250;1085210;240.591;-1;125;-28;1;0
4855.960;1966;9.8300;1081974;239.874;-1;124;-28;1;0
4856.060;1966;9.8300;1082548;240.001;-1;125;-28;1;0
4856.160;1967;9.8350;1084766;240.493;0;124;-28;1;0
4856.260;1968;9.8400;1082889;240.076;0;124;-29;1;0
4856.360;1968;9.8400;1083104;240.124;-1;125;-28;1;0
4856.460;1969;9.8450;1082147;239.912;-1;124;-28;1;0
4856.560;1970;9.8500;1083565;240.226;-1;123;-29;1;0
4856.660;1970;9.8500;1084158;240.358;-1;124;-27;1;0
4856.760;1971;9.8550;1084262;240.381;-1;125;-28;1;0
4856.860;1972;9.8600;1084665;240.470;-1;124;-29;1;0
4856.960;1972;9.8600;1083859;240.292;-1;125;-28;1;0
4857.060;1973;9.8650;1082130;239.908;-2;124;-28;1;0
4857.160;1974;9.8700;1082585;240.009;0;124;-30;1;0
4857.260;1974;9.8700;1083932;240.308;-1;124;-27;1;0
4857.360;1975;9.8750;1084780;240.496;-1;124;-28;1;0
4857.460;1976;9.8800;1083972;240.317;-1;125;-30;1;0
4857.560;1976;9.8800;1085101;240.567;-1;125;-27;1;0
4857.660;1977;9.8850;1084262;240.381;-1;125;-29;1;0
4857.760;1978;9.8900;1081578;239.786;0;125;-29;1;0
4857.860;1978;9.8900;1082688;240.032;-1;124;-28;1;0
4857.960;1979;9.8950;1084361;240.403;-1;125;-28;1;0
4858.060;1980;9.9000;1082936;240.087;-1;124;-29;1;0
4858.160;1980;9.9000;1082183;239.920;0;124;-29;1;0
4858.260;1981;9.9050;1081271;239.718;-1;124;-28;1;0
4858.360;1982;9.9100;1081291;239.722;-1;124;-28;1;0
4858.460;1982;9.9100;1081730;239.820;-1;125;-29;1;0
4858.560;1983;9.9150;1083761;240.270;-1;124;-28;1;0
4858.660;1984;9.9200;1082580;240.008;-1;124;-28;1;0
4858.760;1984;9.9200;1082093;239.900;-1;125;-27;1;0
4858.860;1985;9.9250;1082114;239.905;-2;123;-28;1;0
4858.960;1986;9.9300;1080833;239.621;-1;125;-28;1;0
4859.060;1986;9.9300;1081889;239.855;0;123;-29;1;0
4859.160;1987;9.9350;1082513;239.993;-1;125;-29;1;0
4859.260;1988;9.9400;1082293;239.944;-1;125;-27;1;0
4859.360;1988;9.9400;1081293;239.723;0;124;-28;1;0
4859.460;1989;9.9450;1080510;239.549;0;125;-29;1;0
4859.560;1990;9.9500;1081194;239.701;-1;124;-28;1;0
4859.660;1990;9.9500;1081329;239.731;-1;124;-29;1;0
4859.760;1991;9.9550;1080943;239.645;-1;124;-27;1;0
4859.860;1992;9.9600;1081423;239.751;-1;125;-28;1;0
4859.960;1992;9.9600;1081307;239.726;-1;124;-29;1;0
4860.060;1993;9.9650;1079850;239.403;-1;125;-28;1;0
4860.160;1994;9.9700;1078362;239.073;-1;125;-28;1;0
4860.260;1994;9.9700;1076940;238.758;-1;125;-28;1;0
4860.360;1995;9.9750;1077238;238.824;-2;125;-28;1;0
4860.460;1996;9.9800;1076952;238.760;-1;125;-28;1;0
4860.560;1996;9.9800;1076854;238.739;-1;125;-27;1;0
4860.660;1997;9.9850;1076166;238.586;-1;125;-28;1;0
4860.760;1998;9.9900;1076237;238.602;-2;124;-26;1;0
4860.860;1998;9.9900;1076353;238.627;-1;124;-28;1;0
4860.960;1999;9.9950;1077244;238.825;-1;124;-28;1;0
4861.060;2000;10.0000;1077869;238.964;-2;124;-27;1;0
4861.160;2000;10.0000;1077239;238.824;-1;124;-28;1;0
4861.260;2001;10.0050;1074540;238.226;-1;124;-28;1;0
4861.360;2002;10.0100;1074909;238.307;-1;125;-27;1;0
4861.460;2002;10.0100;1076243;238.603;-1;125;-29;1;0
4861.560;2003;10.0150;1076482;238.656;-2;124;-28;1;0
4861.660;2004;10.0200;1076360;238.629;-1;124;-27;1;0
4861.760;2004;10.0200;1076889;238.746;-2;125;-28;1;0
4861.860;2005;10.0250;1074783;238.279;-1;124;-29;1;0
4861.960;2006;10.0300;1075679;238.478;-1;125;-27;1;0
4862.060;2006;10.0300;1077957;238.983;0;125;-27;1;0
4862.160;2007;10.0350;1078994;239.213;-1;124;-30;1;0
4862.260;2008;10.0400;1077697;238.925;0;124;-28;1;0
4862.360;2008;10.0400;1077531;238.889;-1;124;-28;1;0
4862.460;2009;10.0450;1076988;238.768;-1;124;-28;1;0
4862.560;2010;10.0500;1076680;238.700;-1;125;-28;1;0
4862.660;2010;10.0500;1077510;238.884;0;125;-28;1;0
4862.760;2011;10.0550;1078613;239.129;0;125;-27;1;0
4862.860;2012;10.0600;1078734;239.155;0;124;-29;1;0
4862.960;2012;10.0600;1079638;239.356;-1;124;-29;1;0
4863.060;2013;10.0650;1077255;238.827;-1;124;-28;1;0
4863.160;2014;10.0700;1076590;238.680;0;124;-29;1;0
4863.260;2014;10.0700;1077840;238.957;-1;125;-28;1;0
4863.360;2015;10.0750;1077645;238.914;-1;125;-28;1;0
4863.460;2016;10.0800;1077854;238.960;0;124;-29;1;0
4863.560;2016;10.0800;1077832;238.955;-1;124;-28;1;0
4863.660;2017;10.0850;1076582;238.678;-2;124;-27;1;0
4863.760;2018;10.0900;1077176;238.810;-1;124;-29;1;0
4863.860;2018;10.0900;1077407;238.861;-1;124;-28;1;0
4863.960;2019;10.0950;1077543;238.891;-1;124;-28;1;0
4864.060;2020;10.1000;1077893;238.969;0;125;-29;1;0
4864.160;2020;10.1000;1077863;238.962;-1;125;-28;1;0
4864.260;2021;10.1050;1077127;238.799;-1;124;-28;1;0
4864.360;2022;10.1100;1077582;238.900;-1;124;-29;1;0
4864.460;2022;10.1100;1077572;238.898;-1;124;-28;1;0
4864.560;2023;10.1150;1078386;239.078;-1;125;-28;1;0
4864.660;2024;10.1200;1079109;239.238;-1;125;-28;1;0
4864.760;2024;10.1200;1080398;239.524;-2;124;-28;1;0
4864.860;2025;10.1250;1079666;239.362;-1;124;-28;1;0
4864.960;2026;10.1300;1079282;239.277;-1;124;-28;1;0
4865.060;2026;10.1300;1078913;239.195;-1;125;-28;1;0
4865.160;2027;10.1350;1079785;239.388;-1;124;-28;1;0
4865.260;2028;10.1400;1079620;239.352;-1;125;-28;1;0
4865.360;2028;10.1400;1079624;239.353;-2;125;-28;1;0
4865.460;2029;10.1450;1079201;239.259;-1;124;-28;1;0
4865.560;2030;10.1500;1078829;239.176;-1;125;-28;1;0
4865.660;2030;10.1500;1079512;239.328;-1;124;-27;1;0
4865.760;2031;10.1550;1081604;239.792;-1;124;-27;1;0
4865.860;2032;10.1600;1080738;239.600;-1;125;-27;1;0
4865.960;2032;10.1600;1078182;239.033;-1;124;-28;1;0
4866.060;2033;10.1650;1078172;239.031;-2;124;-28;1;0
4866.160;2034;10.1700;1079250;239.270;-2;124;-27;1;0
4866.260;2034;10.1700;1080726;239.597;0;125;-28;1;0
4866.360;2035;10.1750;1080394;239.523;-1;124;-28;1;0
4866.460;2036;10.1800;1079664;239.362;-1;125;-27;1;0
4866.560;2036;10.1800;1079477;239.320;-1;125;-28;1;0
4866.660;2037;10.1850;1079078;239.232;0;125;-28;1;0
4866.760;2038;10.1900;1079929;239.420;-1;125;-27;1;0
4866.860;2038;10.1900;1081510;239.771;-1;124;-27;1;0
4866.960;2039;10.1950;1081986;239.876;-1;125;-28;1;0
4867.060;2040;10.2000;1080982;239.654;-1;124;-27;1;0
4867.160;2040;10.2000;1079820;239.396;-1;124;-28;1;0
4867.260;2041;10.2050;1078363;239.073;-1;125;-28;1;0
4867.360;2042;10.2100;1079586;239.344;-1;124;-27;1;0
4867.460;2042;10.2100;1080456;239.537;-2;125;-29;1;0
4867.560;2043;10.2150;1081428;239.753;0;124;-28;1;0
4867.660;2044;10.2200;1080750;239.602;-2;125;-28;1;0
4867.760;2044;10.2200;1079577;239.342;-1;124;-28;1;0
4867.860;2045;10.2250;1079303;239.281;-1;125;-29;1;0
4867.960;2046;10.2300;1078416;239.085;-2;124;-27;1;0
4868.060;2046;10.2300;1079360;239.294;-1;125;-29;1;0
4868.160;2047;10.2350;1080267;239.495;-1;124;-27;1;0
4868.260;2048;10.2400;1079642;239.357;-1;125;-27;1;0
4868.360;2048;10.2400;1080206;239.482;-1;124;-28;1;0
4868.460;2049;10.2450;1078878;239.187;-1;125;-29;1;0
4868.560;2050;10.2500;1078789;239.168;-1;125;-26;1;0
4868.660;2050;10.2500;1079337;239.289;-1;125;-27;1;0
4868.760;2051;10.2550;1080447;239.535;-1;124;-28;1;0
4868.860;2052;10.2600;1080987;239.655;-1;125;-27;1;0
4868.960;2052;10.2600;1078756;239.160;-1;125;-28;1;0
4869.060;2053;10.2650;1077545;238.892;-2;124;-29;1;0
4869.160;2054;10.2700;1077638;238.912;-1;125;-28;1;0
4869.260;2054;10.2700;1079792;239.390;-1;124;-29;1;0
4869.360;2055;10.2750;1080476;239.542;-1;125;-28;1;0
4869.460;2056;10.2800;1081362;239.738;-1;124;-29;1;0
4869.560;2056;10.2800;1081464;239.761;-1;124;-28;1;0
4869.660;2057;10.2850;1080613;239.572;-1;124;-28;1;0
4869.760;2058;10.2900;1079322;239.286;0;125;-30;1;0
4869.860;2058;10.2900;1078229;239.043;-1;124;-28;1;0
4869.960;2059;10.2950;1079172;239.252;-1;124;-28;1;0
4870.060;2060;10.3000;1080903;239.636;-1;124;-29;1;0
4870.160;2060;10.3000;1079657;239.360;-1;124;-28;1;0
4870.260;2061;10.3050;1077573;238.898;-1;124;-29;1;0
4870.360;2062;10.3100;1078663;239.140;-1;123;-30;1;0
4870.460;2062;10.3100;1079192;239.257;-1;125;-28;1;0
4870.560;2063;10.3150;1080334;239.510;-1;124;-28;1;0
4870.660;2064;10.3200;1079972;239.430;0;124;-29;1;0
4870.760;2064;10.3200;1078248;239.048;-2;125;-28;1;0
4870.860;2065;10.3250;1076688;238.702;-1;125;-28;1;0
4870.960;2066;10.3300;1075871;238.521;-1;124;-29;1;0
4871.060;2066;10.3300;1076679;238.700;-1;125;-27;1;0
4871.160;2067;10.3350;1078018;238.997;-2;124;-28;1;0
4871.260;2068;10.3400;1078851;239.181;-1;124;-29;1;0
4871.360;2068;10.3400;1076785;238.723;-1;124;-28;1;0
4871.460;2069;10.3450;1077691;238.924;-2;125;-28;1;0
4871.560;2070;10.3500;1076709;238.706;-1;124;-28;1;0
4871.660;2070;10.3500;1076408;238.640;-1;125;-28;1;0
4871.760;2071;10.3550;1077319;238.842;-1;125;-29;1;0
4871.860;2072;10.3600;1078113;239.018;-1;124;-28;1;0
4871.960;2072;10.3600;1077598;238.903;-1;125;-28;1;0
4872.060;2073;10.3650;1076336;238.624;-2;124;-27;1;0
4872.160;2074;10.3700;1075755;238.495;0;125;-27;1;0
4872.260;2074;10.3700;1078291;239.057;0;125;-28;1;0
4872.360;2075;10.3750;1078508;239.105;0;124;-28;1;0
4872.460;2076;10.3800;1076946;238.759;-1;125;-27;1;0
4872.560;2076;10.3800;1076495;238.659;-1;125;-28;1;0
4872.660;2077;10.3850;1075300;238.394;-1;124;-28;1;0
4872.760;2078;10.3900;1074747;238.271;0;125;-27;1;0
4872.860;2078;10.3900;1076488;238.657;-1;125;-28;1;0
4872.960;2079;10.3950;1078034;239.000;-1;124;-28;1;0
4873.060;2080;10.4000;1076734;238.712;-1;124;-28;1;0
4873.160;2080;10.4000;1076921;238.753;-1;124;-28;1;0
4873.260;2081;10.4050;1075750;238.494;-1;124;-28;1;0
4873.360;2082;10.4100;1075230;238.378;-1;125;-27;1;0
4873.460;2082;10.4100;1075348;238.405;-1;124;-29;1;0
4873.560;2083;10.4150;1074950;238.316;-1;125;-28;1;0
4873.660;2084;10.4200;1075117;238.353;-1;125;-27;1;0
