Repository: tm-mech/diy-tensile-tester

# Desktop Tensile Testing Machine

A custom-built desktop tensile testing machine for characterizing 3D-printed polymer specimens according to ISO 527. Designed and built from scratch — mechanical assembly, electronics, firmware (Arduino/C++), and data acquisition & analysis software (Python).

> Personal engineering project bridging mechanical testing, embedded systems, and data analysis.
---

## Key Results

Three FDM-printed materials tested (ISO 527-2 Type 1BA dogbone, 5 mm/min, n = 3 each):

| Material | UTS [MPa] | E-Modulus [GPa] | Elongation |
|---|---|---|---|
| **PETG** (eSUN) | 34.8 ± 0.1 | 1.63 ± 0.10 | 77.1 ± 8.7% |
| **PLA** (eSUN) | 47.4 ± 1.1 | 2.68 ± 0.46 | 12–103%\* |

File: data/PETG/PETG_533_003.csv (part 5 of 18)
time_s;steps;displacement_mm;force_raw;force_N;accel_x;accel_y;accel_z;endstop;step_loss
4873.760;2084;10.4200;1074539;238.225;-1;124;-28;1;0
4873.860;2085;10.4250;1073609;238.019;-1;124;-29;1;0
4873.960;2086;10.4300;1074865;238.298;-1;125;-28;1;0
4874.060;2086;10.4300;1076571;238.676;-1;124;-28;1;0
4874.160;2087;10.4350;1075190;238.370;-1;125;-29;1;0
4874.260;2088;10.4400;1075627;238.467;-2;125;-27;1;0
4874.360;2088;10.4400;1076070;238.565;-1;125;-28;1;0
4874.460;2089;10.4450;1074739;238.270;-1;124;-29;1;0
4874.560;2090;10.4500;1075798;238.504;-1;126;-28;1;0
4874.660;2090;10.4500;1075971;238.543;-1;124;-29;1;0
4874.760;2091;10.4550;1074681;238.257;-1;124;-29;1;0
4874.860;2092;10.4600;1074458;238.207;-2;125;-28;1;0
4874.960;2092;10.4600;1075325;238.400;0;125;-28;1;0
4875.060;2093;10.4650;1073590;238.015;-1;124;-28;1;0
4875.160;2094;10.4700;1074219;238.154;-1;124;-27;1;0
4875.260;2094;10.4700;1073993;238.104;-1;124;-28;1;0
4875.360;2095;10.4750;1075640;238.469;-1;124;-29;1;0
4875.460;2096;10.4800;1074910;238.308;-1;125;-27;1;0
4875.560;2096;10.4800;1074738;238.269;0;124;-28;1;0
4875.660;2097;10.4850;1075175;238.366;-2;123;-29;1;0
4875.760;2098;10.4900;1073163;237.920;-1;125;-28;1;0
4875.860;2098;10.4900;1072597;237.795;-1;125;-28;1;0
4875.960;2099;10.4950;1072393;237.750;-1;124;-28;1;0
4876.060;2100;10.5000;1072153;237.696;0;124;-28;1;0
4876.160;2100;10.5000;1070708;237.376;-1;125;-27;1;0
4876.260;2101;10.5050;1070592;237.350;-1;125;-27;1;0
4876.360;2102;10.5100;1071681;237.592;-1;124;-27;1;0
4876.460;2102;10.5100;1072609;237.797;-1;124;-28;1;0
4876.560;2103;10.5150;1072936;237.870;-1;125;-29;1;0
4876.660;2104;10.5200;1072567;237.788;-1;124;-29;1;0
4876.760;2104;10.5200;1071716;237.599;-1;124;-28;1;0
4876.860;2105;10.5250;1068991;236.995;-1;124;-28;1;0
4876.960;2106;10.5300;1068186;236.817;-1;124;-29;1;0
4877.060;2106;10.5300;1069938;237.205;-2;124;-28;1;0
4877.160;2107;10.5350;1071123;237.468;-1;125;-28;1;0
4877.260;2108;10.5400;1070326;237.291;0;124;-29;1;0
4877.360;2108;10.5400;1069189;237.039;-1;124;-28;1;0
4877.460;2109;10.5450;1067969;236.769;-2;124;-28;1;0
4877.560;2110;10.5500;1066872;236.526;0;123;-30;1;0
4877.660;2110;10.5500;1067309;236.622;-1;125;-28;1;0
4877.760;2111;10.5550;1069310;237.066;-1;124;-29;1;0
4877.860;2112;10.5600;1068312;236.845;-1;124;-30;1;0
4877.960;2112;10.5600;1066003;236.333;-1;125;-28;1;0
4878.060;2113;10.5650;1065579;236.239;-1;125;-29;1;0
4878.160;2114;10.5700;1065044;236.120;0;124;-30;1;0
4878.260;2114;10.5700;1065501;236.222;-1;124;-28;1;0
4878.360;2115;10.5750;1064895;236.087;-1;124;-29;1;0
4878.460;2116;10.5800;1065021;236.115;-1;125;-29;1;0
4878.560;2116;10.5800;1065906;236.311;-1;125;-28;1;0
4878.660;2117;10.5850;1064733;236.051;-1;124;-29;1;0
4878.760;2118;10.5900;1064248;235.944;-1;124;-30;1;0
4878.860;2118;10.5900;1063930;235.873;-1;125;-28;1;0
4878.960;2119;10.5950;1064451;235.989;0;124;-28;1;0
4879.060;2120;10.6000;1064723;236.049;-1;125;-28;1;0
4879.160;2120;10.6000;1064507;236.001;-1;125;-29;1;0
4879.260;2121;10.6050;1063952;235.878;-2;124;-28;1;0
4879.360;2122;10.6100;1064536;236.008;-1;125;-29;1;0
4879.460;2122;10.6100;1065542;236.231;-1;125;-29;1;0
4879.560;2123;10.6150;1065935;236.318;-1;125;-28;1;0
4879.660;2124;10.6200;1064568;236.015;0;124;-28;1;0
4879.760;2124;10.6200;1064614;236.025;-1;124;-29;1;0
4879.860;2125;10.6250;1063795;235.843;-1;124;-28;1;0
4879.960;2126;10.6300;1065836;236.296;-1;125;-27;1;0
4880.060;2126;10.6300;1065919;236.314;0;123;-28;1;0
4880.160;2127;10.6350;1067115;236.579;0;124;-29;1;0
4880.260;2128;10.6400;1068031;236.782;0;124;-28;1;0
4880.360;2128;10.6400;1067325;236.626;-1;124;-29;1;0
4880.460;2129;10.6450;1065603;236.244;-1;125;-27;1;0
4880.560;2130;10.6500;1064375;235.972;-1;125;-28;1;0
4880.660;2130;10.6500;1064219;235.937;-2;124;-27;1;0
4880.760;2131;10.6550;1067794;236.730;-1;124;-28;1;0
4880.860;2132;10.6600;1067669;236.702;-1;125;-28;1;0
4880.960;2132;10.6600;1067231;236.605;-1;125;-29;1;0
4881.060;2133;10.6650;1065547;236.232;0;124;-28;1;0
4881.160;2134;10.6700;1065710;236.268;-1;125;-28;1;0
4881.260;2134;10.6700;1066455;236.433;-2;124;-28;1;0
4881.360;2135;10.6750;1067736;236.717;-1;125;-28;1;0
4881.460;2136;10.6800;1069671;237.146;-1;125;-28;1;0
4881.560;2136;10.6800;1068057;236.788;-1;124;-28;1;0
4881.660;2137;10.6850;1067800;236.731;-1;125;-28;1;0
4881.760;2138;10.6900;1067076;236.571;-1;125;-27;1;0
4881.860;2138;10.6900;1066922;236.537;-1;125;-28;1;0
4881.960;2139;10.6950;1067344;236.630;-1;124;-28;1;0
4882.060;2140;10.7000;1068372;236.858;-1;125;-28;1;0
4882.160;2140;10.7000;1067908;236.755;-1;125;-29;1;0
4882.260;2141;10.7050;1067418;236.647;-1;125;-28;1;0
4882.360;2142;10.7100;1068173;236.814;-2;126;-27;1;0
4882.460;2142;10.7100;1069295;237.063;-2;124;-28;1;0
4882.560;2143;10.7150;1070473;237.324;0;124;-29;1;0
4882.660;2144;10.7200;1069438;237.094;-1;125;-27;1;0
4882.760;2144;10.7200;1069905;237.198;-1;124;-28;1;0
4882.860;2145;10.7250;1068652;236.920;-1;124;-29;1;0
4882.960;2146;10.7300;1068162;236.812;-2;125;-27;1;0
4883.060;2146;10.7300;1070575;237.346;-1;126;-28;1;0
4883.160;2147;10.7350;1071156;237.475;-1;124;-29;1;0
4883.260;2148;10.7400;1071538;237.560;-2;125;-27;1;0
4883.360;2148;10.7400;1070109;237.243;-1;125;-28;1;0
4883.460;2149;10.7450;1069487;237.105;-1;124;-28;1;0
4883.560;2150;10.7500;1070072;237.235;-2;125;-27;1;0
4883.660;2150;10.7500;1069377;237.081;-2;125;-28;1;0
4883.760;2151;10.7550;1070293;237.284;0;124;-28;1;0
4883.860;2152;10.7600;1071796;237.617;-1;125;-26;1;0
4883.960;2152;10.7600;1071827;237.624;-1;125;-27;1;0
4884.060;2153;10.7650;1070097;237.241;-1;124;-29;1;0
4884.160;2154;10.7700;1070488;237.327;-1;125;-28;1;0
4884.260;2154;10.7700;1070168;237.256;-1;125;-28;1;0
4884.360;2155;10.7750;1070487;237.327;0;124;-27;1;0
4884.460;2156;10.7800;1072061;237.676;-1;125;-28;1;0
4884.560;2156;10.7800;1071184;237.481;-1;124;-29;1;0
4884.660;2157;10.7850;1070421;237.312;-1;123;-28;1;0
4884.760;2158;10.7900;1070509;237.332;0;125;-28;1;0
4884.860;2158;10.7900;1070977;237.436;-1;125;-29;1;0
4884.960;2159;10.7950;1072504;237.774;-1;124;-29;1;0
4885.060;2160;10.8000;1071263;237.499;0;124;-28;1;0
4885.160;2160;10.8000;1070889;237.416;0;124;-28;1;0
4885.260;2161;10.8050;1071507;237.553;-1;124;-27;1;0
4885.360;2162;10.8100;1072082;237.681;0;124;-29;1;0
4885.460;2162;10.8100;1071890;237.638;-3;124;-28;1;0
4885.560;2163;10.8150;1072874;237.856;-1;125;-28;1;0
4885.660;2164;10.8200;1072347;237.739;-1;125;-29;1;0
4885.760;2164;10.8200;1072498;237.773;-1;124;-27;1;0
4885.860;2165;10.8250;1071873;237.634;-1;124;-28;1;0
4885.960;2166;10.8300;1070939;237.427;-1;124;-30;1;0
4886.060;2166;10.8300;1072585;237.792;-1;125;-28;1;0
4886.160;2167;10.8350;1072915;237.865;-2;124;-28;1;0
4886.260;2168;10.8400;1073600;238.017;0;124;-29;1;0
4886.360;2168;10.8400;1072862;237.854;-1;125;-28;1;0
4886.460;2169;10.8450;1071714;237.599;-1;125;-28;1;0
4886.560;2170;10.8500;1071269;237.500;0;125;-29;1;0
4886.660;2170;10.8500;1072429;237.758;-1;124;-28;1;0
4886.760;2171;10.8550;1073009;237.886;-1;124;-28;1;0
4886.860;2172;10.8600;1073175;237.923;-1;124;-28;1;0
4886.960;2172;10.8600;1072566;237.788;-2;125;-28;1;0
4887.060;2173;10.8650;1071613;237.577;0;124;-28;1;0
4887.160;2174;10.8700;1072021;237.667;-1;123;-29;1;0
4887.260;2174;10.8700;1072215;237.710;-1;125;-28;1;0
4887.360;2175;10.8750;1071433;237.537;-1;124;-29;1;0
4887.460;2176;10.8800;1071371;237.523;-1;124;-28;1;0
4887.560;2176;10.8800;1071754;237.608;-1;125;-27;1;0
4887.660;2177;10.8850;1072471;237.767;-1;125;-29;1;0
4887.760;2178;10.8900;1071822;237.623;-1;124;-28;1;0
4887.860;2178;10.8900;1071354;237.519;-1;124;-28;1;0
4887.960;2179;10.8950;1072462;237.765;-1;124;-27;1;0
4888.060;2180;10.9000;1072149;237.695;-1;125;-28;1;0
4888.160;2180;10.9000;1072005;237.664;-1;125;-29;1;0
4888.260;2181;10.9050;1071782;237.614;-1;125;-28;1;0
4888.360;2182;10.9100;1071191;237.483;-1;124;-27;1;0
4888.460;2182;10.9100;1071942;237.650;-1;124;-28;1;0
4888.560;2183;10.9150;1072135;237.692;-1;124;-29;1;0
4888.660;2184;10.9200;1072170;237.700;-1;124;-28;1;0
4888.760;2184;10.9200;1071620;237.578;-1;124;-28;1;0
4888.860;2185;10.9250;1070819;237.401;-2;124;-28;1;0
4888.960;2186;10.9300;1070959;237.432;-1;125;-27;1;0
4889.060;2186;10.9300;1072151;237.696;-1;125;-28;1;0
4889.160;2187;10.9350;1071807;237.620;-1;125;-28;1;0
4889.260;2188;10.9400;1071597;237.573;-1;125;-28;1;0
4889.360;2188;10.9400;1071497;237.551;-1;124;-28;1;0
4889.460;2189;10.9450;1068686;236.928;-2;124;-28;1;0
4889.560;2190;10.9500;1069169;237.035;-1;125;-28;1;0
4889.660;2190;10.9500;1072326;237.735;-1;125;-28;1;0
4889.760;2191;10.9550;1071655;237.586;-1;124;-28;1;0
4889.860;2192;10.9600;1071273;237.501;-1;124;-27;1;0
4889.960;2192;10.9600;1071894;237.639;-1;124;-28;1;0
4890.060;2193;10.9650;1069850;237.186;-1;124;-28;1;0
4890.160;2194;10.9700;1069309;237.066;-2;125;-27;1;0
4890.260;2194;10.9700;1071697;237.595;-1;124;-28;1;0
4890.360;2195;10.9750;1070340;237.294;-1;124;-29;1;0
4890.460;2196;10.9800;1069577;237.125;-2;125;-28;1;0
4890.560;2196;10.9800;1071903;237.641;-2;125;-28;1;0
4890.660;2197;10.9850;1071297;237.507;-1;124;-29;1;0
4890.760;2198;10.9900;1070471;237.323;-1;124;-29;1;0
4890.860;2198;10.9900;1070365;237.300;-1;124;-27;1;0
4890.960;2199;10.9950;1070487;237.327;0;125;-27;1;0
4891.060;2200;11.0000;1071324;237.513;-1;125;-27;1;0
4891.160;2200;11.0000;1072000;237.662;-1;124;-27;1;0
4891.260;2201;11.0050;1070325;237.291;-1;125;-29;1;0
4891.360;2202;11.0100;1070037;237.227;-2;126;-27;1;0
4891.460;2202;11.0100;1070711;237.377;-1;124;-29;1;0
4891.560;2203;11.0150;1071105;237.464;-1;125;-29;1;0
4891.660;2204;11.0200;1070462;237.321;-2;125;-28;1;0
4891.760;2204;11.0200;1068955;236.987;0;125;-28;1;0
4891.860;2205;11.0250;1069546;237.118;-1;125;-28;1;0
4891.960;2206;11.0300;1069129;237.026;-2;124;-28;1;0
4892.060;2206;11.0300;1070049;237.230;-2;124;-29;1;0
4892.160;2207;11.0350;1070586;237.349;-2;125;-29;1;0
4892.260;2208;11.0400;1070702;237.375;-1;124;-27;1;0
4892.360;2208;11.0400;1070019;237.223;-1;124;-28;1;0
4892.460;2209;11.0450;1068960;236.988;-1;125;-29;1;0
4892.560;2210;11.0500;1070418;237.312;-1;124;-28;1;0
4892.660;2210;11.0500;1070590;237.350;-1;124;-28;1;0
4892.760;2211;11.0550;1070696;237.373;-1;124;-28;1;0
4892.860;2212;11.0600;1070164;237.255;0;124;-28;1;0
4892.960;2212;11.0600;1069903;237.197;-1;125;-27;1;0
4893.060;2213;11.0650;1069988;237.216;-1;124;-28;1;0
4893.160;2214;11.0700;1068278;236.837;-1;124;-29;1;0
4893.260;2214;11.0700;1069035;237.005;-1;124;-28;1;0
4893.360;2215;11.0750;1071898;237.640;-1;125;-29;1;0
4893.460;2216;11.0800;1072148;237.695;0;124;-29;1;0
4893.560;2216;11.0800;1070063;237.233;-1;124;-27;1;0
4893.660;2217;11.0850;1067979;236.771;-1;125;-28;1;0
4893.760;2218;11.0900;1068527;236.892;-1;125;-28;1;0
4893.860;2218;11.0900;1069474;237.102;-2;125;-28;1;0
4893.960;2219;11.0950;1070021;237.224;-1;124;-27;1;0
4894.060;2220;11.1000;1070716;237.378;0;124;-29;1;0
4894.160;2220;11.1000;1069867;237.190;-1;124;-28;1;0
4894.260;2221;11.1050;1069229;237.048;-1;125;-27;1;0
4894.360;2222;11.1100;1068574;236.903;-1;124;-30;1;0
4894.460;2222;11.1100;1068257;236.833;-1;125;-29;1;0
4894.560;2223;11.1150;1069466;237.101;-1;124;-28;1;0
4894.660;2224;11.1200;1069562;237.122;0;124;-30;1;0
4894.760;2224;11.1200;1068882;236.971;-1;124;-28;1;0
4894.860;2225;11.1250;1068835;236.961;-1;124;-28;1;0
4894.960;2226;11.1300;1067716;236.713;-1;124;-29;1;0
4895.060;2226;11.1300;1069048;237.008;-1;124;-28;1;0
4895.160;2227;11.1350;1071319;237.511;-1;124;-28;1;0
4895.260;2228;11.1400;1070907;237.420;0;124;-29;1;0
4895.360;2228;11.1400;1069863;237.189;-1;124;-29;1;0
4895.460;2229;11.1450;1068545;236.896;0;124;-29;1;0
4895.560;2230;11.1500;1067545;236.675;-1;124;-29;1;0
4895.660;2230;11.1500;1068863;236.967;-1;124;-28;1;0
4895.760;2231;11.1550;1071283;237.503;-1;125;-27;1;0
4895.860;2232;11.1600;1070736;237.382;0;124;-29;1;0
4895.960;2232;11.1600;1069345;237.074;-1;124;-28;1;0
4896.060;2233;11.1650;1069839;237.183;-1;124;-27;1;0
4896.160;2234;11.1700;1070102;237.242;-2;124;-29;1;0
4896.260;2234;11.1700;1070344;237.295;-1;125;-29;1;0
4896.360;2235;11.1750;1070098;237.241;-1;124;-28;1;0
4896.460;2236;11.1800;1071167;237.478;-1;124;-28;1;0
4896.560;2236;11.1800;1067703;236.710;-1;125;-28;1;0
4896.660;2237;11.1850;1067893;236.752;-1;125;-28;1;0
4896.760;2238;11.1900;1068199;236.820;-1;125;-28;1;0
4896.860;2238;11.1900;1069586;237.127;0;124;-28;1;0
4896.960;2239;11.1950;1069457;237.099;-1;125;-28;1;0
4897.060;2240;11.2000;1069708;237.154;-1;124;-28;1;0
4897.160;2240;11.2000;1068965;236.990;-1;124;-28;1;0
4897.260;2241;11.2050;1069108;237.021;0;125;-27;1;0
4897.360;2242;11.2100;1067968;236.769;-1;124;-27;1;0
4897.460;2242;11.2100;1068815;236.956;-1;125;-27;1;0
4897.560;2243;11.2150;1069732;237.160;-1;124;-29;1;0
4897.660;2244;11.2200;1069039;237.006;-1;125;-28;1;0
4897.760;2244;11.2200;1066984;236.550;0;124;-28;1;0
4897.860;2245;11.2250;1066020;236.337;-1;125;-28;1;0
4897.960;2246;11.2300;1066853;236.521;-2;125;-27;1;0
4898.060;2246;11.2300;1068105;236.799;-1;124;-28;1;0
4898.160;2247;11.2350;1069359;237.077;0;125;-28;1;0
4898.260;2248;11.2400;1068551;236.898;-1;125;-28;1;0
4898.360;2248;11.2400;1068563;236.900;-1;124;-28;1;0
4898.460;2249;11.2450;1068542;236.896;0;124;-28;1;0
4898.560;2250;11.2500;1067865;236.746;-2;125;-28;1;0
4898.660;2250;11.2500;1068446;236.874;0;125;-28;1;0
4898.760;2251;11.2550;1069081;237.015;-1;124;-29;1;0
4898.860;2252;11.2600;1069112;237.022;-2;124;-28;1;0
4898.960;2252;11.2600;1069392;237.084;-1;124;-28;1;0
4899.060;2253;11.2650;1069910;237.199;-1;124;-29;1;0
4899.160;2254;11.2700;1069099;237.019;-2;125;-28;1;0
4899.260;2254;11.2700;1069915;237.200;-1;125;-28;1;0
4899.360;2255;11.2750;1070519;237.334;0;125;-29;1;0
4899.460;2256;11.2800;1070563;237.344;-1;124;-28;1;0
4899.560;2256;11.2800;1069593;237.129;-1;125;-29;1;0
4899.660;2257;11.2850;1069160;237.033;-1;124;-29;1;0
4899.760;2258;11.2900;1070254;237.275;-2;124;-28;1;0
4899.860;2258;11.2900;1070637;237.360;-1;124;-28;1;0
4899.960;2259;11.2950;1071929;237.647;-1;124;-30;1;0
4900.060;2260;11.3000;1071712;237.599;-2;124;-29;1;0
4900.160;2260;11.3000;1071174;237.479;-1;124;-29;1;0
4900.260;2261;11.3050;1070221;237.268;-1;125;-29;1;0
4900.360;2262;11.3100;1070435;237.315;-2;125;-26;1;0
4900.460;2262;11.3100;1072811;237.842;-1;125;-28;1;0
4900.560;2263;11.3150;1073242;237.938;-1;125;-29;1;0
4900.660;2264;11.3200;1072823;237.845;-1;124;-28;1;0
4900.760;2264;11.3200;1073228;237.935;-1;124;-28;1;0
4900.860;2265;11.3250;1071576;237.568;-1;124;-29;1;0
4900.960;2266;11.3300;1071429;237.536;-1;124;-27;1;0
4901.060;2266;11.3300;1073414;237.976;-1;125;-29;1;0
4901.160;2267;11.3350;1073746;238.049;-1;125;-29;1;0
4901.260;2268;11.3400;1073992;238.104;-1;124;-27;1;0
4901.360;2268;11.3400;1072779;237.835;-2;125;-28;1;0
4901.460;2269;11.3450;1072051;237.674;-1;125;-29;1;0
4901.560;2270;11.3500;1071977;237.657;-1;124;-28;1;0
4901.660;2270;11.3500;1074171;238.144;-1;125;-29;1;0
4901.760;2271;11.3550;1075163;238.364;0;125;-28;1;0
4901.860;2272;11.3600;1075126;238.355;-1;125;-29;1;0
4901.960;2272;11.3600;1075986;238.546;-1;124;-28;1;0
4902.060;2273;11.3650;1074183;238.146;-1;125;-28;1;0
4902.160;2274;11.3700;1074508;238.218;0;124;-28;1;0
4902.260;2274;11.3700;1075199;238.372;-1;124;-28;1;0
4902.360;2275;11.3750;1074557;238.229;-1;124;-28;1;0
4902.460;2276;11.3800;1074624;238.244;-1;125;-29;1;0
4902.560;2276;11.3800;1074753;238.273;-1;125;-28;1;0
4902.660;2277;11.3850;1074875;238.300;-1;124;-28;1;0
4902.760;2278;11.3900;1075292;238.392;-1;124;-29;1;0
4902.860;2278;11.3900;1076458;238.651;-1;125;-29;1;0
4902.960;2279;11.3950;1077669;238.919;-1;125;-28;1;0
4903.060;2280;11.4000;1078199;239.037;-1;124;-29;1;0
4903.160;2280;11.4000;1077773;238.942;0;124;-28;1;0
4903.260;2281;11.4050;1078256;239.049;-1;126;-29;1;0
4903.360;2282;11.4100;1078657;239.138;0;124;-29;1;0
4903.460;2282;11.4100;1078135;239.023;-1;125;-29;1;0
4903.560;2283;11.4150;1078391;239.079;-1;125;-29;1;0
4903.660;2284;11.4200;1076909;238.751;0;124;-29;1;0
4903.760;2284;11.4200;1075983;238.545;0;125;-28;1;0
4903.860;2285;11.4250;1077509;238.884;-1;124;-28;1;0
4903.960;2286;11.4300;1077659;238.917;-1;124;-29;1;0
4904.060;2286;11.4300;1077486;238.879;-1;124;-28;1;0
4904.160;2287;11.4350;1078854;239.182;-1;125;-28;1;0
4904.260;2288;11.4400;1078396;239.080;-1;124;-29;1;0
4904.360;2288;11.4400;1078404;239.082;0;124;-29;1;0
4904.460;2289;11.4450;1079229;239.265;-1;124;-28;1;0
4904.560;2290;11.4500;1078566;239.118;-1;125;-30;1;0
4904.660;2290;11.4500;1079529;239.332;-2;125;-29;1;0
4904.760;2291;11.4550;1081300;239.724;0;124;-29;1;0
4904.860;2292;11.4600;1080709;239.593;-2;124;-29;1;0
4904.960;2292;11.4600;1079648;239.358;-1;125;-27;1;0
4905.060;2293;11.4650;1078476;239.098;-1;125;-28;1;0
4905.160;2294;11.4700;1078387;239.078;-1;125;-29;1;0
4905.260;2294;11.4700;1078828;239.176;-2;125;-28;1;0
4905.360;2295;11.4750;1079447;239.313;-1;124;-28;1;0
4905.460;2296;11.4800;1080364;239.517;-1;124;-28;1;0
4905.560;2296;11.4800;1080378;239.520;0;124;-29;1;0
4905.660;2297;11.4850;1080454;239.537;-1;125;-28;1;0
4905.760;2298;11.4900;1080567;239.562;-1;124;-27;1;0
4905.860;2298;11.4900;1080558;239.560;-1;125;-29;1;0
4905.960;2299;11.4950;1080237;239.489;-2;125;-29;1;0
4906.060;2300;11.5000;1080604;239.570;-1;125;-28;1;0
4906.160;2300;11.5000;1080021;239.441;-1;124;-28;1;0
4906.260;2301;11.5050;1078858;239.183;-1;124;-28;1;0
4906.360;2302;11.5100;1078050;239.004;-1;124;-28;1;0
4906.460;2302;11.5100;1079613;239.350;-1;124;-29;1;0
4906.560;2303;11.5150;1079645;239.357;-1;125;-28;1;0
4906.660;2304;11.5200;1080971;239.651;-1;124;-27;1;0
4906.760;2304;11.5200;1080178;239.475;-1;125;-28;1;0
4906.860;2305;11.5250;1080275;239.497;-1;125;-27;1;0
4906.960;2306;11.5300;1080692;239.589;-1;124;-28;1;0
4907.060;2306;11.5300;1081451;239.758;-1;124;-29;1;0
4907.160;2307;11.5350;1081622;239.796;-1;124;-29;1;0
4907.260;2308;11.5400;1081917;239.861;-1;125;-28;1;0
4907.360;2308;11.5400;1081630;239.797;-1;125;-29;1;0
4907.460;2309;11.5450;1081243;239.712;-1;124;-28;1;0
4907.560;2310;11.5500;1079605;239.348;-1;125;-27;1;0
4907.660;2310;11.5500;1079663;239.361;-1;124;-28;1;0
4907.760;2311;11.5550;1080652;239.581;-1;125;-28;1;0
4907.860;2312;11.5600;1081435;239.754;-1;125;-28;1;0
4907.960;2312;11.5600;1080950;239.647;-1;124;-28;1;0
4908.060;2313;11.5650;1081034;239.665;-1;125;-29;1;0
4908.160;2314;11.5700;1080187;239.477;-1;124;-27;1;0
4908.260;2314;11.5700;1081393;239.745;-1;124;-29;1;0
4908.360;2315;11.5750;1080833;239.621;-1;125;-28;1;0
4908.460;2316;11.5800;1081551;239.780;-2;125;-28;1;0
4908.560;2316;11.5800;1080178;239.475;-1;125;-29;1;0
4908.660;2317;11.5850;1079274;239.275;-1;125;-28;1;0
4908.760;2318;11.5900;1079006;239.216;-2;125;-27;1;0
4908.860;2318;11.5900;1079824;239.397;-1;125;-28;1;0
4908.960;2319;11.5950;1080774;239.608;0;124;-29;1;0
4909.060;2320;11.6000;1082633;240.020;-2;124;-28;1;0
4909.160;2320;11.6000;1081525;239.774;-1;124;-29;1;0
4909.260;2321;11.6050;1080367;239.517;-1;124;-29;1;0
4909.360;2322;11.6100;1080526;239.553;-1;125;-29;1;0
4909.460;2322;11.6100;1082980;240.097;-1;124;-29;1;0
4909.560;2323;11.6150;1083963;240.315;-1;124;-29;1;0
4909.660;2324;11.6200;1082451;239.979;-2;125;-28;1;0
4909.760;2324;11.6200;1081468;239.761;-1;125;-28;1;0
4909.860;2325;11.6250;1082000;239.879;-1;124;-29;1;0
4909.960;2326;11.6300;1081002;239.658;-2;124;-29;1;0
4910.060;2326;11.6300;1081184;239.698;-1;125;-29;1;0
4910.160;2327;11.6350;1081434;239.754;-1;123;-29;1;0
4910.260;2328;11.6400;1082218;239.928;-2;125;-29;1;0
4910.360;2328;11.6400;1083240;240.154;0;124;-29;1;0
4910.460;2329;11.6450;1082138;239.910;0;124;-29;1;0
4910.560;2330;11.6500;1081626;239.796;-1;124;-27;1;0
4910.660;2330;11.6500;1081894;239.856;-1;125;-28;1;0
4910.760;2331;11.6550;1082376;239.963;0;124;-29;1;0
4910.860;2332;11.6600;1083517;240.216;-1;125;-27;1;0
4910.960;2332;11.6600;1081578;239.786;0;124;-29;1;0
4911.060;2333;11.6650;1080807;239.615;-1;124;-28;1;0
4911.160;2334;11.6700;1081399;239.746;-1;125;-27;1;0
4911.260;2334;11.6700;1081878;239.852;-1;125;-28;1;0
4911.360;2335;11.6750;1081574;239.785;-1;125;-29;1;0
4911.460;2336;11.6800;1084004;240.324;-1;125;-28;1;0
4911.560;2336;11.6800;1081693;239.811;-1;124;-28;1;0
4911.660;2337;11.6850;1081101;239.680;-1;124;-28;1;0
4911.760;2338;11.6900;1082105;239.903;0;125;-30;1;0
4911.860;2338;11.6900;1083478;240.207;-1;125;-28;1;0
4911.960;2339;11.6950;1082668;240.027;-1;124;-29;1;0
4912.060;2340;11.7000;1083264;240.160;-1;124;-28;1;0
4912.160;2340;11.7000;1083684;240.253;-1;125;-28;1;0
4912.260;2341;11.7050;1082358;239.959;-1;124;-28;1;0
4912.360;2342;11.7100;1082472;239.984;0;124;-29;1;0
4912.460;2342;11.7100;1082725;240.040;0;124;-27;1;0
4912.560;2343;11.7150;1084965;240.537;-1;125;-28;1;0
4912.660;2344;11.7200;1084262;240.381;-1;125;-29;1;0
4912.760;2344;11.7200;1081902;239.858;0;124;-28;1;0
4912.860;2345;11.7250;1082094;239.900;-1;125;-29;1;0
4912.960;2346;11.7300;1082965;240.093;-1;124;-29;1;0
4913.060;2346;11.7300;1084679;240.473;-2;125;-29;1;0
4913.160;2347;11.7350;1083935;240.308;-2;125;-29;1;0
4913.260;2348;11.7400;1081933;239.865;0;125;-30;1;0
4913.360;2348;11.7400;1081356;239.737;-1;125;-29;1;0
4913.460;2349;11.7450;1081469;239.762;-2;125;-29;1;0
4913.560;2350;11.7500;1082103;239.902;-1;124;-29;1;0
4913.660;2350;11.7500;1082104;239.902;-1;124;-29;1;0
4913.760;2351;11.7550;1081595;239.790;-1;124;-28;1;0
4913.860;2352;11.7600;1083219;240.150;-1;124;-29;1;0
4913.960;2352;11.7600;1081340;239.733;-1;125;-28;1;0
4914.060;2353;11.7650;1080707;239.593;-1;125;-28;1;0
4914.160;2354;11.7700;1080823;239.618;-1;124;-29;1;0
4914.260;2354;11.7700;1081248;239.713;-1;124;-29;1;0
4914.360;2355;11.7750;1081833;239.842;-1;124;-28;1;0
4914.460;2356;11.7800;1082251;239.935;-1;124;-30;1;0
4914.560;2356;11.7800;1081709;239.815;0;124;-28;1;0
4914.660;2357;11.7850;1080020;239.440;-1;124;-28;1;0
4914.760;2358;11.7900;1079664;239.362;0;124;-30;1;0
4914.860;2358;11.7900;1079620;239.352;0;125;-28;1;0
4914.960;2359;11.7950;1079654;239.359;-1;124;-28;1;0
4915.060;2360;11.8000;1079505;239.326;-1;124;-29;1;0
4915.160;2360;11.8000;1078782;239.166;-2;125;-28;1;0
4915.260;2361;11.8050;1079138;239.245;-1;125;-28;1;0
4915.360;2362;11.8100;1078157;239.027;-1;124;-29;1;0
4915.460;2362;11.8100;1076437;238.646;-1;124;-28;1;0
4915.560;2363;11.8150;1076300;238.616;-1;124;-28;1;0
4915.660;2364;11.8200;1076310;238.618;-1;124;-29;1;0
4915.760;2364;11.8200;1076377;238.633;-1;125;-28;1;0
4915.860;2365;11.8250;1076260;238.607;-1;125;-28;1;0
4915.960;2366;11.8300;1075414;238.419;-1;124;-29;1;0
4916.060;2366;11.8300;1075025;238.333;-1;125;-28;1;0
4916.160;2367;11.8350;1075101;238.350;-1;124;-28;1;0
4916.260;2368;11.8400;1075149;238.361;-1;124;-28;1;0
4916.360;2368;11.8400;1074895;238.304;-1;124;-29;1;0
4916.460;2369;11.8450;1075389;238.414;-2;124;-29;1;0
4916.560;2370;11.8500;1073695;238.038;0;124;-28;1;0
4916.660;2370;11.8500;1073375;237.967;0;124;-28;1;0
4916.760;2371;11.8550;1073469;237.988;0;124;-28;1;0
4916.860;2372;11.8600;1075280;238.390;-1;125;-28;1;0
4916.960;2372;11.8600;1074758;238.274;-1;125;-29;1;0
4917.060;2373;11.8650;1073303;237.951;0;124;-28;1;0
4917.160;2374;11.8700;1074164;238.142;-1;124;-29;1;0
4917.260;2374;11.8700;1075700;238.483;-1;124;-29;1;0
4917.360;2375;11.8750;1076838;238.735;-1;124;-28;1;0
4917.460;2376;11.8800;1076354;238.628;-1;124;-27;1;0
4917.560;2376;11.8800;1076715;238.708;-1;125;-29;1;0
4917.660;2377;11.8850;1077988;238.990;-1;124;-29;1;0
4917.760;2378;11.8900;1078187;239.034;-1;124;-28;1;0
4917.860;2378;11.8900;1078623;239.131;-1;124;-29;1;0
4917.960;2379;11.8950;1079433;239.310;-1;125;-27;1;0
4918.060;2380;11.9000;1078556;239.116;-1;125;-27;1;0
4918.160;2380;11.9000;1077583;238.900;0;124;-28;1;0
4918.260;2381;11.9050;1077285;238.834;-1;124;-28;1;0
4918.360;2382;11.9100;1076046;238.559;-1;124;-28;1;0
4918.460;2382;11.9100;1075936;238.535;-1;124;-29;1;0
4918.560;2383;11.9150;1080350;239.514;-1;125;-29;1;0
4918.660;2384;11.9200;1079264;239.273;-2;125;-27;1;0
4918.760;2384;11.9200;1077918;238.974;-1;124;-29;1;0
4918.860;2385;11.9250;1078544;239.113;-2;124;-28;1;0
4918.960;2386;11.9300;1080031;239.443;-2;125;-28;1;0
4919.060;2386;11.9300;1079754;239.381;-1;124;-29;1;0
4919.160;2387;11.9350;1080381;239.520;-1;124;-28;1;0
4919.260;2388;11.9400;1080547;239.557;-1;124;-28;1;0
4919.360;2388;11.9400;1080478;239.542;-1;124;-29;1;0
4919.460;2389;11.9450;1080561;239.560;-1;124;-28;1;0
4919.560;2390;11.9500;1081485;239.765;-1;125;-27;1;0
4919.660;2390;11.9500;1082992;240.099;-1;125;-27;1;0
4919.760;2391;11.9550;1084044;240.333;-1;124;-29;1;0
4919.860;2392;11.9600;1084714;240.481;-3;125;-28;1;0
4919.960;2392;11.9600;1084252;240.379;-1;125;-29;1;0
4920.060;2393;11.9650;1083092;240.121;-1;125;-29;1;0
4920.160;2394;11.9700;1084396;240.411;-1;125;-28;1;0
4920.260;2394;11.9700;1084968;240.537;-1;125;-28;1;0
4920.360;2395;11.9750;1084249;240.378;-1;125;-29;1;0
4920.460;2396;11.9800;1084580;240.451;-1;125;-28;1;0
4920.560;2396;11.9800;1085942;240.753;-1;124;-28;1;0
4920.660;2397;11.9850;1084153;240.357;0;124;-29;1;0
4920.760;2398;11.9900;1083993;240.321;-2;125;-28;1;0
4920.860;2398;11.9900;1085540;240.664;-1;124;-29;1;0
4920.960;2399;11.9950;1087793;241.164;-1;125;-29;1;0
4921.060;2400;12.0000;1087925;241.193;-2;124;-27;1;0
4921.160;2400;12.0000;1087155;241.022;-1;124;-27;1;0
4921.260;2401;12.0050;1086415;240.858;-1;124;-27;1;0
4921.360;2402;12.0100;1086868;240.959;-2;125;-27;1;0
4921.460;2402;12.0100;1087411;241.079;-1;125;-28;1;0
4921.560;2403;12.0150;1087680;241.139;-1;124;-29;1;0
4921.660;2404;12.0200;1088242;241.263;-1;124;-28;1;0
4921.760;2404;12.0200;1089073;241.447;-2;125;-27;1;0
4921.860;2405;12.0250;1089581;241.560;-1;125;-28;1;0
4921.960;2406;12.0300;1087648;241.132;-1;125;-27;1;0
4922.060;2406;12.0300;1089193;241.474;-1;124;-28;1;0
4922.160;2407;12.0350;1090396;241.741;-1;124;-28;1;0
4922.260;2408;12.0400;1090371;241.735;-1;124;-28;1;0
4922.360;2408;12.0400;1090077;241.670;-1;125;-28;1;0
4922.460;2409;12.0450;1089751;241.598;-1;125;-29;1;0
4922.560;2410;12.0500;1090480;241.759;-1;125;-28;1;0
4922.660;2410;12.0500;1089580;241.560;-1;125;-28;1;0
4922.760;2411;12.0550;1089138;241.462;-1;125;-28;1;0
4922.860;2412;12.0600;1089558;241.555;-2;125;-28;1;0
4922.960;2412;12.0600;1089900;241.631;-1;125;-28;1;0
4923.060;2413;12.0650;1088572;241.336;-1;124;-29;1;0
4923.160;2414;12.0700;1089370;241.513;-1;124;-28;1;0
4923.260;2414;12.0700;1089341;241.507;-1;125;-28;1;0
4923.360;2415;12.0750;1090231;241.704;-1;124;-28;1;0
4923.460;2416;12.0800;1089315;241.501;-1;124;-29;1;0
4923.560;2416;12.0800;1089694;241.585;-1;125;-29;1;0
4923.660;2417;12.0850;1089231;241.483;-1;124;-29;1;0
4923.760;2418;12.0900;1090407;241.743;-1;124;-29;1;0
4923.860;2418;12.0900;1091414;241.966;0;125;-28;1;0
4923.960;2419;12.0950;1090670;241.802;-2;125;-28;1;0
4924.060;2420;12.1000;1090982;241.871;-1;124;-28;1;0
4924.160;2420;12.1000;1090481;241.760;-1;124;-28;1;0
4924.260;2421;12.1050;1090751;241.819;-1;124;-28;1;0
4924.360;2422;12.1100;1089896;241.630;0;124;-29;1;0
4924.460;2422;12.1100;1090804;241.831;-1;124;-28;1;0
4924.560;2423;12.1150;1093299;242.384;0;124;-29;1;0
4924.660;2424;12.1200;1094039;242.548;-1;124;-29;1;0
4924.760;2424;12.1200;1092583;242.226;-1;124;-28;1;0
4924.860;2425;12.1250;1091017;241.878;-2;125;-28;1;0
4924.960;2426;12.1300;1090697;241.808;-1;125;-30;1;0
4925.060;2426;12.1300;1091735;242.038;-1;125;-28;1;0
4925.160;2427;12.1350;1092701;242.252;-1;125;-29;1;0
4925.260;2428;12.1400;1093180;242.358;-1;124;-30;1;0
4925.360;2428;12.1400;1093090;242.338;-1;125;-28;1;0
4925.460;2429;12.1450;1090968;241.868;-1;124;-29;1;0
4925.560;2430;12.1500;1089181;241.471;0;125;-30;1;0
4925.660;2430;12.1500;1090932;241.860;-1;125;-29;1;0
4925.760;2431;12.1550;1092420;242.190;-1;125;-28;1;0
4925.860;2432;12.1600;1093306;242.386;-1;124;-30;1;0
4925.960;2432;12.1600;1095417;242.854;-1;124;-28;1;0
4926.060;2433;12.1650;1093483;242.425;-1;125;-29;1;0
4926.160;2434;12.1700;1091360;241.955;-1;125;-29;1;0
4926.260;2434;12.1700;1093001;242.318;-1;125;-28;1;0
4926.360;2435;12.1750;1092675;242.246;-1;124;-28;1;0
4926.460;2436;12.1800;1094571;242.666;0;124;-29;1;0
4926.560;2436;12.1800;1094475;242.645;-1;124;-29;1;0
4926.660;2437;12.1850;1093938;242.526;-1;125;-28;1;0
4926.760;2438;12.1900;1092772;242.268;-1;124;-29;1;0
4926.860;2438;12.1900;1093401;242.407;-1;124;-28;1;0
4926.960;2439;12.1950;1092408;242.187;0;124;-28;1;0
4927.060;2440;12.2000;1094548;242.661;0;125;-28;1;0
4927.160;2440;12.2000;1094624;242.678;-1;124;-28;1;0
4927.260;2441;12.2050;1095092;242.782;-1;125;-29;1;0
4927.360;2442;12.2100;1094379;242.624;0;124;-30;1;0
4927.460;2442;12.2100;1094539;242.659;0;124;-28;1;0
4927.560;2443;12.2150;1094786;242.714;0;124;-28;1;0
4927.660;2444;12.2200;1095107;242.785;-1;124;-29;1;0
4927.760;2444;12.2200;1095253;242.818;-1;125;-29;1;0
4927.860;2445;12.2250;1094602;242.673;-1;125;-28;1;0
4927.960;2446;12.2300;1093114;242.343;-1;124;-28;1;0
4928.060;2446;12.2300;1094150;242.573;-2;124;-28;1;0
4928.160;2447;12.2350;1095096;242.783;-1;124;-28;1;0
4928.260;2448;12.2400;1094283;242.603;-1;125;-28;1;0
4928.360;2448;12.2400;1093133;242.348;-1;124;-28;1;0
4928.460;2449;12.2450;1092414;242.188;-1;124;-28;1;0
4928.560;2450;12.2500;1093361;242.398;-1;125;-28;1;0
4928.660;2450;12.2500;1094518;242.655;-1;125;-29;1;0
4928.760;2451;12.2550;1094363;242.620;-1;125;-29;1;0
4928.860;2452;12.2600;1093011;242.321;0;124;-29;1;0
4928.960;2452;12.2600;1092521;242.212;-1;125;-28;1;0
4929.060;2453;12.2650;1091007;241.876;-1;125;-29;1;0
4929.160;2454;12.2700;1091207;241.921;-1;125;-27;1;0
4929.260;2454;12.2700;1093766;242.488;-1;124;-29;1;0
4929.360;2455;12.2750;1094389;242.626;-1;125;-29;1;0
4929.460;2456;12.2800;1094028;242.546;-1;125;-28;1;0
4929.560;2456;12.2800;1093351;242.396;-1;124;-29;1;0
4929.660;2457;12.2850;1092719;242.256;-2;123;-28;1;0
4929.760;2458;12.2900;1092825;242.279;-1;124;-28;1;0
4929.860;2458;12.2900;1092581;242.225;-1;124;-28;1;0
4929.960;2459;12.2950;1092073;242.113;-1;124;-28;1;0
4930.060;2460;12.3000;1093435;242.415;-1;125;-28;1;0
4930.160;2460;12.3000;1092799;242.274;-1;124;-29;1;0
4930.260;2461;12.3050;1091572;242.002;-2;124;-28;1;0
4930.360;2462;12.3100;1091515;241.989;-1;125;-28;1;0
4930.460;2462;12.3100;1091001;241.875;-1;124;-29;1;0
4930.560;2463;12.3150;1094107;242.564;0;124;-28;1;0
4930.660;2464;12.3200;1095045;242.771;-1;125;-28;1;0
4930.760;2464;12.3200;1094733;242.702;0;124;-28;1;0
4930.860;2465;12.3250;1092705;242.253;-1;124;-29;1;0
4930.960;2466;12.3300;1092992;242.316;-1;125;-28;1;0
4931.060;2466;12.3300;1094000;242.540;-1;125;-28;1;0
4931.160;2467;12.3350;1094988;242.759;-1;124;-28;1;0
4931.260;2468;12.3400;1095571;242.888;-1;125;-28;1;0
4931.360;2468;12.3400;1095599;242.894;-1;125;-28;1;0
4931.460;2469;12.3450;1093708;242.475;0;124;-28;1;0
4931.560;2470;12.3500;1093107;242.342;-2;124;-28;1;0
4931.660;2470;12.3500;1095557;242.885;-2;124;-28;1;0
4931.760;2471;12.3550;1094762;242.709;0;125;-28;1;0
4931.860;2472;12.3600;1094939;242.748;-1;125;-27;1;0
4931.960;2472;12.3600;1094413;242.631;-1;124;-29;1;0
4932.060;2473;12.3650;1093584;242.448;-1;124;-29;1;0
4932.160;2474;12.3700;1092853;242.286;-1;125;-27;1;0
4932.260;2474;12.3700;1094152;242.573;-1;125;-29;1;0
4932.360;2475;12.3750;1094336;242.614;0;124;-28;1;0
4932.460;2476;12.3800;1094256;242.597;-1;126;-27;1;0
4932.560;2476;12.3800;1094267;242.599;-1;125;-28;1;0
4932.660;2477;12.3850;1093824;242.501;-1;125;-28;1;0
4932.760;2478;12.3900;1094045;242.550;-2;125;-27;1;0
4932.860;2478;12.3900;1095248;242.816;-1;125;-29;1;0
4932.960;2479;12.3950;1096983;243.201;-1;125;-28;1;0
4933.060;2480;12.4000;1096229;243.034;-1;125;-28;1;0
4933.160;2480;12.4000;1095345;242.838;-1;125;-28;1;0
4933.260;2481;12.4050;1094734;242.703;-1;125;-28;1;0
4933.360;2482;12.4100;1093585;242.448;-2;124;-28;1;0
4933.460;2482;12.4100;1095095;242.783;-1;125;-28;1;0
4933.560;2483;12.4150;1095916;242.965;0;124;-29;1;0
4933.660;2484;12.4200;1095621;242.899;-2;125;-28;1;0
4933.760;2484;12.4200;1095310;242.830;-1;125;-28;1;0
4933.860;2485;12.4250;1093516;242.432;-1;124;-29;1;0
4933.960;2486;12.4300;1093131;242.347;-2;125;-27;1;0
4934.060;2486;12.4300;1094858;242.730;-1;124;-28;1;0
4934.160;2487;12.4350;1094838;242.726;-1;124;-28;1;0
4934.260;2488;12.4400;1094444;242.638;-2;124;-29;1;0
4934.360;2488;12.4400;1092394;242.184;-1;124;-29;1;0
4934.460;2489;12.4450;1091972;242.090;-1;124;-29;1;0
4934.560;2490;12.4500;1091561;241.999;-1;124;-28;1;0
4934.660;2490;12.4500;1093155;242.352;-1;125;-29;1;0
4934.760;2491;12.4550;1094418;242.632;-1;125;-28;1;0
4934.860;2492;12.4600;1094160;242.575;-1;125;-28;1;0
4934.960;2492;12.4600;1093317;242.388;-1;124;-28;1;0
4935.060;2493;12.4650;1092744;242.261;-1;124;-28;1;0
4935.160;2494;12.4700;1092758;242.264;-2;125;-28;1;0
4935.260;2494;12.4700;1093692;242.472;-1;125;-28;1;0
4935.360;2495;12.4750;1093465;242.421;0;125;-28;1;0
4935.460;2496;12.4800;1093454;242.419;-2;125;-28;1;0
4935.560;2496;12.4800;1093650;242.462;-1;125;-28;1;0
4935.660;2497;12.4850;1091704;242.031;-1;125;-28;1;0
4935.760;2498;12.4900;1090950;241.864;-1;125;-28;1;0
4935.860;2498;12.4900;1091815;242.055;-1;125;-28;1;0
4935.960;2499;12.4950;1090574;241.780;-1;124;-28;1;0
4936.060;2500;12.5000;1090880;241.848;-1;125;-28;1;0
4936.160;2500;12.5000;1091287;241.938;-1;124;-29;1;0
4936.260;2501;12.5050;1089936;241.639;-2;124;-29;1;0
4936.360;2502;12.5100;1088485;241.317;-1;124;-28;1;0
4936.460;2502;12.5100;1089467;241.535;-1;124;-29;1;0
4936.560;2503;12.5150;1088366;241.291;0;124;-29;1;0
4936.660;2504;12.5200;1088664;241.357;-2;125;-28;1;0
4936.760;2504;12.5200;1088045;241.220;-2;124;-29;1;0
4936.860;2505;12.5250;1088739;241.373;-1;124;-29;1;0
4936.960;2506;12.5300;1088338;241.285;-1;124;-28;1;0
4937.060;2506;12.5300;1087259;241.045;-1;125;-28;1;0
4937.160;2507;12.5350;1086213;240.813;-1;124;-29;1;0
4937.260;2508;12.5400;1086844;240.953;-2;125;-29;1;0
4937.360;2508;12.5400;1087040;240.997;-1;125;-29;1;0
4937.460;2509;12.5450;1084659;240.469;-1;124;-28;1;0
4937.560;2510;12.5500;1084024;240.328;0;124;-29;1;0
4937.660;2510;12.5500;1086323;240.838;0;124;-29;1;0
4937.760;2511;12.5550;1087882;241.183;-1;124;-29;1;0
4937.860;2512;12.5600;1086517;240.881;-1;124;-29;1;0
4937.960;2512;12.5600;1086273;240.827;-1;123;-28;1;0
4938.060;2513;12.5650;1085850;240.733;-1;124;-29;1;0
4938.160;2514;12.5700;1085493;240.654;-1;123;-30;1;0
4938.260;2514;12.5700;1087401;241.077;-1;124;-29;1;0
4938.360;2515;12.5750;1088249;241.265;-1;125;-28;1;0
4938.460;2516;12.5800;1087108;241.012;-1;125;-29;1;0
4938.560;2516;12.5800;1086666;240.914;-1;125;-28;1;0
4938.660;2517;12.5850;1088771;241.381;-1;125;-29;1;0
4938.760;2518;12.5900;1087641;241.130;-1;124;-29;1;0
4938.860;2518;12.5900;1088897;241.408;-1;125;-30;1;0
4938.960;2519;12.5950;1089643;241.574;-1;124;-29;1;0
4939.060;2520;12.6000;1091563;242.000;0;124;-29;1;0
4939.160;2520;12.6000;1089172;241.469;0;124;-28;1;0
4939.260;2521;12.6050;1090608;241.788;-1;124;-28;1;0
4939.360;2522;12.6100;1090622;241.791;-1;124;-30;1;0
4939.460;2522;12.6100;1090774;241.825;-1;125;-28;1;0
4939.560;2523;12.6150;1091768;242.045;-1;124;-29;1;0
4939.660;2524;12.6200;1091577;242.003;-1;124;-29;1;0
4939.760;2524;12.6200;1090743;241.818;-1;125;-28;1;0
4939.860;2525;12.6250;1090347;241.730;-1;124;-29;1;0
4939.960;2526;12.6300;1090490;241.762;-1;124;-30;1;0
4940.060;2526;12.6300;1091385;241.960;-1;125;-29;1;0
4940.160;2527;12.6350;1093545;242.439;-1;124;-27;1;0
4940.260;2528;12.6400;1093099;242.340;0;125;-30;1;0
4940.360;2528;12.6400;1093112;242.343;-1;125;-28;1;0
4940.460;2529;12.6450;1091983;242.093;-1;124;-28;1;0
4940.560;2530;12.6500;1092058;242.109;-1;124;-30;1;0
4940.660;2530;12.6500;1091502;241.986;-1;125;-28;1;0
4940.760;2531;12.6550;1092590;242.227;0;124;-28;1;0
4940.860;2532;12.6600;1093339;242.393;0;124;-29;1;0
4940.960;2532;12.6600;1094081;242.558;-1;124;-29;1;0
4941.060;2533;12.6650;1092259;242.154;-2;124;-28;1;0
4941.160;2534;12.6700;1092047;242.107;0;124;-30;1;0
4941.260;2534;12.6700;1093747;242.484;-1;125;-28;1;0
4941.360;2535;12.6750;1093200;242.362;-1;124;-28;1;0
4941.460;2536;12.6800;1093324;242.390;-1;125;-29;1;0
4941.560;2536;12.6800;1092836;242.282;-1;125;-29;1;0
4941.660;2537;12.6850;1092088;242.116;-1;124;-29;1;0
4941.760;2538;12.6900;1091768;242.045;-1;124;-29;1;0
4941.860;2538;12.6900;1091652;242.019;0;124;-28;1;0
4941.960;2539;12.6950;1093090;242.338;-1;125;-28;1;0
4942.060;2540;12.7000;1094749;242.706;-1;124;-29;1;0
4942.160;2540;12.7000;1094345;242.616;0;124;-28;1;0
4942.260;2541;12.7050;1092779;242.269;-1;124;-28;1;0
4942.360;2542;12.7100;1093032;242.325;0;124;-29;1;0
4942.460;2542;12.7100;1093918;242.522;0;124;-29;1;0
4942.560;2543;12.7150;1095311;242.830;-1;125;-28;1;0
4942.660;2544;12.7200;1096459;243.085;-1;124;-28;1;0
4942.760;2544;12.7200;1095628;242.901;-1;124;-29;1;0
4942.860;2545;12.7250;1096102;243.006;-1;125;-28;1;0
4942.960;2546;12.7300;1097074;243.221;-1;124;-30;1;0
4943.060;2546;12.7300;1095625;242.900;-1;124;-28;1;0
4943.160;2547;12.7350;1096199;243.027;-1;125;-28;1;0
4943.260;2548;12.7400;1095455;242.862;-1;124;-29;1;0
4943.360;2548;12.7400;1095872;242.955;-1;125;-28;1;0
4943.460;2549;12.7450;1096398;243.071;-1;125;-28;1;0
4943.560;2550;12.7500;1095673;242.911;0;124;-29;1;0
4943.660;2550;12.7500;1095213;242.809;-1;124;-28;1;0
4943.760;2551;12.7550;1096682;243.134;0;124;-28;1;0
4943.860;2552;12.7600;1096771;243.154;0;124;-29;1;0
4943.960;2552;12.7600;1096861;243.174;-1;123;-28;1;0
4944.060;2553;12.7650;1095881;242.957;-1;124;-29;1;0
4944.160;2554;12.7700;1098444;243.525;-1;124;-28;1;0
4944.260;2554;12.7700;1099986;243.867;0;124;-29;1;0
4944.360;2555;12.7750;1100070;243.886;-1;124;-28;1;0
4944.460;2556;12.7800;1100074;243.886;-1;124;-29;1;0
4944.560;2556;12.7800;1098347;243.504;-1;124;-28;1;0
4944.660;2557;12.7850;1097043;243.214;-1;124;-28;1;0
4944.760;2558;12.7900;1098618;243.564;-1;125;-28;1;0
4944.860;2558;12.7900;1099646;243.792;-1;124;-29;1;0
4944.960;2559;12.7950;1098601;243.560;0;124;-28;1;0
4945.060;2560;12.8000;1099007;243.650;-1;124;-29;1;0
4945.160;2560;12.8000;1098521;243.542;-1;125;-28;1;0
4945.260;2561;12.8050;1097801;243.382;-2;124;-29;1;0
4945.360;2562;12.8100;1098404;243.516;-1;124;-27;1;0
4945.460;2562;12.8100;1100149;243.903;-2;124;-29;1;0
4945.560;2563;12.8150;1100076;243.887;-1;124;-29;1;0
4945.660;2564;12.8200;1099865;243.840;-1;125;-28;1;0
4945.760;2564;12.8200;1099974;243.864;-1;124;-29;1;0
4945.860;2565;12.8250;1098546;243.548;0;124;-29;1;0
4945.960;2566;12.8300;1097189;243.247;-1;125;-27;1;0
4946.060;2566;12.8300;1098687;243.579;-1;125;-29;1;0
4946.160;2567;12.8350;1100489;243.978;-1;125;-29;1;0
4946.260;2568;12.8400;1100852;244.059;-2;125;-28;1;0
4946.360;2568;12.8400;1100824;244.053;-2;124;-27;1;0
4946.460;2569;12.8450;1099691;243.801;-1;124;-29;1;0
4946.560;2570;12.8500;1098760;243.595;-1;124;-28;1;0
4946.660;2570;12.8500;1098934;243.634;-1;125;-28;1;0
4946.760;2571;12.8550;1098613;243.563;-1;124;-27;1;0
4946.860;2572;12.8600;1099150;243.682;-2;123;-28;1;0
4946.960;2572;12.8600;1097225;243.255;-1;125;-30;1;0
4947.060;2573;12.8650;1097568;243.331;-2;124;-28;1;0
4947.160;2574;12.8700;1098913;243.629;-2;124;-27;1;0
4947.260;2574;12.8700;1100488;243.978;-1;124;-28;1;0
4947.360;2575;12.8750;1101006;244.093;-1;124;-28;1;0
4947.460;2576;12.8800;1101313;244.161;-1;125;-29;1;0
4947.560;2576;12.8800;1100735;244.033;-1;124;-28;1;0
4947.660;2577;12.8850;1099622;243.786;-1;124;-28;1;0
4947.760;2578;12.8900;1100944;244.079;-2;125;-28;1;0
4947.860;2578;12.8900;1100373;243.953;-1;124;-28;1;0
4947.960;2579;12.8950;1099708;243.805;-2;125;-28;1;0
4948.060;2580;12.9000;1098534;243.545;-1;124;-30;1;0
4948.160;2580;12.9000;1099893;243.846;0;125;-28;1;0
4948.260;2581;12.9050;1098564;243.552;-1;125;-29;1;0
4948.360;2582;12.9100;1098122;243.454;-1;125;-28;1;0
4948.460;2582;12.9100;1100072;243.886;-1;124;-29;1;0
4948.560;2583;12.9150;1102854;244.503;-1;124;-29;1;0
4948.660;2584;12.9200;1102423;244.407;-1;125;-28;1;0
4948.760;2584;12.9200;1100690;244.023;0;125;-29;1;0
4948.860;2585;12.9250;1100530;243.988;0;124;-28;1;0
4948.960;2586;12.9300;1098649;243.570;-2;125;-27;1;0
4949.060;2586;12.9300;1099978;243.865;-1;124;-28;1;0
4949.160;2587;12.9350;1100355;243.949;-1;125;-29;1;0
4949.260;2588;12.9400;1099302;243.715;-1;125;-28;1;0
