Repository: tm-mech/diy-tensile-tester

# Desktop Tensile Testing Machine

A custom-built desktop tensile testing machine for characterizing 3D-printed polymer specimens according to ISO 527. Designed and built from scratch — mechanical assembly, electronics, firmware (Arduino/C++), and data acquisition & analysis software (Python).

> Personal engineering project bridging mechanical testing, embedded systems, and data analysis.
---

## Key Results

Three FDM-printed materials tested (ISO 527-2 Type 1BA dogbone, 5 mm/min, n = 3 each):

| Material | UTS [MPa] | E-Modulus [GPa] | Elongation |
|---|---|---|---|
| **PETG** (eSUN) | 34.8 ± 0.1 | 1.63 ± 0.10 | 77.1 ± 8.7% |
| **PLA** (eSUN) | 47.4 ± 1.1 | 2.68 ± 0.46 | 12–103%\* |

File: data/PETG/PETG_535_002.CSV (part 5 of 14)
time_s;steps;displacement_mm;force_raw;force_N;accel_x;accel_y;accel_z;endstop;step_loss
2599.088;2082;10.4100;1108101;245.666;-1;123;-27;1;0
2599.188;2083;10.4150;1107607;245.556;-1;125;-27;1;0
2599.288;2084;10.4200;1107078;245.439;-1;125;-27;1;0
2599.388;2084;10.4200;1106911;245.402;-2;125;-27;1;0
2599.488;2085;10.4250;1106813;245.380;-1;125;-27;1;0
2599.588;2086;10.4300;1106121;245.227;-1;124;-27;1;0
2599.688;2086;10.4300;1106051;245.212;-1;124;-28;1;0
2599.788;2087;10.4350;1108390;245.730;-1;124;-28;1;0
2599.888;2088;10.4400;1107738;245.586;-2;125;-27;1;0
2599.988;2088;10.4400;1106459;245.302;-1;124;-28;1;0
2600.088;2089;10.4450;1105662;245.125;-2;124;-27;1;0
2600.188;2090;10.4500;1106999;245.422;-2;125;-26;1;0
2600.288;2090;10.4500;1108293;245.709;-1;125;-27;1;0
2600.388;2091;10.4550;1107341;245.497;-1;125;-28;1;0
2600.488;2092;10.4600;1107152;245.456;-2;125;-27;1;0
2600.588;2092;10.4600;1106232;245.252;-1;125;-27;1;0
2600.688;2093;10.4650;1105496;245.088;-1;124;-27;1;0
2600.788;2094;10.4700;1105464;245.081;-1;124;-28;1;0
2600.888;2094;10.4700;1105884;245.174;-1;125;-28;1;0
2600.988;2095;10.4750;1106262;245.258;0;124;-28;1;0
2601.088;2096;10.4800;1107336;245.496;-1;124;-29;1;0
2601.188;2096;10.4800;1108138;245.674;-1;125;-27;1;0
2601.288;2097;10.4850;1107518;245.537;-1;126;-28;1;0
2601.388;2098;10.4900;1105827;245.162;0;125;-28;1;0
2601.488;2098;10.4900;1107549;245.544;-1;125;-29;1;0
2601.588;2099;10.4950;1107871;245.615;-1;125;-28;1;0
2601.688;2100;10.5000;1107542;245.542;-1;125;-28;1;0
2601.788;2100;10.5000;1106146;245.233;-1;124;-27;1;0
2601.888;2101;10.5050;1105571;245.105;-1;125;-27;1;0
2601.988;2102;10.5100;1104639;244.898;0;124;-27;1;0
2602.088;2102;10.5100;1105141;245.010;-1;124;-27;1;0
2602.188;2103;10.5150;1107003;245.423;0;125;-28;1;0
2602.288;2104;10.5200;1105883;245.174;-2;124;-29;1;0
2602.388;2104;10.5200;1107905;245.623;-1;124;-27;1;0
2602.488;2105;10.5250;1107953;245.633;-1;125;-28;1;0
2602.588;2106;10.5300;1107368;245.503;-2;125;-26;1;0
2602.688;2106;10.5300;1108468;245.747;-1;125;-27;1;0
2602.788;2107;10.5350;1108028;245.650;-1;124;-27;1;0
2602.888;2108;10.5400;1108388;245.730;-1;124;-26;1;0
2602.988;2108;10.5400;1107288;245.486;-2;125;-27;1;0
2603.088;2109;10.5450;1106993;245.420;-1;124;-27;1;0
2603.188;2110;10.5500;1108143;245.675;-1;124;-29;1;0
2603.288;2110;10.5500;1108069;245.659;-1;125;-28;1;0
2603.388;2111;10.5550;1109643;246.008;-1;124;-28;1;0
2603.488;2112;10.5600;1109417;245.958;-1;125;-28;1;0
2603.588;2112;10.5600;1109386;245.951;-1;124;-28;1;0
2603.688;2113;10.5650;1109311;245.934;-1;124;-26;1;0
2603.788;2114;10.5700;1108294;245.709;-1;125;-28;1;0
2603.888;2114;10.5700;1108291;245.708;-1;124;-27;1;0
2603.988;2115;10.5750;1108402;245.733;-1;125;-28;1;0
2604.088;2116;10.5800;1107224;245.472;-1;124;-28;1;0
2604.188;2116;10.5800;1108316;245.714;-1;124;-27;1;0
2604.288;2117;10.5850;1108629;245.783;-1;125;-27;1;0
2604.388;2118;10.5900;1108770;245.814;-1;125;-27;1;0
2604.488;2118;10.5900;1108053;245.655;-1;124;-27;1;0
2604.588;2119;10.5950;1109242;245.919;-1;125;-27;1;0
2604.688;2120;10.6000;1108409;245.734;-2;125;-27;1;0
2604.788;2120;10.6000;1108830;245.828;-1;124;-27;1;0
2604.888;2121;10.6050;1107306;245.490;-1;124;-28;1;0
2604.988;2122;10.6100;1107502;245.533;-2;125;-27;1;0
2605.088;2122;10.6100;1108516;245.758;-2;124;-28;1;0
2605.188;2123;10.6150;1107113;245.447;-1;124;-26;1;0
2605.288;2124;10.6200;1106699;245.355;-2;124;-28;1;0
2605.388;2124;10.6200;1105193;245.021;-1;124;-28;1;0
2605.488;2125;10.6250;1104758;244.925;-2;125;-27;1;0
2605.588;2126;10.6300;1104785;244.931;0;124;-29;1;0
2605.688;2126;10.6300;1104770;244.928;0;125;-28;1;0
2605.788;2127;10.6350;1106463;245.303;-1;125;-27;1;0
2605.888;2128;10.6400;1106533;245.318;0;124;-28;1;0
2605.988;2128;10.6400;1105656;245.124;-1;124;-27;1;0
2606.088;2129;10.6450;1105254;245.035;-1;124;-27;1;0
2606.188;2130;10.6500;1104259;244.814;-1;125;-27;1;0
2606.288;2130;10.6500;1102740;244.477;-1;125;-28;1;0
2606.388;2131;10.6550;1102168;244.351;-1;124;-27;1;0
2606.488;2132;10.6600;1102461;244.416;-1;125;-27;1;0
2606.588;2132;10.6600;1103914;244.738;-1;124;-27;1;0
2606.688;2133;10.6650;1102883;244.509;-1;124;-27;1;0
2606.788;2134;10.6700;1103080;244.553;-1;124;-26;1;0
2606.888;2134;10.6700;1102439;244.411;-2;126;-28;1;0
2606.988;2135;10.6750;1102650;244.458;-1;123;-28;1;0
2607.088;2136;10.6800;1102039;244.322;-2;125;-27;1;0
2607.188;2136;10.6800;1103159;244.570;-2;125;-27;1;0
2607.288;2137;10.6850;1102653;244.458;-1;124;-28;1;0
2607.388;2138;10.6900;1101194;244.135;-2;125;-26;1;0
2607.488;2138;10.6900;1102960;244.526;-1;124;-27;1;0
2607.588;2139;10.6950;1102806;244.492;-2;124;-27;1;0
2607.688;2140;10.7000;1103326;244.607;-1;125;-28;1;0
2607.788;2140;10.7000;1102357;244.393;-1;125;-27;1;0
2607.888;2141;10.7050;1101417;244.184;-2;124;-27;1;0
2607.988;2142;10.7100;1102628;244.453;0;124;-29;1;0
2608.088;2142;10.7100;1103279;244.597;-1;124;-27;1;0
2608.188;2143;10.7150;1102725;244.474;-2;124;-27;1;0
2608.288;2144;10.7200;1102993;244.534;-1;124;-29;1;0
2608.388;2144;10.7200;1101300;244.158;-1;124;-28;1;0
2608.488;2145;10.7250;1102892;244.511;-1;124;-26;1;0
2608.588;2146;10.7300;1103357;244.614;-2;125;-27;1;0
2608.688;2146;10.7300;1105183;245.019;-1;124;-28;1;0
2608.788;2147;10.7350;1104809;244.936;-1;125;-28;1;0
2608.888;2148;10.7400;1104468;244.861;-1;125;-26;1;0
2608.988;2148;10.7400;1104586;244.887;-1;124;-27;1;0
2609.088;2149;10.7450;1104526;244.873;-1;125;-27;1;0
2609.188;2150;10.7500;1104315;244.827;-2;125;-27;1;0
2609.288;2150;10.7500;1105200;245.023;-1;125;-27;1;0
2609.388;2151;10.7550;1105221;245.027;-1;124;-28;1;0
2609.488;2152;10.7600;1106078;245.217;-1;124;-25;1;0
2609.588;2152;10.7600;1107395;245.509;-1;125;-28;1;0
2609.688;2153;10.7650;1106878;245.395;-1;124;-28;1;0
2609.788;2154;10.7700;1106439;245.298;-1;125;-26;1;0
2609.888;2154;10.7700;1106054;245.212;-1;124;-27;1;0
2609.988;2155;10.7750;1106669;245.349;-1;124;-28;1;0
2610.088;2156;10.7800;1108251;245.699;-1;125;-27;1;0
2610.188;2156;10.7800;1107716;245.581;-1;125;-28;1;0
2610.288;2157;10.7850;1108181;245.684;-2;124;-27;1;0
2610.388;2158;10.7900;1107743;245.587;0;124;-29;1;0
2610.488;2158;10.7900;1107310;245.491;-1;125;-28;1;0
2610.588;2159;10.7950;1107755;245.589;-1;125;-27;1;0
2610.688;2160;10.8000;1107594;245.554;-1;124;-28;1;0
2610.788;2160;10.8000;1108411;245.735;-1;125;-27;1;0
2610.888;2161;10.8050;1107132;245.451;-1;124;-27;1;0
2610.988;2162;10.8100;1107436;245.519;-1;124;-27;1;0
2611.088;2162;10.8100;1110040;246.096;-1;124;-28;1;0
2611.188;2163;10.8150;1109121;245.892;-1;124;-27;1;0
2611.288;2164;10.8200;1109602;245.999;-1;125;-27;1;0
2611.388;2164;10.8200;1109754;246.032;-1;124;-27;1;0
2611.488;2165;10.8250;1108617;245.780;-1;125;-28;1;0
2611.588;2166;10.8300;1109202;245.910;-1;125;-27;1;0
2611.688;2166;10.8300;1109830;246.049;-1;125;-28;1;0
2611.788;2167;10.8350;1110991;246.307;-1;125;-27;1;0
2611.888;2168;10.8400;1111316;246.379;-2;125;-28;1;0
2611.988;2168;10.8400;1111295;246.374;-1;125;-28;1;0
2612.088;2169;10.8450;1110764;246.256;-1;124;-29;1;0
2612.188;2170;10.8500;1110241;246.140;-2;125;-28;1;0
2612.288;2170;10.8500;1110308;246.155;-1;124;-28;1;0
2612.388;2171;10.8550;1111403;246.398;-1;125;-27;1;0
2612.488;2172;10.8600;1113282;246.815;-2;124;-28;1;0
2612.588;2172;10.8600;1112262;246.588;-1;125;-26;1;0
2612.688;2173;10.8650;1111263;246.367;-1;124;-27;1;0
2612.788;2174;10.8700;1111508;246.421;-1;125;-28;1;0
2612.888;2174;10.8700;1111321;246.380;-1;125;-28;1;0
2612.988;2175;10.8750;1111158;246.344;-1;125;-27;1;0
2613.088;2176;10.8800;1111867;246.501;0;124;-29;1;0
2613.188;2176;10.8800;1113909;246.954;-1;125;-27;1;0
2613.288;2177;10.8850;1112443;246.629;-1;125;-26;1;0
2613.388;2178;10.8900;1111649;246.453;0;125;-27;1;0
2613.488;2178;10.8900;1112440;246.628;-1;125;-28;1;0
2613.588;2179;10.8950;1112244;246.584;-2;125;-28;1;0
2613.688;2180;10.9000;1112583;246.660;-1;125;-27;1;0
2613.788;2180;10.9000;1113123;246.779;-1;124;-28;1;0
2613.888;2181;10.9050;1112846;246.718;-1;125;-28;1;0
2613.988;2182;10.9100;1111751;246.475;-2;125;-28;1;0
2614.088;2182;10.9100;1113247;246.807;-1;123;-27;1;0
2614.188;2183;10.9150;1115318;247.266;-1;124;-27;1;0
2614.288;2184;10.9200;1114969;247.189;-2;125;-27;1;0
2614.388;2184;10.9200;1113088;246.772;0;123;-26;1;0
2614.488;2185;10.9250;1111843;246.496;-1;125;-27;1;0
2614.588;2186;10.9300;1112444;246.629;-2;125;-26;1;0
2614.688;2186;10.9300;1113705;246.908;-1;125;-28;1;0
2614.788;2187;10.9350;1113922;246.957;-1;125;-28;1;0
2614.888;2188;10.9400;1114003;246.974;-1;124;-27;1;0
2614.988;2188;10.9400;1113320;246.823;-1;124;-28;1;0
2615.088;2189;10.9450;1113165;246.789;-1;124;-28;1;0
2615.188;2190;10.9500;1113512;246.866;-1;124;-28;1;0
2615.288;2190;10.9500;1113599;246.885;-1;125;-27;1;0
2615.388;2191;10.9550;1114288;247.038;-2;125;-27;1;0
2615.488;2192;10.9600;1114368;247.055;-2;125;-28;1;0
2615.588;2192;10.9600;1114393;247.061;-1;124;-28;1;0
2615.688;2193;10.9650;1114323;247.045;-1;125;-28;1;0
2615.788;2194;10.9700;1114695;247.128;-2;125;-28;1;0
2615.888;2194;10.9700;1113368;246.834;-1;125;-27;1;0
2615.988;2195;10.9750;1114171;247.012;-1;124;-27;1;0
2616.088;2196;10.9800;1114301;247.041;-1;125;-27;1;0
2616.188;2196;10.9800;1113770;246.923;-1;124;-28;1;0
2616.288;2197;10.9850;1113034;246.760;-1;124;-27;1;0
2616.388;2198;10.9900;1112408;246.621;-1;125;-28;1;0
2616.488;2198;10.9900;1113261;246.810;-1;125;-29;1;0
2616.588;2199;10.9950;1113514;246.866;-1;125;-28;1;0
2616.688;2200;11.0000;1113786;246.926;-2;125;-27;1;0
2616.788;2200;11.0000;1114442;247.072;-2;124;-27;1;0
2616.888;2201;11.0050;1114766;247.144;-1;124;-28;1;0
2616.988;2202;11.0100;1112808;246.710;-2;125;-27;1;0
2617.088;2202;11.0100;1113909;246.954;-1;124;-29;1;0
2617.188;2203;11.0150;1115705;247.352;-1;124;-27;1;0
2617.288;2204;11.0200;1114730;247.136;-1;124;-27;1;0
2617.388;2204;11.0200;1113104;246.775;-1;124;-28;1;0
2617.488;2205;11.0250;1113065;246.767;-1;125;-29;1;0
2617.588;2206;11.0300;1113316;246.822;-1;124;-29;1;0
2617.688;2206;11.0300;1114073;246.990;-1;125;-27;1;0
2617.788;2207;11.0350;1114595;247.106;-1;124;-28;1;0
2617.888;2208;11.0400;1115945;247.405;-1;124;-28;1;0
2617.988;2208;11.0400;1115359;247.275;-1;124;-28;1;0
2618.088;2209;11.0450;1114937;247.182;-2;125;-27;1;0
2618.188;2210;11.0500;1114777;247.146;-2;124;-27;1;0
2618.288;2210;11.0500;1114282;247.036;-1;124;-28;1;0
2618.388;2211;11.0550;1114453;247.074;-1;124;-27;1;0
2618.488;2212;11.0600;1114277;247.035;-1;124;-27;1;0
2618.588;2212;11.0600;1113614;246.888;-1;125;-28;1;0
2618.688;2213;11.0650;1114335;247.048;-1;124;-26;1;0
2618.788;2214;11.0700;1114628;247.113;-1;125;-27;1;0
2618.888;2214;11.0700;1115409;247.286;-1;124;-27;1;0
2618.988;2215;11.0750;1115905;247.396;-1;125;-27;1;0
2619.088;2216;11.0800;1116135;247.447;-2;125;-28;1;0
2619.188;2216;11.0800;1115673;247.345;-2;124;-28;1;0
2619.288;2217;11.0850;1114771;247.145;-1;125;-28;1;0
2619.388;2218;11.0900;1115320;247.266;-2;125;-27;1;0
2619.488;2218;11.0900;1115532;247.313;-1;125;-27;1;0
2619.588;2219;11.0950;1116563;247.542;-1;125;-28;1;0
2619.688;2220;11.1000;1116052;247.429;-1;125;-27;1;0
2619.788;2220;11.1000;1114130;247.003;-2;125;-28;1;0
2619.888;2221;11.1050;1113860;246.943;-2;125;-27;1;0
2619.988;2222;11.1100;1114259;247.031;-1;124;-28;1;0
2620.088;2222;11.1100;1115302;247.262;-1;124;-28;1;0
2620.188;2223;11.1150;1115175;247.234;-1;125;-27;1;0
2620.288;2224;11.1200;1115727;247.357;-1;124;-29;1;0
2620.388;2224;11.1200;1114471;247.078;-1;124;-27;1;0
2620.488;2225;11.1250;1115363;247.276;-1;124;-27;1;0
2620.588;2226;11.1300;1115968;247.410;-1;124;-27;1;0
2620.688;2226;11.1300;1116725;247.578;-1;124;-28;1;0
2620.788;2227;11.1350;1115784;247.369;-1;124;-29;1;0
2620.888;2228;11.1400;1115198;247.239;-1;124;-28;1;0
2620.988;2228;11.1400;1114617;247.111;-1;124;-28;1;0
2621.088;2229;11.1450;1115194;247.239;-1;124;-28;1;0
2621.188;2230;11.1500;1114196;247.017;-1;124;-27;1;0
2621.288;2230;11.1500;1115543;247.316;-2;124;-27;1;0
2621.388;2231;11.1550;1116817;247.598;-1;125;-28;1;0
2621.488;2232;11.1600;1115592;247.327;-2;125;-27;1;0
2621.588;2232;11.1600;1114977;247.190;-1;125;-28;1;0
2621.688;2233;11.1650;1114606;247.108;-1;125;-27;1;0
2621.788;2234;11.1700;1114187;247.015;-1;124;-27;1;0
2621.888;2234;11.1700;1114651;247.118;-2;125;-28;1;0
2621.988;2235;11.1750;1116545;247.538;-1;124;-28;1;0
2622.088;2236;11.1800;1114682;247.125;-2;125;-27;1;0
2622.188;2236;11.1800;1114543;247.094;-1;125;-28;1;0
2622.288;2237;11.1850;1115846;247.383;-1;125;-28;1;0
2622.388;2238;11.1900;1117126;247.667;-1;124;-28;1;0
2622.488;2238;11.1900;1116212;247.464;-2;124;-27;1;0
2622.588;2239;11.1950;1115312;247.265;-1;125;-27;1;0
2622.688;2240;11.2000;1115861;247.386;-1;124;-29;1;0
2622.788;2240;11.2000;1115538;247.315;-1;124;-28;1;0
2622.888;2241;11.2050;1116350;247.495;-1;125;-27;1;0
2622.988;2242;11.2100;1116068;247.432;0;124;-28;1;0
2623.088;2242;11.2100;1114299;247.040;-1;124;-28;1;0
2623.188;2243;11.2150;1114625;247.112;-1;125;-27;1;0
2623.288;2244;11.2200;1115779;247.368;-1;125;-28;1;0
2623.388;2244;11.2200;1114576;247.101;-1;125;-27;1;0
2623.488;2245;11.2250;1113527;246.869;-1;125;-27;1;0
2623.588;2246;11.2300;1113375;246.835;-1;125;-27;1;0
2623.688;2246;11.2300;1112630;246.670;0;124;-27;1;0
2623.788;2247;11.2350;1112344;246.607;-2;124;-28;1;0
2623.888;2248;11.2400;1113547;246.873;-1;124;-26;1;0
2623.988;2248;11.2400;1112792;246.706;-1;124;-28;1;0
2624.088;2249;11.2450;1111367;246.390;-1;124;-28;1;0
2624.188;2250;11.2500;1111468;246.412;-3;124;-27;1;0
2624.288;2250;11.2500;1111835;246.494;-1;124;-27;1;0
2624.388;2251;11.2550;1112703;246.686;0;124;-28;1;0
2624.488;2252;11.2600;1111769;246.479;-1;124;-27;1;0
2624.588;2252;11.2600;1110786;246.261;-1;124;-28;1;0
2624.688;2253;11.2650;1108447;245.743;-2;124;-27;1;0
2624.788;2254;11.2700;1108728;245.805;-1;124;-28;1;0
2624.888;2254;11.2700;1109268;245.925;-2;124;-28;1;0
2624.988;2255;11.2750;1109468;245.969;-1;125;-28;1;0
2625.088;2256;11.2800;1109426;245.960;-1;124;-28;1;0
2625.188;2256;11.2800;1109084;245.884;-1;124;-27;1;0
2625.288;2257;11.2850;1108820;245.825;-2;125;-27;1;0
2625.388;2258;11.2900;1110126;246.115;-1;124;-28;1;0
2625.488;2258;11.2900;1109971;246.081;-1;125;-27;1;0
2625.588;2259;11.2950;1109996;246.086;-1;124;-28;1;0
2625.688;2260;11.3000;1111195;246.352;-1;125;-27;1;0
2625.788;2260;11.3000;1110757;246.255;-1;124;-28;1;0
2625.888;2261;11.3050;1108700;245.799;-1;125;-28;1;0
2625.988;2262;11.3100;1109097;245.887;-1;125;-27;1;0
2626.088;2262;11.3100;1110987;246.306;-2;125;-28;1;0
2626.188;2263;11.3150;1112129;246.559;-1;125;-28;1;0
2626.288;2264;11.3200;1112786;246.705;-1;125;-27;1;0
2626.388;2264;11.3200;1111988;246.528;-1;125;-28;1;0
2626.488;2265;11.3250;1110996;246.308;-1;125;-28;1;0
2626.588;2266;11.3300;1111319;246.379;-1;125;-27;1;0
2626.688;2266;11.3300;1112618;246.667;-1;125;-27;1;0
2626.788;2267;11.3350;1112334;246.604;-1;125;-29;1;0
2626.888;2268;11.3400;1114816;247.155;-2;125;-26;1;0
2626.988;2268;11.3400;1113996;246.973;-2;125;-28;1;0
2627.088;2269;11.3450;1113233;246.804;-3;125;-27;1;0
2627.188;2270;11.3500;1112782;246.704;-1;124;-29;1;0
2627.288;2270;11.3500;1112070;246.546;-2;125;-28;1;0
2627.388;2271;11.3550;1113486;246.860;-1;124;-28;1;0
2627.488;2272;11.3600;1114467;247.077;-1;125;-29;1;0
2627.588;2272;11.3600;1115806;247.374;-1;124;-28;1;0
2627.688;2273;11.3650;1114428;247.069;-1;124;-28;1;0
2627.788;2274;11.3700;1113303;246.819;0;125;-28;1;0
2627.888;2274;11.3700;1114164;247.010;-1;125;-27;1;0
2627.988;2275;11.3750;1113896;246.951;-1;125;-28;1;0
2628.088;2276;11.3800;1114835;247.159;-1;125;-29;1;0
2628.188;2276;11.3800;1114139;247.005;-1;125;-26;1;0
2628.288;2277;11.3850;1113341;246.828;-1;125;-28;1;0
2628.388;2278;11.3900;1114593;247.105;-2;124;-27;1;0
2628.488;2278;11.3900;1114394;247.061;-1;124;-28;1;0
2628.588;2279;11.3950;1115297;247.261;-1;125;-27;1;0
2628.688;2280;11.4000;1117023;247.644;-1;125;-27;1;0
2628.788;2280;11.4000;1117150;247.672;-1;125;-26;1;0
2628.888;2281;11.4050;1115860;247.386;-1;124;-28;1;0
2628.988;2282;11.4100;1114163;247.010;-1;125;-27;1;0
2629.088;2282;11.4100;1115850;247.384;-2;125;-28;1;0
2629.188;2283;11.4150;1117615;247.775;0;124;-28;1;0
2629.288;2284;11.4200;1117137;247.669;-1;126;-27;1;0
2629.388;2284;11.4200;1116938;247.625;-2;125;-27;1;0
2629.488;2285;11.4250;1115482;247.302;-1;124;-27;1;0
2629.588;2286;11.4300;1115843;247.382;-1;124;-28;1;0
2629.688;2286;11.4300;1116799;247.594;-2;124;-28;1;0
2629.788;2287;11.4350;1116686;247.569;-1;124;-27;1;0
2629.888;2288;11.4400;1116865;247.609;-1;124;-28;1;0
2629.988;2288;11.4400;1114747;247.139;-1;124;-28;1;0
2630.088;2289;11.4450;1115393;247.283;-1;124;-27;1;0
2630.188;2290;11.4500;1114773;247.145;-1;125;-28;1;0
2630.288;2290;11.4500;1115980;247.413;-1;124;-28;1;0
2630.388;2291;11.4550;1116522;247.533;-1;125;-27;1;0
2630.488;2292;11.4600;1115229;247.246;-1;124;-28;1;0
2630.588;2292;11.4600;1115861;247.386;-1;124;-27;1;0
2630.688;2293;11.4650;1114817;247.155;-2;124;-28;1;0
2630.788;2294;11.4700;1114622;247.112;-1;124;-27;1;0
2630.888;2294;11.4700;1113753;246.919;-1;125;-28;1;0
2630.988;2295;11.4750;1116123;247.444;-1;124;-27;1;0
2631.088;2296;11.4800;1117858;247.829;-1;125;-27;1;0
2631.188;2296;11.4800;1118603;247.994;-1;125;-28;1;0
2631.288;2297;11.4850;1117313;247.708;-1;124;-28;1;0
2631.388;2298;11.4900;1115287;247.259;-1;124;-28;1;0
2631.488;2298;11.4900;1115834;247.380;-1;124;-28;1;0
2631.588;2299;11.4950;1115995;247.416;-1;125;-27;1;0
2631.688;2300;11.5000;1116565;247.542;-2;124;-28;1;0
2631.788;2300;11.5000;1115412;247.287;-1;124;-27;1;0
2631.888;2301;11.5050;1116024;247.423;-1;125;-27;1;0
2631.988;2302;11.5100;1115639;247.337;-1;124;-27;1;0
2632.088;2302;11.5100;1114546;247.095;-1;124;-27;1;0
2632.188;2303;11.5150;1114886;247.170;-1;124;-28;1;0
2632.288;2304;11.5200;1115004;247.196;-1;124;-28;1;0
2632.388;2304;11.5200;1115382;247.280;-1;124;-27;1;0
2632.488;2305;11.5250;1114831;247.158;-1;125;-27;1;0
2632.588;2306;11.5300;1115151;247.229;-1;124;-29;1;0
2632.688;2306;11.5300;1116423;247.511;-1;124;-28;1;0
2632.788;2307;11.5350;1116831;247.601;-1;124;-28;1;0
2632.888;2308;11.5400;1117662;247.786;-2;125;-29;1;0
2632.988;2308;11.5400;1116481;247.524;-1;125;-28;1;0
2633.088;2309;11.5450;1115229;247.246;-1;125;-28;1;0
2633.188;2310;11.5500;1114909;247.175;-1;124;-27;1;0
2633.288;2310;11.5500;1114621;247.111;-1;124;-27;1;0
2633.388;2311;11.5550;1116258;247.474;-1;124;-28;1;0
2633.488;2312;11.5600;1115852;247.384;-2;124;-27;1;0
2633.588;2312;11.5600;1114785;247.148;-1;125;-27;1;0
2633.688;2313;11.5650;1114899;247.173;-1;125;-28;1;0
2633.788;2314;11.5700;1113796;246.929;-2;124;-28;1;0
2633.888;2314;11.5700;1116376;247.501;0;125;-28;1;0
2633.988;2315;11.5750;1116980;247.634;-1;124;-28;1;0
2634.088;2316;11.5800;1115947;247.405;-2;124;-28;1;0
2634.188;2316;11.5800;1115581;247.324;-1;125;-28;1;0
2634.288;2317;11.5850;1114057;246.986;-1;125;-28;1;0
2634.388;2318;11.5900;1113586;246.882;-2;125;-27;1;0
2634.488;2318;11.5900;1114472;247.078;-2;125;-28;1;0
2634.588;2319;11.5950;1114156;247.008;-2;124;-28;1;0
2634.688;2320;11.6000;1115833;247.380;-1;124;-27;1;0
2634.788;2320;11.6000;1113943;246.961;-1;125;-28;1;0
2634.888;2321;11.6050;1112773;246.702;-2;124;-28;1;0
2634.988;2322;11.6100;1112560;246.655;0;125;-27;1;0
2635.088;2322;11.6100;1113586;246.882;-1;125;-28;1;0
2635.188;2323;11.6150;1114042;246.983;-1;124;-27;1;0
2635.288;2324;11.6200;1115107;247.219;0;124;-29;1;0
2635.388;2324;11.6200;1115292;247.260;-1;125;-28;1;0
2635.488;2325;11.6250;1114329;247.047;-1;124;-28;1;0
2635.588;2326;11.6300;1114955;247.186;-1;125;-27;1;0
2635.688;2326;11.6300;1114823;247.156;-1;124;-27;1;0
2635.788;2327;11.6350;1113742;246.917;-1;124;-28;1;0
2635.888;2328;11.6400;1114733;247.136;-2;124;-27;1;0
2635.988;2328;11.6400;1114610;247.109;-1;125;-27;1;0
2636.088;2329;11.6450;1114862;247.165;-1;125;-28;1;0
2636.188;2330;11.6500;1114756;247.141;-1;124;-26;1;0
2636.288;2330;11.6500;1113854;246.941;-1;124;-28;1;0
2636.388;2331;11.6550;1113756;246.920;-1;124;-28;1;0
2636.488;2332;11.6600;1114135;247.004;-1;125;-27;1;0
2636.588;2332;11.6600;1113893;246.950;-1;125;-27;1;0
2636.688;2333;11.6650;1112321;246.602;-1;125;-28;1;0
2636.788;2334;11.6700;1111474;246.414;-1;125;-26;1;0
2636.888;2334;11.6700;1112567;246.656;0;125;-28;1;0
2636.988;2335;11.6750;1114325;247.046;-1;124;-28;1;0
2637.088;2336;11.6800;1113899;246.951;-1;125;-27;1;0
2637.188;2336;11.6800;1113863;246.943;-1;125;-27;1;0
2637.288;2337;11.6850;1113019;246.756;-1;124;-29;1;0
2637.388;2338;11.6900;1111881;246.504;-1;124;-28;1;0
2637.488;2338;11.6900;1111235;246.361;-1;124;-28;1;0
2637.588;2339;11.6950;1113093;246.773;-1;125;-27;1;0
2637.688;2340;11.7000;1113195;246.795;-1;124;-29;1;0
2637.788;2340;11.7000;1112155;246.565;-1;125;-28;1;0
2637.888;2341;11.7050;1110936;246.295;-1;124;-28;1;0
2637.988;2342;11.7100;1111428;246.404;-1;124;-27;1;0
2638.088;2342;11.7100;1112703;246.686;-1;125;-28;1;0
2638.188;2343;11.7150;1113092;246.772;0;125;-27;1;0
2638.288;2344;11.7200;1113047;246.763;0;124;-28;1;0
2638.388;2344;11.7200;1110875;246.281;-1;124;-26;1;0
2638.488;2345;11.7250;1110294;246.152;-1;124;-28;1;0
2638.588;2346;11.7300;1110354;246.165;-1;125;-27;1;0
2638.688;2346;11.7300;1111083;246.327;-1;125;-28;1;0
2638.788;2347;11.7350;1111868;246.501;-2;125;-28;1;0
2638.888;2348;11.7400;1112163;246.567;-1;124;-27;1;0
2638.988;2348;11.7400;1111315;246.379;-1;124;-29;1;0
2639.088;2349;11.7450;1111132;246.338;-1;124;-28;1;0
2639.188;2350;11.7500;1111915;246.512;-2;125;-27;1;0
2639.288;2350;11.7500;1112302;246.597;-1;125;-28;1;0
2639.388;2351;11.7550;1112344;246.607;-1;125;-29;1;0
2639.488;2352;11.7600;1111301;246.375;-1;124;-28;1;0
2639.588;2352;11.7600;1112032;246.537;-1;124;-28;1;0
2639.688;2353;11.7650;1111614;246.445;0;125;-28;1;0
2639.788;2354;11.7700;1110297;246.153;-1;125;-29;1;0
2639.888;2354;11.7700;1110716;246.246;-1;124;-29;1;0
2639.988;2355;11.7750;1111125;246.336;-1;125;-27;1;0
2640.088;2356;11.7800;1111424;246.403;-1;125;-29;1;0
2640.188;2356;11.7800;1109524;245.981;-1;124;-29;1;0
2640.288;2357;11.7850;1109282;245.928;-1;125;-27;1;0
2640.388;2358;11.7900;1110051;246.098;-1;125;-29;1;0
2640.488;2358;11.7900;1111543;246.429;-2;125;-28;1;0
2640.588;2359;11.7950;1111644;246.451;-2;124;-28;1;0
2640.688;2360;11.8000;1112364;246.611;-1;124;-28;1;0
2640.788;2360;11.8000;1110963;246.300;-1;123;-27;1;0
2640.888;2361;11.8050;1110755;246.254;-2;125;-28;1;0
2640.988;2362;11.8100;1111865;246.500;-2;125;-28;1;0
2641.088;2362;11.8100;1113374;246.835;-1;124;-28;1;0
2641.188;2363;11.8150;1113094;246.773;-1;125;-27;1;0
2641.288;2364;11.8200;1112236;246.583;-2;125;-27;1;0
2641.388;2364;11.8200;1111882;246.504;-1;125;-27;1;0
2641.488;2365;11.8250;1112369;246.612;0;124;-28;1;0
2641.588;2366;11.8300;1111261;246.367;-2;125;-27;1;0
2641.688;2366;11.8300;1110487;246.195;-1;124;-27;1;0
2641.788;2367;11.8350;1110832;246.271;-1;125;-28;1;0
2641.888;2368;11.8400;1113875;246.946;-2;125;-27;1;0
2641.988;2368;11.8400;1113492;246.861;-1;125;-28;1;0
2642.088;2369;11.8450;1112750;246.697;-1;124;-28;1;0
2642.188;2370;11.8500;1111576;246.436;-1;125;-28;1;0
2642.288;2370;11.8500;1113040;246.761;-1;125;-29;1;0
2642.388;2371;11.8550;1114027;246.980;-2;124;-28;1;0
2642.488;2372;11.8600;1113600;246.885;-2;125;-28;1;0
2642.588;2372;11.8600;1113729;246.914;-1;125;-28;1;0
2642.688;2373;11.8650;1111491;246.418;-2;123;-27;1;0
2642.788;2374;11.8700;1112135;246.560;0;124;-30;1;0
2642.888;2374;11.8700;1112878;246.725;-1;124;-28;1;0
2642.988;2375;11.8750;1114902;247.174;-1;124;-28;1;0
2643.088;2376;11.8800;1113588;246.882;0;124;-28;1;0
2643.188;2376;11.8800;1112870;246.723;-2;125;-29;1;0
2643.288;2377;11.8850;1112404;246.620;-2;124;-28;1;0
2643.388;2378;11.8900;1110981;246.304;-2;125;-28;1;0
2643.488;2378;11.8900;1112017;246.534;-1;124;-28;1;0
2643.588;2379;11.8950;1112391;246.617;-1;124;-28;1;0
2643.688;2380;11.9000;1112073;246.547;-1;124;-28;1;0
2643.788;2380;11.9000;1110814;246.267;-2;124;-28;1;0
2643.888;2381;11.9050;1110009;246.089;-1;125;-28;1;0
2643.988;2382;11.9100;1109861;246.056;-1;125;-27;1;0
2644.088;2382;11.9100;1111096;246.330;-1;125;-27;1;0
2644.188;2383;11.9150;1110972;246.302;-1;124;-28;1;0
2644.288;2384;11.9200;1110919;246.291;-2;125;-27;1;0
2644.388;2384;11.9200;1110847;246.275;-1;124;-27;1;0
2644.488;2385;11.9250;1110284;246.150;-1;125;-27;1;0
2644.588;2386;11.9300;1109968;246.080;-2;125;-28;1;0
2644.688;2386;11.9300;1111193;246.351;-1;125;-28;1;0
2644.788;2387;11.9350;1110804;246.265;-1;124;-27;1;0
2644.888;2388;11.9400;1108638;245.785;-2;125;-27;1;0
2644.988;2388;11.9400;1108631;245.783;-1;125;-28;1;0
2645.088;2389;11.9450;1107433;245.518;-2;125;-28;1;0
2645.188;2390;11.9500;1105595;245.110;-2;124;-28;1;0
2645.288;2390;11.9500;1107520;245.537;-1;124;-27;1;0
2645.388;2391;11.9550;1107752;245.589;-1;124;-27;1;0
2645.488;2392;11.9600;1107297;245.488;0;124;-28;1;0
2645.588;2392;11.9600;1105916;245.182;-1;123;-28;1;0
2645.688;2393;11.9650;1106411;245.291;-1;125;-27;1;0
2645.788;2394;11.9700;1106411;245.291;-1;124;-29;1;0
2645.888;2394;11.9700;1105295;245.044;-1;126;-27;1;0
2645.988;2395;11.9750;1106040;245.209;-2;124;-27;1;0
2646.088;2396;11.9800;1103713;244.693;-1;125;-28;1;0
2646.188;2396;11.9800;1102888;244.510;-1;124;-28;1;0
2646.288;2397;11.9850;1103376;244.618;-1;125;-27;1;0
2646.388;2398;11.9900;1103917;244.738;-1;125;-28;1;0
2646.488;2398;11.9900;1104684;244.908;-1;124;-29;1;0
2646.588;2399;11.9950;1106002;245.201;-1;124;-29;1;0
2646.688;2400;12.0000;1105186;245.020;0;124;-27;1;0
2646.788;2400;12.0000;1105347;245.055;-1;124;-27;1;0
2646.888;2401;12.0050;1103169;244.573;-2;124;-27;1;0
2646.988;2402;12.0100;1102450;244.413;-2;124;-27;1;0
2647.088;2402;12.0100;1104780;244.930;-2;124;-28;1;0
2647.188;2403;12.0150;1106209;245.247;-1;124;-27;1;0
2647.288;2404;12.0200;1106380;245.284;-1;124;-28;1;0
2647.388;2404;12.0200;1104463;244.859;-1;125;-28;1;0
2647.488;2405;12.0250;1103586;244.665;-1;125;-28;1;0
2647.588;2406;12.0300;1105111;245.003;-1;125;-28;1;0
2647.688;2406;12.0300;1105918;245.182;-1;124;-26;1;0
2647.788;2407;12.0350;1107711;245.580;-1;125;-28;1;0
2647.888;2408;12.0400;1108083;245.662;-2;125;-27;1;0
2647.988;2408;12.0400;1108622;245.781;-1;124;-28;1;0
2648.088;2409;12.0450;1108293;245.709;-1;124;-28;1;0
2648.188;2410;12.0500;1106623;245.338;-1;124;-28;1;0
2648.288;2410;12.0500;1107310;245.491;-1;125;-28;1;0
2648.388;2411;12.0550;1108132;245.673;-2;125;-27;1;0
2648.488;2412;12.0600;1107628;245.561;-1;123;-29;1;0
2648.588;2412;12.0600;1107700;245.577;-1;124;-27;1;0
2648.688;2413;12.0650;1107913;245.624;-2;124;-28;1;0
2648.788;2414;12.0700;1105871;245.172;-1;124;-28;1;0
2648.888;2414;12.0700;1106672;245.349;-1;125;-28;1;0
2648.988;2415;12.0750;1108906;245.844;-1;125;-28;1;0
2649.088;2416;12.0800;1108244;245.698;-1;125;-28;1;0
2649.188;2416;12.0800;1107737;245.585;-1;124;-28;1;0
2649.288;2417;12.0850;1107391;245.509;-1;125;-28;1;0
2649.388;2418;12.0900;1108515;245.758;-2;125;-27;1;0
2649.488;2418;12.0900;1108026;245.649;-1;124;-28;1;0
2649.588;2419;12.0950;1108347;245.721;-1;124;-29;1;0
2649.688;2420;12.1000;1109782;246.039;0;125;-26;1;0
2649.788;2420;12.1000;1108795;245.820;-1;125;-28;1;0
2649.888;2421;12.1050;1108365;245.725;-2;124;-28;1;0
2649.988;2422;12.1100;1107758;245.590;-2;124;-27;1;0
2650.088;2422;12.1100;1108728;245.805;-1;125;-28;1;0
2650.188;2423;12.1150;1110227;246.137;-1;125;-29;1;0
2650.288;2424;12.1200;1110654;246.232;-1;124;-29;1;0
2650.388;2424;12.1200;1110200;246.131;-1;125;-27;1;0
2650.488;2425;12.1250;1108036;245.652;-2;124;-28;1;0
2650.588;2426;12.1300;1108313;245.713;-1;125;-28;1;0
2650.688;2426;12.1300;1109827;246.049;-1;125;-28;1;0
2650.788;2427;12.1350;1110157;246.122;-1;124;-28;1;0
2650.888;2428;12.1400;1110242;246.141;-1;124;-29;1;0
2650.988;2428;12.1400;1109419;245.958;-1;124;-27;1;0
2651.088;2429;12.1450;1108785;245.818;-1;124;-27;1;0
2651.188;2430;12.1500;1108454;245.744;-1;124;-29;1;0
2651.288;2430;12.1500;1109735;246.028;-1;124;-28;1;0
2651.388;2431;12.1550;1108833;245.828;-1;124;-28;1;0
2651.488;2432;12.1600;1109720;246.025;-1;125;-28;1;0
2651.588;2432;12.1600;1109857;246.055;-1;124;-28;1;0
2651.688;2433;12.1650;1109221;245.914;-1;125;-27;1;0
2651.788;2434;12.1700;1108857;245.834;-1;125;-28;1;0
2651.888;2434;12.1700;1110528;246.204;-1;123;-28;1;0
2651.988;2435;12.1750;1110744;246.252;-1;124;-28;1;0
2652.088;2436;12.1800;1110470;246.191;-1;124;-28;1;0
2652.188;2436;12.1800;1109761;246.034;-2;124;-27;1;0
2652.288;2437;12.1850;1110100;246.109;-2;124;-28;1;0
2652.388;2438;12.1900;1110235;246.139;-1;125;-27;1;0
2652.488;2438;12.1900;1109614;246.001;-1;125;-27;1;0
2652.588;2439;12.1950;1110535;246.206;-2;124;-28;1;0
2652.688;2440;12.2000;1110571;246.214;-2;125;-27;1;0
2652.788;2440;12.2000;1111265;246.367;-1;126;-27;1;0
2652.888;2441;12.2050;1111038;246.317;-1;124;-27;1;0
2652.988;2442;12.2100;1110903;246.287;-1;124;-29;1;0
2653.088;2442;12.2100;1110793;246.263;-1;124;-29;1;0
2653.188;2443;12.2150;1111999;246.530;-1;125;-27;1;0
2653.288;2444;12.2200;1110598;246.220;-2;124;-28;1;0
2653.388;2444;12.2200;1109535;245.984;-1;124;-29;1;0
2653.488;2445;12.2250;1109735;246.028;-1;125;-28;1;0
2653.588;2446;12.2300;1109874;246.059;-1;125;-28;1;0
2653.688;2446;12.2300;1109145;245.897;-2;124;-27;1;0
2653.788;2447;12.2350;1109361;245.945;-1;124;-28;1;0
2653.888;2448;12.2400;1112024;246.536;-1;125;-29;1;0
2653.988;2448;12.2400;1112914;246.733;-1;124;-27;1;0
2654.088;2449;12.2450;1111729;246.470;-1;125;-28;1;0
2654.188;2450;12.2500;1110515;246.201;-1;125;-28;1;0
2654.288;2450;12.2500;1110811;246.267;-1;125;-27;1;0
2654.388;2451;12.2550;1112349;246.608;-1;124;-27;1;0
2654.488;2452;12.2600;1113216;246.800;-1;125;-27;1;0
2654.588;2452;12.2600;1112351;246.608;-1;125;-27;1;0
2654.688;2453;12.2650;1111409;246.399;-1;124;-27;1;0
2654.788;2454;12.2700;1110499;246.198;-1;124;-27;1;0
2654.888;2454;12.2700;1111712;246.467;-1;124;-28;1;0
2654.988;2455;12.2750;1112771;246.701;-1;124;-28;1;0
2655.088;2456;12.2800;1113471;246.857;-2;124;-27;1;0
2655.188;2456;12.2800;1113681;246.903;-1;124;-28;1;0
2655.288;2457;12.2850;1111881;246.504;0;124;-28;1;0
2655.388;2458;12.2900;1112003;246.531;-1;126;-27;1;0
2655.488;2458;12.2900;1112673;246.680;-1;124;-28;1;0
2655.588;2459;12.2950;1113894;246.950;-1;124;-27;1;0
2655.688;2460;12.3000;1112693;246.684;-2;125;-28;1;0
2655.788;2460;12.3000;1111437;246.406;-1;124;-27;1;0
2655.888;2461;12.3050;1112415;246.622;0;125;-29;1;0
2655.988;2462;12.3100;1111705;246.465;-2;125;-28;1;0
2656.088;2462;12.3100;1111385;246.394;0;124;-28;1;0
2656.188;2463;12.3150;1113077;246.769;-2;124;-28;1;0
2656.288;2464;12.3200;1113362;246.832;-1;125;-28;1;0
2656.388;2464;12.3200;1113425;246.846;-1;125;-28;1;0
2656.488;2465;12.3250;1114221;247.023;-2;125;-27;1;0
2656.588;2466;12.3300;1112708;246.687;-1;125;-29;1;0
2656.688;2466;12.3300;1112950;246.741;-1;125;-29;1;0
2656.788;2467;12.3350;1112759;246.699;-1;124;-28;1;0
2656.888;2468;12.3400;1113017;246.756;-1;124;-28;1;0
2656.988;2468;12.3400;1110745;246.252;-1;124;-28;1;0
2657.088;2469;12.3450;1110545;246.208;-1;124;-27;1;0
2657.188;2470;12.3500;1111848;246.497;-1;124;-27;1;0
2657.288;2470;12.3500;1112537;246.649;-1;124;-28;1;0
2657.388;2471;12.3550;1111857;246.499;-1;124;-28;1;0
2657.488;2472;12.3600;1112377;246.614;-1;124;-28;1;0
2657.588;2472;12.3600;1113369;246.834;-1;124;-29;1;0
2657.688;2473;12.3650;1112550;246.652;-1;123;-27;1;0
2657.788;2474;12.3700;1111871;246.502;-2;125;-27;1;0
2657.888;2474;12.3700;1112689;246.683;-1;124;-28;1;0
2657.988;2475;12.3750;1114328;247.047;-1;124;-27;1;0
2658.088;2476;12.3800;1114934;247.181;-1;124;-28;1;0
2658.188;2476;12.3800;1114432;247.070;-1;124;-28;1;0
2658.288;2477;12.3850;1113795;246.928;-1;124;-28;1;0
2658.388;2478;12.3900;1113427;246.847;-1;124;-27;1;0
2658.488;2478;12.3900;1113149;246.785;-1;124;-28;1;0
2658.588;2479;12.3950;1113881;246.947;-1;125;-28;1;0
2658.688;2480;12.4000;1114862;247.165;-1;125;-28;1;0
2658.788;2480;12.4000;1115049;247.206;-1;124;-28;1;0
2658.888;2481;12.4050;1114882;247.169;-1;124;-28;1;0
2658.988;2482;12.4100;1114399;247.062;-1;124;-27;1;0
2659.088;2482;12.4100;1114069;246.989;-1;124;-28;1;0
2659.188;2483;12.4150;1114800;247.151;-2;124;-27;1;0
2659.288;2484;12.4200;1114411;247.065;0;124;-28;1;0
2659.388;2484;12.4200;1113716;246.911;-1;124;-27;1;0
2659.488;2485;12.4250;1114768;247.144;-1;124;-27;1;0
2659.588;2486;12.4300;1113906;246.953;-1;125;-29;1;0
2659.688;2486;12.4300;1115294;247.261;-1;125;-28;1;0
2659.788;2487;12.4350;1116202;247.462;0;123;-27;1;0
2659.888;2488;12.4400;1116452;247.517;-1;124;-27;1;0
2659.988;2488;12.4400;1116142;247.449;-1;125;-28;1;0
2660.088;2489;12.4450;1114909;247.175;-1;124;-27;1;0
2660.188;2490;12.4500;1114320;247.045;-2;125;-28;1;0
2660.288;2490;12.4500;1115802;247.373;-1;125;-27;1;0
2660.388;2491;12.4550;1116071;247.433;-1;124;-28;1;0
2660.488;2492;12.4600;1117198;247.683;-1;124;-26;1;0
2660.588;2492;12.4600;1116200;247.462;-1;125;-28;1;0
2660.688;2493;12.4650;1113973;246.968;-1;124;-28;1;0
2660.788;2494;12.4700;1114803;247.152;-1;125;-27;1;0
2660.888;2494;12.4700;1115238;247.248;-1;124;-28;1;0
2660.988;2495;12.4750;1114942;247.183;-1;124;-28;1;0
2661.088;2496;12.4800;1114549;247.096;-2;124;-27;1;0
2661.188;2496;12.4800;1114140;247.005;-1;124;-28;1;0
2661.288;2497;12.4850;1114596;247.106;-1;125;-27;1;0
2661.388;2498;12.4900;1114726;247.135;-1;124;-28;1;0
2661.488;2498;12.4900;1115415;247.288;-1;124;-28;1;0
2661.588;2499;12.4950;1116027;247.423;-1;126;-28;1;0
2661.688;2500;12.5000;1116391;247.504;-1;124;-27;1;0
2661.788;2500;12.5000;1114485;247.081;-1;125;-28;1;0
2661.888;2501;12.5050;1113606;246.886;0;124;-29;1;0
2661.988;2502;12.5100;1112452;246.631;-1;124;-28;1;0
2662.088;2502;12.5100;1114492;247.083;-1;125;-28;1;0
2662.188;2503;12.5150;1116471;247.522;-2;124;-28;1;0
2662.288;2504;12.5200;1115363;247.276;-1;125;-30;1;0
2662.388;2504;12.5200;1113784;246.926;-1;125;-28;1;0
2662.488;2505;12.5250;1115357;247.275;-2;125;-28;1;0
2662.588;2506;12.5300;1113996;246.973;0;124;-29;1;0
2662.688;2506;12.5300;1112654;246.675;-1;125;-28;1;0
2662.788;2507;12.5350;1113848;246.940;-1;124;-28;1;0
2662.888;2508;12.5400;1113838;246.938;-2;124;-27;1;0
2662.988;2508;12.5400;1112838;246.716;0;124;-29;1;0
2663.088;2509;12.5450;1112379;246.614;0;124;-28;1;0
2663.188;2510;12.5500;1112123;246.558;-1;125;-27;1;0
2663.288;2510;12.5500;1111105;246.332;-2;125;-29;1;0
2663.388;2511;12.5550;1111147;246.341;-1;124;-28;1;0
2663.488;2512;12.5600;1112507;246.643;-2;124;-27;1;0
2663.588;2512;12.5600;1112761;246.699;-1;125;-29;1;0
2663.688;2513;12.5650;1111137;246.339;-2;123;-28;1;0
2663.788;2514;12.5700;1108573;245.771;-1;124;-27;1;0
2663.888;2514;12.5700;1110228;246.138;-2;124;-28;1;0
2663.988;2515;12.5750;1110747;246.253;-1;124;-28;1;0
2664.088;2516;12.5800;1110002;246.087;-2;125;-27;1;0
2664.188;2516;12.5800;1108214;245.691;0;124;-28;1;0
2664.288;2517;12.5850;1109509;245.978;-1;124;-28;1;0
2664.388;2518;12.5900;1109491;245.974;-1;124;-27;1;0
2664.488;2518;12.5900;1109521;245.981;-1;125;-28;1;0
2664.588;2519;12.5950;1110958;246.299;-1;125;-28;1;0
2664.688;2520;12.6000;1110873;246.281;-1;125;-29;1;0
2664.788;2520;12.6000;1108865;245.835;-2;124;-28;1;0
2664.888;2521;12.6050;1105769;245.149;-1;125;-28;1;0
2664.988;2522;12.6100;1106368;245.282;0;124;-29;1;0
2665.088;2522;12.6100;1108063;245.658;-1;125;-29;1;0
2665.188;2523;12.6150;1106337;245.275;-1;124;-28;1;0
2665.288;2524;12.6200;1105668;245.127;-1;124;-28;1;0
2665.388;2524;12.6200;1105059;244.992;0;124;-28;1;0
2665.488;2525;12.6250;1104458;244.858;-1;125;-27;1;0
2665.588;2526;12.6300;1104179;244.796;-1;125;-28;1;0
2665.688;2526;12.6300;1102395;244.401;-1;124;-28;1;0
2665.788;2527;12.6350;1101944;244.301;-1;124;-29;1;0
2665.888;2528;12.6400;1104786;244.931;-2;125;-27;1;0
2665.988;2528;12.6400;1104378;244.841;-1;124;-28;1;0
2666.088;2529;12.6450;1101588;244.222;-1;124;-29;1;0
2666.188;2530;12.6500;1100708;244.027;-2;124;-26;1;0
2666.288;2530;12.6500;1102690;244.466;-2;125;-29;1;0
2666.388;2531;12.6550;1103043;244.545;-1;125;-29;1;0
2666.488;2532;12.6600;1103009;244.537;-1;124;-27;1;0
2666.588;2532;12.6600;1101653;244.236;-1;124;-28;1;0
2666.688;2533;12.6650;1101094;244.113;-1;124;-28;1;0
2666.788;2534;12.6700;1100689;244.023;-2;125;-28;1;0
2666.888;2534;12.6700;1101642;244.234;-2;125;-29;1;0
2666.988;2535;12.6750;1102389;244.400;-1;124;-28;1;0
2667.088;2536;12.6800;1102108;244.337;-2;125;-28;1;0
2667.188;2536;12.6800;1102402;244.403;-1;124;-27;1;0
2667.288;2537;12.6850;1100463;243.973;-2;125;-28;1;0
2667.388;2538;12.6900;1100404;243.960;-1;125;-28;1;0
2667.488;2538;12.6900;1101248;244.147;-1;124;-28;1;0
2667.588;2539;12.6950;1102062;244.327;-2;125;-28;1;0
2667.688;2540;12.7000;1101934;244.299;-1;124;-28;1;0
2667.788;2540;12.7000;1101938;244.300;-1;124;-28;1;0
2667.888;2541;12.7050;1102323;244.385;-1;124;-28;1;0
2667.988;2542;12.7100;1101038;244.100;-1;124;-29;1;0
2668.088;2542;12.7100;1100649;244.014;-1;124;-29;1;0
2668.188;2543;12.7150;1102405;244.403;-2;125;-27;1;0
2668.288;2544;12.7200;1103551;244.657;-1;123;-27;1;0
2668.388;2544;12.7200;1103828;244.719;-1;124;-28;1;0
2668.488;2545;12.7250;1103367;244.616;-1;125;-28;1;0
2668.588;2546;12.7300;1102366;244.395;-1;124;-28;1;0
2668.688;2546;12.7300;1101753;244.259;-1;124;-27;1;0
2668.788;2547;12.7350;1103558;244.659;-1;124;-28;1;0
2668.888;2548;12.7400;1102799;244.491;-1;124;-28;1;0
2668.988;2548;12.7400;1103719;244.695;-1;125;-28;1;0
2669.088;2549;12.7450;1102670;244.462;-1;124;-28;1;0
2669.188;2550;12.7500;1102607;244.448;-1;124;-28;1;0
2669.288;2550;12.7500;1102070;244.329;-1;125;-27;1;0
2669.388;2551;12.7550;1103552;244.657;-1;124;-28;1;0
2669.488;2552;12.7600;1105069;244.994;-1;125;-27;1;0
2669.588;2552;12.7600;1104081;244.775;-1;125;-27;1;0
2669.688;2553;12.7650;1104227;244.807;-2;124;-29;1;0
2669.788;2554;12.7700;1104598;244.889;-2;125;-29;1;0
2669.888;2554;12.7700;1104785;244.931;-2;125;-27;1;0
2669.988;2555;12.7750;1106144;245.232;-1;124;-29;1;0
2670.088;2556;12.7800;1105513;245.092;-1;124;-29;1;0
2670.188;2556;12.7800;1105019;244.983;0;124;-28;1;0
2670.288;2557;12.7850;1105654;245.123;-1;124;-28;1;0
2670.388;2558;12.7900;1105250;245.034;-1;124;-28;1;0
2670.488;2558;12.7900;1105743;245.143;-2;124;-27;1;0
2670.588;2559;12.7950;1105309;245.047;-1;124;-27;1;0
2670.688;2560;12.8000;1104952;244.968;-1;124;-29;1;0
2670.788;2560;12.8000;1106841;245.387;0;125;-29;1;0
2670.888;2561;12.8050;1108357;245.723;-1;124;-27;1;0
2670.988;2562;12.8100;1107567;245.548;-1;124;-29;1;0
2671.088;2562;12.8100;1106305;245.268;-1;124;-28;1;0
2671.188;2563;12.8150;1107105;245.445;-1;124;-28;1;0
2671.288;2564;12.8200;1106255;245.257;-1;125;-28;1;0
2671.388;2564;12.8200;1106726;245.361;-1;124;-28;1;0
2671.488;2565;12.8250;1106677;245.350;-1;124;-28;1;0
2671.588;2566;12.8300;1106383;245.285;-2;124;-27;1;0
2671.688;2566;12.8300;1106945;245.410;-1;123;-28;1;0
2671.788;2567;12.8350;1106733;245.363;-2;124;-28;1;0
2671.888;2568;12.8400;1107047;245.432;-1;125;-27;1;0
2671.988;2568;12.8400;1107516;245.536;-1;125;-28;1;0
2672.088;2569;12.8450;1107793;245.598;-1;124;-28;1;0
2672.188;2570;12.8500;1107774;245.593;-2;126;-27;1;0
2672.288;2570;12.8500;1107161;245.458;-1;125;-28;1;0
2672.388;2571;12.8550;1107176;245.461;-1;125;-29;1;0
2672.488;2572;12.8600;1107001;245.422;-1;125;-27;1;0
2672.588;2572;12.8600;1106565;245.325;-1;124;-28;1;0
2672.688;2573;12.8650;1105873;245.172;0;124;-29;1;0
2672.788;2574;12.8700;1106473;245.305;-2;124;-27;1;0
2672.888;2574;12.8700;1107169;245.459;-1;124;-27;1;0
2672.988;2575;12.8750;1107875;245.616;-1;124;-28;1;0
2673.088;2576;12.8800;1108784;245.817;-1;124;-29;1;0
2673.188;2576;12.8800;1107793;245.598;-1;125;-28;1;0
2673.288;2577;12.8850;1106957;245.412;-1;124;-28;1;0
2673.388;2578;12.8900;1108262;245.702;-1;124;-28;1;0
2673.488;2578;12.8900;1108710;245.801;-2;124;-28;1;0
2673.588;2579;12.8950;1105496;245.088;-1;124;-28;1;0
2673.688;2580;12.9000;1105616;245.115;-1;124;-29;1;0
2673.788;2580;12.9000;1107340;245.497;0;124;-28;1;0
2673.888;2581;12.9050;1106166;245.237;-1;124;-28;1;0
2673.988;2582;12.9100;1105845;245.166;-1;125;-30;1;0
2674.088;2582;12.9100;1107230;245.473;-1;124;-28;1;0
2674.188;2583;12.9150;1107296;245.488;-1;124;-28;1;0
2674.288;2584;12.9200;1107418;245.515;0;124;-28;1;0
2674.388;2584;12.9200;1105909;245.180;-1;125;-27;1;0
2674.488;2585;12.9250;1105774;245.150;-1;124;-28;1;0
