Repository: tm-mech/diy-tensile-tester

# Desktop Tensile Testing Machine

A custom-built desktop tensile testing machine for characterizing 3D-printed polymer specimens according to ISO 527. Designed and built from scratch — mechanical assembly, electronics, firmware (Arduino/C++), and data acquisition & analysis software (Python).

> Personal engineering project bridging mechanical testing, embedded systems, and data analysis.
---

## Key Results

Three FDM-printed materials tested (ISO 527-2 Type 1BA dogbone, 5 mm/min, n = 3 each):

| Material | UTS [MPa] | E-Modulus [GPa] | Elongation |
|---|---|---|---|
| **PETG** (eSUN) | 34.8 ± 0.1 | 1.63 ± 0.10 | 77.1 ± 8.7% |
| **PLA** (eSUN) | 47.4 ± 1.1 | 2.68 ± 0.46 | 12–103%\* |

File: data/PETG/PETG_522_001.CSV (part 6 of 15)
time_s;steps;displacement_mm;force_raw;force_N;accel_x;accel_y;accel_z;endstop;step_loss
785.156;2632;13.1600;995265;220.650;-2;125;-26;1;0
785.256;2633;13.1650;994416;220.462;-2;125;-27;1;0
785.356;2634;13.1700;992857;220.116;-2;124;-26;1;0
785.456;2634;13.1700;991477;219.810;-2;124;-27;1;0
785.556;2635;13.1750;992320;219.997;-2;124;-27;1;0
785.656;2636;13.1800;992113;219.951;-2;124;-26;1;0
785.756;2636;13.1800;990822;219.665;-2;124;-28;1;0
785.856;2637;13.1850;991370;219.787;-2;125;-27;1;0
785.956;2638;13.1900;990820;219.665;-3;124;-28;1;0
786.056;2638;13.1900;990456;219.584;-2;124;-27;1;0
786.156;2639;13.1950;990810;219.663;-3;124;-26;1;0
786.256;2640;13.2000;990620;219.620;-2;124;-27;1;0
786.356;2640;13.2000;990656;219.628;-2;125;-27;1;0
786.456;2641;13.2050;989270;219.321;-3;124;-27;1;0
786.556;2642;13.2100;989370;219.343;-2;124;-27;1;0
786.656;2642;13.2100;989780;219.434;-2;124;-27;1;0
786.756;2643;13.2150;989486;219.369;-1;124;-27;1;0
786.856;2644;13.2200;990083;219.501;-1;124;-27;1;0
786.956;2644;13.2200;990043;219.493;-2;124;-28;1;0
787.056;2645;13.2250;988134;219.069;-2;124;-27;1;0
787.156;2646;13.2300;988006;219.041;-2;124;-27;1;0
787.256;2646;13.2300;988897;219.238;-1;124;-27;1;0
787.356;2647;13.2350;990325;219.555;-3;124;-27;1;0
787.456;2648;13.2400;990304;219.550;-2;125;-26;1;0
787.556;2648;13.2400;988991;219.259;-2;124;-26;1;0
787.656;2649;13.2450;989003;219.262;-2;124;-26;1;0
787.756;2650;13.2500;987592;218.949;-3;123;-27;1;0
787.856;2650;13.2500;991346;219.781;-2;125;-26;1;0
787.956;2651;13.2550;989764;219.431;-2;124;-27;1;0
788.056;2652;13.2600;988649;219.183;-2;124;-27;1;0
788.156;2652;13.2600;989523;219.377;-2;125;-27;1;0
788.256;2653;13.2650;989128;219.290;-2;125;-26;1;0
788.356;2654;13.2700;988026;219.045;-2;125;-26;1;0
788.456;2654;13.2700;988925;219.245;-2;125;-27;1;0
788.556;2655;13.2750;988203;219.085;-2;125;-26;1;0
788.656;2656;13.2800;986838;218.782;-3;125;-27;1;0
788.756;2656;13.2800;986200;218.641;-1;125;-27;1;0
788.856;2657;13.2850;986561;218.721;-2;125;-26;1;0
788.956;2658;13.2900;985746;218.540;-2;125;-28;1;0
789.056;2658;13.2900;985493;218.484;-2;125;-27;1;0
789.156;2659;13.2950;985825;218.557;-2;123;-27;1;0
789.256;2660;13.3000;986325;218.668;-2;124;-27;1;0
789.356;2660;13.3000;984914;218.355;-2;124;-27;1;0
789.456;2661;13.3050;984526;218.269;-2;125;-27;1;0
789.556;2662;13.3100;984117;218.179;-2;125;-27;1;0
789.656;2662;13.3100;983246;217.986;-2;124;-26;1;0
789.756;2663;13.3150;983318;218.002;-2;124;-27;1;0
789.856;2664;13.3200;983824;218.114;-1;124;-29;1;0
789.956;2664;13.3200;983133;217.961;-1;124;-28;1;0
790.056;2665;13.3250;981959;217.700;-2;125;-27;1;0
790.156;2666;13.3300;981289;217.552;-2;124;-27;1;0
790.256;2666;13.3300;981060;217.501;-2;125;-28;1;0
790.356;2667;13.3350;980167;217.303;-1;125;-27;1;0
790.456;2668;13.3400;979223;217.094;-2;125;-27;1;0
790.556;2668;13.3400;978200;216.867;-2;124;-27;1;0
790.656;2669;13.3450;977171;216.639;-2;123;-27;1;0
790.756;2670;13.3500;976487;216.487;-2;124;-28;1;0
790.856;2670;13.3500;976999;216.601;-2;125;-27;1;0
790.956;2671;13.3550;975811;216.337;-3;124;-26;1;0
791.056;2672;13.3600;974771;216.107;-2;123;-27;1;0
791.156;2672;13.3600;973681;215.865;-2;124;-26;1;0
791.256;2673;13.3650;972992;215.712;-2;124;-28;1;0
791.356;2674;13.3700;972784;215.666;-1;124;-27;1;0
791.456;2674;13.3700;972586;215.622;-2;125;-27;1;0
791.556;2675;13.3750;970124;215.076;-2;125;-27;1;0
791.656;2676;13.3800;971743;215.435;-2;124;-27;1;0
791.756;2676;13.3800;971676;215.421;-1;125;-27;1;0
791.856;2677;13.3850;968434;214.702;-2;124;-26;1;0
791.956;2678;13.3900;967238;214.437;-3;125;-26;1;0
792.056;2678;13.3900;967064;214.398;-2;124;-26;1;0
792.156;2679;13.3950;966317;214.232;-2;125;-26;1;0
792.256;2680;13.4000;965078;213.958;-3;125;-26;1;0
792.356;2680;13.4000;963362;213.577;-2;124;-28;1;0
792.456;2681;13.4050;961837;213.239;-2;125;-28;1;0
792.556;2682;13.4100;960230;212.883;-2;124;-28;1;0
792.656;2682;13.4100;958267;212.448;-2;124;-27;1;0
792.756;2683;13.4150;956658;212.091;-3;124;-26;1;0
792.856;2684;13.4200;954798;211.679;-2;124;-28;1;0
792.956;2684;13.4200;953636;211.421;-2;124;-27;1;0
793.056;2685;13.4250;951424;210.931;-2;124;-27;1;0
793.156;2686;13.4300;948550;210.294;-2;125;-26;1;0
793.256;2686;13.4300;948580;210.300;-2;125;-27;1;0
793.356;2687;13.4350;948487;210.280;-1;125;-27;1;0
793.456;2688;13.4400;946422;209.822;-2;125;-28;1;0
793.556;2688;13.4400;945566;209.632;-2;125;-27;1;0
793.656;2689;13.4450;945125;209.534;-2;124;-27;1;0
793.756;2690;13.4500;943087;209.082;-2;125;-28;1;0
793.856;2690;13.4500;942226;208.892;-2;125;-26;1;0
793.956;2691;13.4550;942550;208.963;-2;124;-27;1;0
794.056;2692;13.4600;942373;208.924;-2;124;-26;1;0
794.156;2692;13.4600;942169;208.879;-2;124;-26;1;0
794.256;2693;13.4650;938871;208.148;-2;124;-27;1;0
794.356;2694;13.4700;938382;208.039;-2;124;-26;1;0
794.456;2694;13.4700;939636;208.317;-2;125;-27;1;0
794.556;2695;13.4750;939576;208.304;-3;124;-27;1;0
794.656;2696;13.4800;939308;208.245;-2;124;-26;1;0
794.756;2696;13.4800;939051;208.188;-2;124;-27;1;0
794.856;2697;13.4850;938096;207.976;-1;124;-27;1;0
794.956;2698;13.4900;937922;207.937;-2;124;-27;1;0
795.056;2698;13.4900;936935;207.718;-2;125;-27;1;0
795.156;2699;13.4950;938052;207.966;-2;124;-26;1;0
795.256;2700;13.5000;937664;207.880;-2;125;-26;1;0
795.356;2700;13.5000;936098;207.533;-1;124;-27;1;0
795.456;2701;13.5050;935366;207.371;-2;124;-27;1;0
795.556;2702;13.5100;935400;207.378;-3;124;-27;1;0
795.656;2702;13.5100;934604;207.202;-3;124;-27;1;0
795.756;2703;13.5150;935428;207.384;-2;125;-27;1;0
795.856;2704;13.5200;936679;207.662;-2;124;-28;1;0
795.956;2704;13.5200;936078;207.528;-2;125;-27;1;0
796.056;2705;13.5250;934920;207.272;-2;125;-27;1;0
796.156;2706;13.5300;935994;207.510;-1;124;-27;1;0
796.256;2706;13.5300;934519;207.183;-2;124;-26;1;0
796.356;2707;13.5350;933819;207.028;-2;124;-26;1;0
796.456;2708;13.5400;934144;207.100;-2;125;-28;1;0
796.556;2708;13.5400;932840;206.811;-1;124;-27;1;0
796.656;2709;13.5450;932310;206.693;-2;124;-26;1;0
796.756;2710;13.5500;931588;206.533;-1;124;-28;1;0
796.856;2710;13.5500;933130;206.875;-3;125;-26;1;0
796.956;2711;13.5550;932802;206.802;-2;125;-26;1;0
797.056;2712;13.5600;933202;206.891;-2;124;-27;1;0
797.156;2712;13.5600;934177;207.107;-2;124;-27;1;0
797.256;2713;13.5650;932379;206.708;-2;124;-28;1;0
797.356;2714;13.5700;931049;206.414;-2;125;-26;1;0
797.456;2714;13.5700;931486;206.510;-2;124;-27;1;0
797.556;2715;13.5750;931741;206.567;-2;124;-27;1;0
797.656;2716;13.5800;931882;206.598;-1;124;-28;1;0
797.756;2716;13.5800;932910;206.826;-2;125;-28;1;0
797.856;2717;13.5850;932592;206.756;-2;125;-27;1;0
797.956;2718;13.5900;931637;206.544;-2;124;-27;1;0
798.056;2718;13.5900;931854;206.592;-2;125;-27;1;0
798.156;2719;13.5950;931620;206.540;-3;125;-27;1;0
798.256;2720;13.6000;932684;206.776;-2;124;-27;1;0
798.356;2720;13.6000;930962;206.394;-2;124;-27;1;0
798.456;2721;13.6050;930266;206.240;-2;125;-27;1;0
798.556;2722;13.6100;930568;206.307;-2;124;-27;1;0
798.656;2722;13.6100;931091;206.423;-2;124;-28;1;0
798.756;2723;13.6150;930617;206.318;-2;124;-27;1;0
798.856;2724;13.6200;929192;206.002;-2;124;-27;1;0
798.956;2724;13.6200;929288;206.023;-2;125;-26;1;0
799.056;2725;13.6250;928754;205.905;-3;124;-27;1;0
799.156;2726;13.6300;927772;205.687;-2;124;-26;1;0
799.256;2726;13.6300;927637;205.657;-3;124;-27;1;0
799.356;2727;13.6350;926852;205.483;-2;125;-27;1;0
799.456;2728;13.6400;926746;205.460;-3;125;-27;1;0
799.556;2728;13.6400;926125;205.322;-3;125;-27;1;0
799.656;2729;13.6450;924490;204.959;-2;125;-27;1;0
799.756;2730;13.6500;924793;205.027;-2;124;-27;1;0
799.856;2730;13.6500;924247;204.906;-2;124;-26;1;0
799.956;2731;13.6550;922639;204.549;-2;124;-27;1;0
800.056;2732;13.6600;922046;204.418;-2;125;-27;1;0
800.156;2732;13.6600;921398;204.274;-2;125;-26;1;0
800.256;2733;13.6650;920166;204.001;-1;125;-26;1;0
800.356;2734;13.6700;918616;203.657;-2;125;-27;1;0
800.456;2734;13.6700;917395;203.386;-2;124;-26;1;0
800.556;2735;13.6750;917577;203.427;-2;125;-27;1;0
800.656;2736;13.6800;918366;203.602;-2;124;-28;1;0
800.756;2736;13.6800;915260;202.913;-2;125;-26;1;0
800.856;2737;13.6850;913174;202.451;-2;125;-27;1;0
800.956;2738;13.6900;912676;202.340;-2;124;-27;1;0
801.056;2738;13.6900;912391;202.277;-2;125;-26;1;0
801.156;2739;13.6950;911314;202.038;-2;125;-27;1;0
801.256;2740;13.7000;911391;202.055;-2;124;-26;1;0
801.356;2740;13.7000;910886;201.943;-2;125;-27;1;0
801.456;2741;13.7050;907409;201.173;-2;124;-28;1;0
801.556;2742;13.7100;906394;200.948;-1;124;-27;1;0
801.656;2742;13.7100;908237;201.356;-2;124;-27;1;0
801.756;2743;13.7150;907073;201.098;-2;125;-27;1;0
801.856;2744;13.7200;904699;200.572;-2;124;-27;1;0
801.956;2744;13.7200;904364;200.497;-1;125;-26;1;0
802.056;2745;13.7250;902610;200.109;-2;124;-27;1;0
802.156;2746;13.7300;899692;199.462;-2;124;-27;1;0
802.256;2746;13.7300;899174;199.347;-2;124;-28;1;0
802.356;2747;13.7350;899154;199.342;-2;124;-26;1;0
802.456;2748;13.7400;897189;198.907;-2;124;-27;1;0
802.556;2748;13.7400;893954;198.190;-1;124;-27;1;0
802.656;2749;13.7450;892743;197.921;-2;124;-27;1;0
802.756;2750;13.7500;891074;197.551;-2;124;-28;1;0
802.856;2750;13.7500;890838;197.499;-3;124;-28;1;0
802.956;2751;13.7550;889514;197.205;-1;124;-27;1;0
803.056;2752;13.7600;889199;197.135;-2;126;-28;1;0
803.156;2752;13.7600;885067;196.219;-2;124;-27;1;0
803.256;2753;13.7650;885014;196.208;-2;125;-27;1;0
803.356;2754;13.7700;884053;195.995;-2;125;-27;1;0
803.456;2754;13.7700;882754;195.707;-1;125;-27;1;0
803.556;2755;13.7750;880455;195.197;-2;125;-27;1;0
803.656;2756;13.7800;880068;195.111;-1;124;-28;1;0
803.756;2756;13.7800;878817;194.834;-1;125;-28;1;0
803.856;2757;13.7850;877931;194.637;-3;125;-28;1;0
803.956;2758;13.7900;876231;194.260;-1;124;-27;1;0
804.056;2758;13.7900;874338;193.841;-2;124;-27;1;0
804.156;2759;13.7950;873289;193.608;-2;124;-27;1;0
804.256;2760;13.8000;873443;193.642;-2;125;-27;1;0
804.356;2760;13.8000;872965;193.536;-2;124;-27;1;0
804.456;2761;13.8050;870800;193.056;-2;124;-27;1;0
804.556;2762;13.8100;869857;192.847;-2;124;-28;1;0
804.656;2762;13.8100;868187;192.477;-1;124;-26;1;0
804.756;2763;13.8150;864726;191.710;-2;124;-26;1;0
804.856;2764;13.8200;862537;191.224;-2;124;-26;1;0
804.956;2764;13.8200;861944;191.093;-2;125;-27;1;0
805.056;2765;13.8250;860652;190.807;-2;124;-27;1;0
805.156;2766;13.8300;858110;190.243;-2;124;-26;1;0
805.256;2766;13.8300;857408;190.087;-2;125;-26;1;0
805.356;2767;13.8350;857288;190.061;-2;125;-27;1;0
805.456;2768;13.8400;855970;189.769;-3;125;-27;1;0
805.556;2768;13.8400;850114;188.470;-2;124;-27;1;0
805.656;2769;13.8450;848126;188.030;-3;124;-27;1;0
805.756;2770;13.8500;846419;187.651;-1;124;-29;1;0
805.856;2770;13.8500;845603;187.470;-2;125;-27;1;0
805.956;2771;13.8550;845667;187.484;-2;124;-28;1;0
806.056;2772;13.8600;845214;187.384;-2;124;-29;1;0
806.156;2772;13.8600;842359;186.751;-2;124;-27;1;0
806.256;2773;13.8650;838954;185.996;-2;124;-26;1;0
806.356;2774;13.8700;836380;185.425;-3;125;-25;1;0
806.456;2774;13.8700;835832;185.304;-3;123;-27;1;0
806.556;2775;13.8750;835452;185.220;-3;124;-28;1;0
806.656;2776;13.8800;835347;185.196;-1;124;-28;1;0
806.756;2776;13.8800;833653;184.821;-1;124;-27;1;0
806.856;2777;13.8850;831157;184.268;-2;123;-27;1;0
806.956;2778;13.8900;830419;184.104;-2;125;-28;1;0
807.056;2778;13.8900;829081;183.807;-2;124;-27;1;0
807.156;2779;13.8950;827034;183.353;-2;124;-26;1;0
807.256;2780;13.9000;824619;182.818;-2;124;-26;1;0
807.356;2780;13.9000;823372;182.542;-2;124;-27;1;0
807.456;2781;13.9050;821401;182.105;-2;124;-26;1;0
807.556;2782;13.9100;819528;181.689;-2;124;-28;1;0
807.656;2782;13.9100;819188;181.614;-2;125;-27;1;0
807.756;2783;13.9150;817848;181.317;-2;125;-26;1;0
807.856;2784;13.9200;816221;180.956;-3;124;-28;1;0
807.956;2784;13.9200;813560;180.366;-3;124;-27;1;0
808.056;2785;13.9250;810085;179.596;-2;124;-28;1;0
808.156;2786;13.9300;808209;179.180;-2;124;-27;1;0
808.256;2786;13.9300;808665;179.281;-2;125;-27;1;0
808.356;2787;13.9350;808164;179.170;-2;124;-28;1;0
808.456;2788;13.9400;807286;178.975;-3;124;-27;1;0
808.556;2788;13.9400;805727;178.630;-1;123;-27;1;0
808.656;2789;13.9450;802511;177.917;-2;125;-27;1;0
808.756;2790;13.9500;799712;177.296;-2;125;-28;1;0
808.856;2790;13.9500;798939;177.125;-2;125;-26;1;0
808.956;2791;13.9550;798368;176.998;-1;124;-27;1;0
809.056;2792;13.9600;798080;176.934;-2;125;-27;1;0
809.156;2792;13.9600;797638;176.836;-2;124;-28;1;0
809.256;2793;13.9650;796151;176.507;-2;124;-27;1;0
809.356;2794;13.9700;793762;175.977;-2;124;-27;1;0
809.456;2794;13.9700;793649;175.952;-2;125;-26;1;0
809.556;2795;13.9750;792246;175.641;-1;124;-27;1;0
809.656;2796;13.9800;790076;175.160;-1;124;-27;1;0
809.756;2796;13.9800;790381;175.227;-2;125;-27;1;0
809.856;2797;13.9850;788686;174.852;-2;124;-26;1;0
809.956;2798;13.9900;788266;174.759;-2;125;-28;1;0
810.056;2798;13.9900;789164;174.958;-2;124;-28;1;0
810.156;2799;13.9950;788981;174.917;-2;125;-28;1;0
810.256;2800;14.0000;788759;174.868;-2;124;-26;1;0
810.356;2800;14.0000;787200;174.522;-3;124;-27;1;0
810.456;2801;14.0050;786279;174.318;-2;125;-27;1;0
810.556;2802;14.0100;784280;173.875;-2;125;-26;1;0
810.656;2802;14.0100;783943;173.800;-1;124;-26;1;0
810.756;2803;14.0150;784769;173.983;-2;124;-26;1;0
810.856;2804;14.0200;785559;174.158;-2;124;-28;1;0
810.956;2804;14.0200;783218;173.639;-2;124;-28;1;0
811.056;2805;14.0250;781159;173.183;-2;124;-26;1;0
811.156;2806;14.0300;780792;173.102;-2;125;-26;1;0
811.256;2806;14.0300;781087;173.167;-2;125;-28;1;0
811.356;2807;14.0350;780871;173.119;-2;124;-27;1;0
811.456;2808;14.0400;781035;173.155;-3;125;-27;1;0
811.556;2808;14.0400;780808;173.105;-2;124;-27;1;0
811.656;2809;14.0450;779870;172.897;-2;124;-27;1;0
811.756;2810;14.0500;780433;173.022;-1;124;-27;1;0
811.856;2810;14.0500;779425;172.799;-2;125;-28;1;0
811.956;2811;14.0550;779147;172.737;-2;124;-27;1;0
812.056;2812;14.0600;778243;172.536;-3;125;-27;1;0
812.156;2812;14.0600;777518;172.376;-1;124;-28;1;0
812.256;2813;14.0650;775839;172.004;-2;124;-28;1;0
812.356;2814;14.0700;774366;171.677;-2;124;-27;1;0
812.456;2814;14.0700;776182;172.080;-2;124;-26;1;0
812.556;2815;14.0750;777627;172.400;-2;124;-27;1;0
812.656;2816;14.0800;777035;172.269;-1;124;-27;1;0
812.756;2816;14.0800;775114;171.843;-2;124;-27;1;0
812.856;2817;14.0850;773900;171.574;-2;124;-27;1;0
812.956;2818;14.0900;772317;171.223;-2;124;-27;1;0
813.056;2818;14.0900;771939;171.139;-2;125;-27;1;0
813.156;2819;14.0950;771905;171.131;-2;125;-28;1;0
813.256;2820;14.1000;772037;171.161;-3;125;-26;1;0
813.356;2820;14.1000;772002;171.153;-2;124;-27;1;0
813.456;2821;14.1050;771125;170.958;-2;124;-27;1;0
813.556;2822;14.1100;769190;170.529;-3;125;-27;1;0
813.656;2822;14.1100;768233;170.317;-2;124;-28;1;0
813.756;2823;14.1150;768826;170.449;-2;124;-26;1;0
813.856;2824;14.1200;769258;170.544;-2;124;-28;1;0
813.956;2824;14.1200;768980;170.483;-3;124;-27;1;0
814.056;2825;14.1250;768101;170.288;-2;125;-27;1;0
814.156;2826;14.1300;768960;170.478;-1;125;-27;1;0
814.256;2826;14.1300;769495;170.597;-2;124;-28;1;0
814.356;2827;14.1350;769276;170.548;-3;124;-26;1;0
814.456;2828;14.1400;769293;170.552;-2;125;-27;1;0
814.556;2828;14.1400;767930;170.250;-2;124;-26;1;0
814.656;2829;14.1450;766130;169.851;-1;124;-27;1;0
814.756;2830;14.1500;765764;169.770;-2;124;-28;1;0
814.856;2830;14.1500;767469;170.148;-2;125;-26;1;0
814.956;2831;14.1550;767939;170.252;-1;125;-26;1;0
815.056;2832;14.1600;768430;170.361;-1;125;-27;1;0
815.156;2832;14.1600;767111;170.069;-2;123;-27;1;0
815.256;2833;14.1650;766143;169.854;-2;124;-26;1;0
815.356;2834;14.1700;765332;169.674;-2;125;-28;1;0
815.456;2834;14.1700;765823;169.783;-2;124;-26;1;0
815.556;2835;14.1750;765872;169.794;-2;125;-27;1;0
815.656;2836;14.1800;765591;169.732;-2;124;-28;1;0
815.756;2836;14.1800;765607;169.735;-2;125;-27;1;0
815.856;2837;14.1850;766469;169.926;-2;124;-27;1;0
815.956;2838;14.1900;766215;169.870;-1;124;-27;1;0
816.056;2838;14.1900;765914;169.803;-1;124;-26;1;0
816.156;2839;14.1950;765222;169.650;-2;124;-27;1;0
816.256;2840;14.2000;765671;169.749;-1;124;-27;1;0
816.356;2840;14.2000;764669;169.527;-3;124;-27;1;0
816.456;2841;14.2050;764129;169.407;-1;124;-27;1;0
816.556;2842;14.2100;764431;169.474;-3;125;-27;1;0
816.656;2842;14.2100;764781;169.552;-2;125;-28;1;0
816.756;2843;14.2150;765162;169.636;-3;125;-27;1;0
816.856;2844;14.2200;765177;169.640;-2;124;-29;1;0
816.956;2844;14.2200;765057;169.613;-2;124;-27;1;0
817.056;2845;14.2250;763995;169.378;-3;124;-27;1;0
817.156;2846;14.2300;762371;169.018;-2;125;-27;1;0
817.256;2846;14.2300;763085;169.176;-3;125;-28;1;0
817.356;2847;14.2350;763813;169.337;-2;124;-27;1;0
817.456;2848;14.2400;763908;169.358;-2;124;-27;1;0
817.556;2848;14.2400;763210;169.204;-2;124;-27;1;0
817.656;2849;14.2450;762083;168.954;-2;125;-27;1;0
817.756;2850;14.2500;762024;168.941;-2;124;-28;1;0
817.856;2850;14.2500;761997;168.935;-2;124;-26;1;0
817.956;2851;14.2550;761853;168.903;-2;125;-28;1;0
818.056;2852;14.2600;760642;168.634;-2;124;-27;1;0
818.156;2852;14.2600;760352;168.570;-2;124;-27;1;0
818.256;2853;14.2650;759427;168.365;-2;124;-27;1;0
818.356;2854;14.2700;759869;168.463;-2;124;-26;1;0
818.456;2854;14.2700;760784;168.666;-2;124;-27;1;0
818.556;2855;14.2750;761394;168.801;-2;125;-28;1;0
818.656;2856;14.2800;760380;168.576;-3;125;-27;1;0
818.756;2856;14.2800;759351;168.348;-2;124;-28;1;0
818.856;2857;14.2850;758903;168.249;-2;124;-27;1;0
818.956;2858;14.2900;758639;168.190;-2;125;-27;1;0
819.056;2858;14.2900;759409;168.361;-2;125;-28;1;0
819.156;2859;14.2950;758282;168.111;-2;124;-26;1;0
819.256;2860;14.3000;760448;168.591;-2;124;-27;1;0
819.356;2860;14.3000;758765;168.218;-2;125;-27;1;0
819.456;2861;14.3050;758238;168.101;-3;125;-28;1;0
819.556;2862;14.3100;757419;167.920;-3;125;-27;1;0
819.656;2862;14.3100;757985;168.045;-2;125;-28;1;0
819.756;2863;14.3150;758641;168.191;-1;124;-27;1;0
819.856;2864;14.3200;758952;168.260;-2;124;-27;1;0
819.956;2864;14.3200;758701;168.204;-2;124;-27;1;0
820.056;2865;14.3250;759775;168.442;-1;124;-27;1;0
820.156;2866;14.3300;758281;168.111;-2;124;-28;1;0
820.256;2866;14.3300;758338;168.124;-2;124;-27;1;0
820.356;2867;14.3350;759465;168.373;-2;125;-27;1;0
820.456;2868;14.3400;759217;168.318;-3;125;-27;1;0
820.556;2868;14.3400;759592;168.402;-2;124;-26;1;0
820.656;2869;14.3450;758041;168.058;-2;124;-27;1;0
820.756;2870;14.3500;756965;167.819;-2;124;-28;1;0
820.856;2870;14.3500;759086;168.289;-2;125;-27;1;0
820.956;2871;14.3550;759339;168.345;-2;124;-27;1;0
821.056;2872;14.3600;758474;168.154;-2;123;-28;1;0
821.156;2872;14.3600;758456;168.150;-1;124;-27;1;0
821.256;2873;14.3650;758269;168.108;-3;124;-27;1;0
821.356;2874;14.3700;757159;167.862;-2;124;-27;1;0
821.456;2874;14.3700;758160;168.084;-1;125;-28;1;0
821.556;2875;14.3750;759010;168.273;-2;125;-27;1;0
821.656;2876;14.3800;757305;167.895;-3;124;-28;1;0
821.756;2876;14.3800;757795;168.003;-2;124;-28;1;0
821.856;2877;14.3850;758213;168.096;-2;124;-28;1;0
821.956;2878;14.3900;756888;167.802;-1;125;-28;1;0
822.056;2878;14.3900;757130;167.856;-2;124;-28;1;0
822.156;2879;14.3950;757720;167.987;-3;124;-26;1;0
822.256;2880;14.4000;759491;168.379;-2;124;-27;1;0
822.356;2880;14.4000;758594;168.180;-2;124;-27;1;0
822.456;2881;14.4050;755941;167.592;-3;124;-27;1;0
822.556;2882;14.4100;755974;167.599;-2;125;-26;1;0
822.656;2882;14.4100;757326;167.899;-2;125;-29;1;0
822.756;2883;14.4150;757803;168.005;-1;124;-28;1;0
822.856;2884;14.4200;757946;168.037;-2;124;-27;1;0
822.956;2884;14.4200;757659;167.973;-2;124;-27;1;0
823.056;2885;14.4250;754665;167.309;-2;125;-27;1;0
823.156;2886;14.4300;754068;167.177;-1;124;-28;1;0
823.256;2886;14.4300;755027;167.389;-2;124;-28;1;0
823.356;2887;14.4350;754829;167.346;-2;125;-28;1;0
823.456;2888;14.4400;755164;167.420;-2;124;-28;1;0
823.556;2888;14.4400;752893;166.916;-2;125;-28;1;0
823.656;2889;14.4450;752623;166.857;-1;124;-27;1;0
823.756;2890;14.4500;753261;166.998;-2;125;-27;1;0
823.856;2890;14.4500;752947;166.928;-2;124;-26;1;0
823.956;2891;14.4550;753399;167.029;-2;125;-27;1;0
824.056;2892;14.4600;752652;166.863;-2;125;-28;1;0
824.156;2892;14.4600;752203;166.763;-2;124;-27;1;0
824.256;2893;14.4650;751951;166.708;-2;124;-28;1;0
824.356;2894;14.4700;751243;166.551;-2;124;-26;1;0
824.456;2894;14.4700;752942;166.927;-2;123;-28;1;0
824.556;2895;14.4750;752967;166.933;-2;125;-27;1;0
824.656;2896;14.4800;752689;166.871;-2;124;-27;1;0
824.756;2896;14.4800;751699;166.652;-2;125;-27;1;0
824.856;2897;14.4850;750655;166.420;-2;125;-26;1;0
824.956;2898;14.4900;749630;166.193;-2;124;-27;1;0
825.056;2898;14.4900;750105;166.298;-2;124;-27;1;0
825.156;2899;14.4950;750211;166.322;-1;124;-28;1;0
825.256;2900;14.5000;751164;166.533;-2;124;-27;1;0
825.356;2900;14.5000;750110;166.299;-3;125;-27;1;0
825.456;2901;14.5050;748633;165.972;-1;125;-26;1;0
825.556;2902;14.5100;748597;165.964;-2;124;-26;1;0
825.656;2902;14.5100;749354;166.132;-2;124;-27;1;0
825.756;2903;14.5150;749829;166.237;-2;125;-27;1;0
825.856;2904;14.5200;750171;166.313;-2;124;-27;1;0
825.956;2904;14.5200;748753;165.999;-2;124;-27;1;0
826.056;2905;14.5250;749565;166.179;-2;124;-26;1;0
826.156;2906;14.5300;749716;166.212;-3;125;-27;1;0
826.256;2906;14.5300;750077;166.292;-2;124;-27;1;0
826.356;2907;14.5350;750225;166.325;-2;124;-28;1;0
826.456;2908;14.5400;751355;166.575;-2;125;-26;1;0
826.556;2908;14.5400;749787;166.228;-2;124;-27;1;0
826.656;2909;14.5450;748610;165.967;-2;125;-27;1;0
826.756;2910;14.5500;747126;165.638;-2;124;-27;1;0
826.856;2910;14.5500;748650;165.976;-2;125;-27;1;0
826.956;2911;14.5550;750241;166.328;-2;124;-27;1;0
827.056;2912;14.5600;749502;166.165;-1;124;-28;1;0
827.156;2912;14.5600;748866;166.024;-2;124;-27;1;0
827.256;2913;14.5650;747870;165.803;-1;124;-28;1;0
827.356;2914;14.5700;749408;166.144;-1;125;-27;1;0
827.456;2914;14.5700;750605;166.409;-2;124;-27;1;0
827.556;2915;14.5750;749389;166.140;-1;125;-27;1;0
827.656;2916;14.5800;747977;165.827;-2;125;-26;1;0
827.756;2916;14.5800;749824;166.236;-2;124;-26;1;0
827.856;2917;14.5850;749099;166.075;-3;125;-27;1;0
827.956;2918;14.5900;747856;165.800;-1;124;-27;1;0
828.056;2918;14.5900;747940;165.818;-2;125;-27;1;0
828.156;2919;14.5950;748527;165.948;-2;124;-27;1;0
828.256;2920;14.6000;748895;166.030;-2;124;-28;1;0
828.356;2920;14.6000;748449;165.931;-2;125;-27;1;0
828.456;2921;14.6050;747072;165.626;-2;124;-27;1;0
828.556;2922;14.6100;746315;165.458;-1;124;-27;1;0
828.656;2922;14.6100;746388;165.474;-1;125;-27;1;0
828.756;2923;14.6150;747650;165.754;-1;124;-27;1;0
828.856;2924;14.6200;747866;165.802;-2;124;-27;1;0
828.956;2924;14.6200;747618;165.747;-2;124;-28;1;0
829.056;2925;14.6250;746943;165.597;-2;124;-27;1;0
829.156;2926;14.6300;747600;165.743;-2;123;-28;1;0
829.256;2926;14.6300;747995;165.830;-2;124;-26;1;0
829.356;2927;14.6350;747006;165.611;-3;124;-28;1;0
829.456;2928;14.6400;746646;165.531;-1;124;-27;1;0
829.556;2928;14.6400;746564;165.513;-2;125;-27;1;0
829.656;2929;14.6450;747549;165.732;-3;124;-27;1;0
829.756;2930;14.6500;747526;165.727;-3;125;-27;1;0
829.856;2930;14.6500;746629;165.528;-2;124;-27;1;0
829.956;2931;14.6550;747593;165.741;-2;124;-27;1;0
830.056;2932;14.6600;746284;165.451;-2;125;-28;1;0
830.156;2932;14.6600;747013;165.613;-2;124;-27;1;0
830.256;2933;14.6650;747152;165.644;-2;124;-27;1;0
830.356;2934;14.6700;745080;165.184;-2;124;-27;1;0
830.456;2934;14.6700;744779;165.118;-2;125;-27;1;0
830.556;2935;14.6750;746938;165.596;-3;124;-28;1;0
830.656;2936;14.6800;746091;165.408;-2;124;-27;1;0
830.756;2936;14.6800;746186;165.429;-2;124;-27;1;0
830.856;2937;14.6850;745876;165.361;-2;124;-27;1;0
830.956;2938;14.6900;746492;165.497;-3;124;-28;1;0
831.056;2938;14.6900;745980;165.384;-2;124;-26;1;0
831.156;2939;14.6950;745660;165.313;-2;125;-26;1;0
831.256;2940;14.7000;745983;165.384;-2;124;-28;1;0
831.356;2940;14.7000;744963;165.158;-3;124;-27;1;0
831.456;2941;14.7050;744787;165.119;-2;124;-28;1;0
831.556;2942;14.7100;745067;165.181;-2;124;-28;1;0
831.656;2942;14.7100;746219;165.437;-1;124;-27;1;0
831.756;2943;14.7150;746157;165.423;-2;125;-26;1;0
831.856;2944;14.7200;744968;165.159;-3;124;-26;1;0
831.956;2944;14.7200;745402;165.256;-2;125;-28;1;0
832.056;2945;14.7250;745169;165.204;-2;124;-27;1;0
832.156;2946;14.7300;744288;165.009;-3;125;-28;1;0
832.256;2946;14.7300;745212;165.214;-2;123;-27;1;0
832.356;2947;14.7350;746749;165.554;-2;124;-28;1;0
832.456;2948;14.7400;745508;165.279;-2;124;-27;1;0
832.556;2948;14.7400;744112;164.970;-2;124;-28;1;0
832.656;2949;14.7450;744439;165.042;-2;124;-27;1;0
832.756;2950;14.7500;744176;164.984;-3;124;-26;1;0
832.856;2950;14.7500;743848;164.911;-2;124;-29;1;0
832.956;2951;14.7550;744562;165.069;-2;124;-28;1;0
833.056;2952;14.7600;744972;165.160;-2;125;-27;1;0
833.156;2952;14.7600;745374;165.249;-3;125;-28;1;0
833.256;2953;14.7650;743807;164.902;-3;124;-27;1;0
833.356;2954;14.7700;742933;164.708;-2;124;-29;1;0
833.456;2954;14.7700;743475;164.828;-2;125;-26;1;0
833.556;2955;14.7750;742812;164.681;-2;125;-27;1;0
833.656;2956;14.7800;742521;164.617;-3;125;-27;1;0
833.756;2956;14.7800;742088;164.521;-2;124;-27;1;0
833.856;2957;14.7850;742369;164.583;-1;124;-28;1;0
833.956;2958;14.7900;740975;164.274;-2;125;-26;1;0
834.056;2958;14.7900;741017;164.283;-2;124;-27;1;0
834.156;2959;14.7950;740496;164.168;-2;123;-28;1;0
834.256;2960;14.8000;740992;164.278;-2;124;-28;1;0
834.356;2960;14.8000;741082;164.298;-2;125;-27;1;0
834.456;2961;14.8050;741148;164.313;-2;124;-27;1;0
834.556;2962;14.8100;742265;164.560;-2;124;-27;1;0
834.656;2962;14.8100;741844;164.467;-2;124;-27;1;0
834.756;2963;14.8150;741104;164.303;-2;125;-28;1;0
834.856;2964;14.8200;742208;164.548;-1;124;-27;1;0
834.956;2964;14.8200;742784;164.675;-1;123;-28;1;0
835.056;2965;14.8250;742280;164.563;-2;124;-28;1;0
835.156;2966;14.8300;740866;164.250;-2;124;-27;1;0
835.256;2966;14.8300;741915;164.483;-2;125;-27;1;0
835.356;2967;14.8350;744147;164.977;-3;124;-27;1;0
835.456;2968;14.8400;742937;164.709;-2;124;-28;1;0
835.556;2968;14.8400;743131;164.752;-1;124;-27;1;0
835.656;2969;14.8450;743282;164.786;-2;125;-28;1;0
835.756;2970;14.8500;742695;164.655;-2;125;-27;1;0
835.856;2970;14.8500;744286;165.008;-2;125;-27;1;0
835.956;2971;14.8550;744517;165.059;-2;124;-27;1;0
836.056;2972;14.8600;744258;165.002;-1;124;-27;1;0
836.156;2972;14.8600;743016;164.727;-2;125;-28;1;0
836.256;2973;14.8650;744122;164.972;-2;124;-27;1;0
836.356;2974;14.8700;744544;165.065;-2;125;-28;1;0
836.456;2974;14.8700;745441;165.264;-2;124;-27;1;0
836.556;2975;14.8750;745085;165.185;-2;124;-27;1;0
836.656;2976;14.8800;744646;165.088;-2;124;-28;1;0
836.756;2976;14.8800;744864;165.136;-2;124;-27;1;0
836.856;2977;14.8850;745283;165.229;-2;125;-28;1;0
836.956;2978;14.8900;743706;164.880;-1;124;-27;1;0
837.056;2978;14.8900;743359;164.803;-2;124;-27;1;0
837.156;2979;14.8950;745100;165.189;-3;125;-27;1;0
837.256;2980;14.9000;745324;165.238;-2;125;-26;1;0
837.356;2980;14.9000;745465;165.270;-1;124;-27;1;0
837.456;2981;14.9050;745890;165.364;-2;124;-26;1;0
837.556;2982;14.9100;744162;164.981;-2;124;-28;1;0
837.656;2982;14.9100;743587;164.853;-3;124;-27;1;0
837.756;2983;14.9150;746201;165.433;-1;124;-27;1;0
837.856;2984;14.9200;746233;165.440;-1;124;-28;1;0
837.956;2984;14.9200;745709;165.324;-2;124;-28;1;0
838.056;2985;14.9250;746745;165.553;-2;124;-27;1;0
838.156;2986;14.9300;746136;165.418;-2;125;-26;1;0
838.256;2986;14.9300;745692;165.320;-2;125;-27;1;0
838.356;2987;14.9350;745811;165.346;-2;124;-27;1;0
838.456;2988;14.9400;745778;165.339;-3;124;-27;1;0
838.556;2988;14.9400;743124;164.751;-2;125;-26;1;0
838.656;2989;14.9450;743636;164.864;-1;124;-27;1;0
838.756;2990;14.9500;743512;164.837;-2;124;-28;1;0
838.856;2990;14.9500;744846;165.132;-1;124;-27;1;0
838.956;2991;14.9550;744653;165.090;-2;124;-27;1;0
839.056;2992;14.9600;744684;165.096;-2;125;-28;1;0
839.156;2992;14.9600;745880;165.362;-3;124;-27;1;0
839.256;2993;14.9650;744695;165.099;-2;124;-27;1;0
839.356;2994;14.9700;744300;165.011;-2;124;-25;1;0
839.456;2994;14.9700;746025;165.394;-2;124;-28;1;0
839.556;2995;14.9750;746690;165.541;-2;126;-27;1;0
839.656;2996;14.9800;746757;165.556;-2;125;-28;1;0
839.756;2996;14.9800;746597;165.521;-3;125;-27;1;0
839.856;2997;14.9850;745272;165.227;-2;124;-27;1;0
839.956;2998;14.9900;744872;165.138;-3;125;-27;1;0
840.056;2998;14.9900;744236;164.997;-2;124;-27;1;0
840.156;2999;14.9950;745197;165.210;-2;124;-28;1;0
840.256;3000;15.0000;745175;165.205;-2;124;-27;1;0
840.356;3000;15.0000;744104;164.968;-3;125;-27;1;0
840.456;3001;15.0050;743560;164.847;-2;125;-27;1;0
840.556;3002;15.0100;744516;165.059;-2;124;-27;1;0
840.656;3002;15.0100;744681;165.096;-2;125;-28;1;0
840.756;3003;15.0150;745243;165.220;-1;124;-27;1;0
840.856;3004;15.0200;746089;165.408;-2;124;-28;1;0
840.956;3004;15.0200;742834;164.686;-2;125;-27;1;0
841.056;3005;15.0250;742826;164.685;-2;124;-27;1;0
841.156;3006;15.0300;743723;164.883;-2;124;-27;1;0
841.256;3006;15.0300;743967;164.937;-2;124;-27;1;0
841.356;3007;15.0350;744337;165.020;-2;125;-27;1;0
841.456;3008;15.0400;744514;165.059;-2;124;-27;1;0
841.556;3008;15.0400;744404;165.034;-2;125;-28;1;0
841.656;3009;15.0450;743737;164.886;-2;124;-28;1;0
841.756;3010;15.0500;743609;164.858;-3;124;-27;1;0
841.856;3010;15.0500;743465;164.826;-2;125;-28;1;0
841.956;3011;15.0550;742961;164.714;-2;124;-27;1;0
842.056;3012;15.0600;741614;164.416;-2;125;-27;1;0
842.156;3012;15.0600;740557;164.181;-2;124;-28;1;0
842.256;3013;15.0650;739899;164.036;-2;125;-28;1;0
842.356;3014;15.0700;739787;164.011;-2;125;-27;1;0
842.456;3014;15.0700;738690;163.768;-2;125;-27;1;0
842.556;3015;15.0750;739240;163.890;-1;124;-27;1;0
842.656;3016;15.0800;739249;163.892;-2;124;-27;1;0
842.756;3016;15.0800;739904;164.037;-2;124;-28;1;0
842.856;3017;15.0850;737888;163.590;-2;125;-27;1;0
842.956;3018;15.0900;736578;163.299;-2;124;-27;1;0
843.056;3018;15.0900;736651;163.316;-2;124;-28;1;0
843.156;3019;15.0950;736860;163.362;-2;124;-28;1;0
843.256;3020;15.1000;736678;163.322;-2;124;-27;1;0
843.356;3020;15.1000;736401;163.260;-2;124;-28;1;0
843.456;3021;15.1050;735738;163.113;-2;124;-27;1;0
843.556;3022;15.1100;734794;162.904;-2;124;-26;1;0
843.656;3022;15.1100;737062;163.407;-1;124;-27;1;0
843.756;3023;15.1150;737804;163.571;-2;124;-27;1;0
843.856;3024;15.1200;737111;163.418;-2;125;-28;1;0
843.956;3024;15.1200;735910;163.151;-2;124;-28;1;0
844.056;3025;15.1250;735504;163.061;-2;124;-28;1;0
844.156;3026;15.1300;735089;162.969;-2;125;-27;1;0
844.256;3026;15.1300;733809;162.685;-2;124;-26;1;0
844.356;3027;15.1350;735094;162.970;-1;125;-27;1;0
844.456;3028;15.1400;734680;162.879;-2;125;-27;1;0
844.556;3028;15.1400;733420;162.599;-2;124;-27;1;0
844.656;3029;15.1450;733452;162.606;-2;125;-27;1;0
844.756;3030;15.1500;733518;162.621;-3;124;-27;1;0
844.856;3030;15.1500;732981;162.502;-2;124;-28;1;0
844.956;3031;15.1550;733993;162.726;-2;124;-27;1;0
845.056;3032;15.1600;733451;162.606;-2;125;-29;1;0
845.156;3032;15.1600;732500;162.395;-2;124;-27;1;0
845.256;3033;15.1650;731702;162.218;-2;124;-27;1;0
845.356;3034;15.1700;731156;162.097;-2;126;-28;1;0
845.456;3034;15.1700;731618;162.200;-2;124;-27;1;0
845.556;3035;15.1750;731596;162.195;-2;125;-28;1;0
845.656;3036;15.1800;731383;162.148;-3;124;-27;1;0
845.756;3036;15.1800;730175;161.880;-1;125;-28;1;0
845.856;3037;15.1850;728830;161.582;-2;124;-27;1;0
845.956;3038;15.1900;730417;161.933;-2;124;-27;1;0
846.056;3038;15.1900;729593;161.751;-2;125;-28;1;0
846.156;3039;15.1950;728685;161.549;-2;125;-27;1;0
846.256;3040;15.2000;728674;161.547;-3;124;-28;1;0
846.356;3040;15.2000;728948;161.608;-2;124;-28;1;0
846.456;3041;15.2050;729258;161.676;-2;125;-27;1;0
846.556;3042;15.2100;729315;161.689;-2;124;-27;1;0
846.656;3042;15.2100;729608;161.754;-2;125;-27;1;0
846.756;3043;15.2150;730024;161.846;-2;125;-26;1;0
846.856;3044;15.2200;728262;161.456;-3;125;-26;1;0
846.956;3044;15.2200;727364;161.257;-1;124;-28;1;0
847.056;3045;15.2250;726350;161.032;-1;124;-27;1;0
847.156;3046;15.2300;726936;161.162;-1;124;-28;1;0
847.256;3046;15.2300;727594;161.308;-1;125;-28;1;0
847.356;3047;15.2350;726499;161.065;-2;124;-27;1;0
847.456;3048;15.2400;727662;161.323;-2;124;-28;1;0
847.556;3048;15.2400;727208;161.222;-2;124;-28;1;0
847.656;3049;15.2450;726908;161.156;-2;124;-28;1;0
847.756;3050;15.2500;726679;161.105;-2;124;-26;1;0
847.856;3050;15.2500;727705;161.332;-2;124;-27;1;0
847.956;3051;15.2550;727830;161.360;-2;124;-27;1;0
848.056;3052;15.2600;728050;161.409;-2;124;-28;1;0
848.156;3052;15.2600;726119;160.981;-2;125;-27;1;0
848.256;3053;15.2650;726977;161.171;-2;124;-28;1;0
848.356;3054;15.2700;726364;161.035;-3;124;-29;1;0
848.456;3054;15.2700;725530;160.850;-3;125;-27;1;0
848.556;3055;15.2750;726622;161.092;-2;124;-28;1;0
848.656;3056;15.2800;726765;161.124;-2;124;-26;1;0
848.756;3056;15.2800;726967;161.169;-2;125;-28;1;0
848.856;3057;15.2850;726525;161.071;-2;125;-28;1;0
848.956;3058;15.2900;726114;160.979;-2;124;-26;1;0
849.056;3058;15.2900;726615;161.091;-2;125;-28;1;0
849.156;3059;15.2950;726434;161.050;-2;124;-27;1;0
849.256;3060;15.3000;727201;161.220;-2;124;-28;1;0
849.356;3060;15.3000;726419;161.047;-1;124;-27;1;0
849.456;3061;15.3050;725536;160.851;-3;124;-28;1;0
849.556;3062;15.3100;724777;160.683;-2;125;-28;1;0
849.656;3062;15.3100;726322;161.026;-2;124;-27;1;0
849.756;3063;15.3150;726856;161.144;-1;124;-28;1;0
849.856;3064;15.3200;726799;161.131;-2;124;-27;1;0
849.956;3064;15.3200;725898;160.932;-3;124;-28;1;0
850.056;3065;15.3250;724484;160.618;-2;125;-27;1;0
850.156;3066;15.3300;725838;160.918;-3;125;-27;1;0
850.256;3066;15.3300;726989;161.173;-2;124;-28;1;0
850.356;3067;15.3350;725895;160.931;-2;125;-27;1;0
850.456;3068;15.3400;725264;160.791;-2;123;-27;1;0
850.556;3068;15.3400;725212;160.780;-2;125;-28;1;0
850.656;3069;15.3450;725498;160.843;-2;124;-27;1;0
850.756;3070;15.3500;724846;160.698;-2;126;-27;1;0
850.856;3070;15.3500;725413;160.824;-2;124;-27;1;0
850.956;3071;15.3550;727455;161.277;-3;125;-27;1;0
851.056;3072;15.3600;727414;161.268;-2;124;-27;1;0
851.156;3072;15.3600;726134;160.984;-2;124;-27;1;0
851.256;3073;15.3650;725582;160.862;-2;123;-28;1;0
851.356;3074;15.3700;724935;160.718;-2;124;-28;1;0
851.456;3074;15.3700;725567;160.858;-3;125;-27;1;0
851.556;3075;15.3750;725656;160.878;-2;125;-28;1;0
851.656;3076;15.3800;725693;160.886;-1;124;-27;1;0
851.756;3076;15.3800;726040;160.963;-2;125;-28;1;0
851.856;3077;15.3850;724513;160.625;-2;124;-28;1;0
851.956;3078;15.3900;723844;160.476;-2;124;-27;1;0
852.056;3078;15.3900;723796;160.466;-2;123;-27;1;0
852.156;3079;15.3950;724949;160.721;-2;124;-28;1;0
852.256;3080;15.4000;726365;161.035;-3;124;-26;1;0
852.356;3080;15.4000;725035;160.740;-2;125;-27;1;0
852.456;3081;15.4050;723810;160.469;-2;125;-28;1;0
852.556;3082;15.4100;723625;160.428;-1;123;-28;1;0
852.656;3082;15.4100;724657;160.656;-2;124;-28;1;0
852.756;3083;15.4150;725588;160.863;-1;124;-28;1;0
852.856;3084;15.4200;725617;160.869;-2;124;-28;1;0
852.956;3084;15.4200;725259;160.790;-2;124;-27;1;0
853.056;3085;15.4250;723392;160.376;-1;124;-27;1;0
853.156;3086;15.4300;723304;160.356;-2;125;-26;1;0
853.256;3086;15.4300;723975;160.505;-2;125;-27;1;0
853.356;3087;15.4350;724425;160.605;-2;124;-28;1;0
853.456;3088;15.4400;724902;160.711;-2;124;-28;1;0
853.556;3088;15.4400;724719;160.670;-3;124;-28;1;0
853.656;3089;15.4450;723358;160.368;-2;124;-27;1;0
853.756;3090;15.4500;722609;160.202;-2;124;-28;1;0
853.856;3090;15.4500;723695;160.443;-2;124;-27;1;0
853.956;3091;15.4550;725138;160.763;-2;124;-28;1;0
854.056;3092;15.4600;724003;160.511;-2;125;-27;1;0
854.156;3092;15.4600;723438;160.386;-2;125;-28;1;0
854.256;3093;15.4650;725123;160.760;-3;124;-27;1;0
854.356;3094;15.4700;725254;160.789;-2;124;-26;1;0
854.456;3094;15.4700;725883;160.928;-2;125;-27;1;0
854.556;3095;15.4750;727673;161.325;-1;124;-27;1;0
854.656;3096;15.4800;728198;161.441;-2;124;-28;1;0
854.756;3096;15.4800;726799;161.131;-2;125;-28;1;0
854.856;3097;15.4850;726986;161.173;-2;125;-27;1;0
854.956;3098;15.4900;727028;161.182;-3;124;-27;1;0
855.056;3098;15.4900;726672;161.103;-2;123;-28;1;0
855.156;3099;15.4950;726996;161.175;-2;125;-27;1;0
855.256;3100;15.5000;727486;161.284;-1;124;-27;1;0
855.356;3100;15.5000;728478;161.504;-2;124;-28;1;0
855.456;3101;15.5050;727248;161.231;-2;125;-27;1;0
855.556;3102;15.5100;726560;161.078;-2;124;-27;1;0
855.656;3102;15.5100;727452;161.276;-2;124;-28;1;0
855.756;3103;15.5150;727440;161.273;-2;125;-27;1;0
855.856;3104;15.5200;727744;161.341;-2;125;-28;1;0
855.956;3104;15.5200;728442;161.496;-2;125;-28;1;0
856.056;3105;15.5250;727372;161.258;-2;124;-28;1;0
856.156;3106;15.5300;726571;161.081;-3;124;-29;1;0
856.256;3106;15.5300;727384;161.261;-3;124;-27;1;0
856.356;3107;15.5350;727356;161.255;-2;125;-28;1;0
856.456;3108;15.5400;727358;161.255;-2;124;-27;1;0
856.556;3108;15.5400;728119;161.424;-2;124;-27;1;0
856.656;3109;15.5450;726215;161.002;-2;124;-28;1;0
856.756;3110;15.5500;724715;160.669;-3;124;-28;1;0
856.856;3110;15.5500;726805;161.133;-2;125;-28;1;0
856.956;3111;15.5550;728282;161.460;-3;124;-27;1;0
857.056;3112;15.5600;728798;161.575;-2;124;-28;1;0
857.156;3112;15.5600;728584;161.527;-2;124;-28;1;0
857.256;3113;15.5650;728671;161.546;-2;125;-28;1;0
857.356;3114;15.5700;727154;161.210;-2;124;-28;1;0
857.456;3114;15.5700;726905;161.155;-1;125;-28;1;0
857.556;3115;15.5750;726868;161.147;-2;125;-26;1;0
857.656;3116;15.5800;727381;161.260;-3;124;-27;1;0
857.756;3116;15.5800;728235;161.450;-2;125;-27;1;0
857.856;3117;15.5850;726426;161.049;-2;125;-27;1;0
857.956;3118;15.5900;726617;161.091;-2;124;-27;1;0
858.056;3118;15.5900;726775;161.126;-3;125;-28;1;0
858.156;3119;15.5950;728089;161.417;-2;124;-28;1;0
858.256;3120;15.6000;727674;161.325;-2;125;-28;1;0
858.356;3120;15.6000;728725;161.558;-2;124;-27;1;0
858.456;3121;15.6050;728259;161.455;-3;125;-28;1;0
858.556;3122;15.6100;726328;161.027;-2;125;-27;1;0
858.656;3122;15.6100;726920;161.158;-1;125;-27;1;0
858.756;3123;15.6150;727786;161.350;-2;124;-28;1;0
858.856;3124;15.6200;728106;161.421;-3;125;-27;1;0
858.956;3124;15.6200;727435;161.272;-2;124;-28;1;0
859.056;3125;15.6250;725979;160.950;-3;124;-28;1;0
859.156;3126;15.6300;726132;160.983;-2;124;-29;1;0
859.256;3126;15.6300;726717;161.113;-1;125;-29;1;0
859.356;3127;15.6350;726945;161.164;-2;124;-27;1;0
859.456;3128;15.6400;728193;161.440;-2;124;-27;1;0
859.556;3128;15.6400;725993;160.953;-2;124;-27;1;0
859.656;3129;15.6450;725936;160.940;-2;125;-27;1;0
859.756;3130;15.6500;725346;160.809;-2;125;-28;1;0
859.856;3130;15.6500;727070;161.191;-2;124;-27;1;0
859.956;3131;15.6550;728011;161.400;-2;123;-27;1;0
860.056;3132;15.6600;727286;161.239;-2;124;-28;1;0
860.156;3132;15.6600;726438;161.051;-2;125;-27;1;0
860.256;3133;15.6650;725676;160.882;-2;124;-27;1;0
860.356;3134;15.6700;726889;161.151;-3;125;-28;1;0
860.456;3134;15.6700;727155;161.210;-3;124;-27;1;0
860.556;3135;15.6750;726918;161.158;-2;124;-27;1;0
860.656;3136;15.6800;727620;161.313;-2;126;-27;1;0
860.756;3136;15.6800;727480;161.282;-2;124;-27;1;0
860.856;3137;15.6850;728022;161.402;-2;124;-27;1;0
860.956;3138;15.6900;727382;161.261;-2;125;-27;1;0
861.056;3138;15.6900;726319;161.025;-2;125;-28;1;0
861.156;3139;15.6950;726721;161.114;-2;124;-28;1;0
861.256;3140;15.7000;727061;161.189;-1;125;-28;1;0
861.356;3140;15.7000;726092;160.975;-1;124;-28;1;0
861.456;3141;15.7050;726309;161.023;-1;124;-28;1;0
861.556;3142;15.7100;727376;161.259;-2;124;-28;1;0
861.656;3142;15.7100;727160;161.211;-3;125;-27;1;0
861.756;3143;15.7150;726879;161.149;-2;124;-27;1;0
861.856;3144;15.7200;728287;161.461;-2;124;-27;1;0
861.956;3144;15.7200;727322;161.247;-2;125;-27;1;0
862.056;3145;15.7250;727598;161.308;-2;124;-27;1;0
862.156;3146;15.7300;727918;161.379;-3;125;-27;1;0
862.256;3146;15.7300;728716;161.556;-3;124;-27;1;0
862.356;3147;15.7350;728627;161.537;-2;124;-28;1;0
862.456;3148;15.7400;729299;161.686;-1;125;-27;1;0
862.556;3148;15.7400;729834;161.804;-3;124;-28;1;0
862.656;3149;15.7450;727860;161.367;-2;125;-28;1;0
862.756;3150;15.7500;728615;161.534;-2;126;-27;1;0
862.856;3150;15.7500;729191;161.662;-2;124;-27;1;0
862.956;3151;15.7550;729898;161.818;-2;124;-27;1;0
863.056;3152;15.7600;729498;161.730;-2;125;-27;1;0
863.156;3152;15.7600;729099;161.641;-3;124;-28;1;0
863.256;3153;15.7650;729070;161.635;-3;126;-27;1;0
863.356;3154;15.7700;729049;161.630;-3;125;-27;1;0
863.456;3154;15.7700;728719;161.557;-2;123;-27;1;0
