Repository: tm-mech/diy-tensile-tester

# Desktop Tensile Testing Machine

A custom-built desktop tensile testing machine for characterizing 3D-printed polymer specimens according to ISO 527. Designed and built from scratch — mechanical assembly, electronics, firmware (Arduino/C++), and data acquisition & analysis software (Python).

> Personal engineering project bridging mechanical testing, embedded systems, and data analysis.
---

## Key Results

Three FDM-printed materials tested (ISO 527-2 Type 1BA dogbone, 5 mm/min, n = 3 each):

| Material | UTS [MPa] | E-Modulus [GPa] | Elongation |
|---|---|---|---|
| **PETG** (eSUN) | 34.8 ± 0.1 | 1.63 ± 0.10 | 77.1 ± 8.7% |
| **PLA** (eSUN) | 47.4 ± 1.1 | 2.68 ± 0.46 | 12–103%\* |

File: data/PETG/PETG_533_003.csv (part 6 of 18)
time_s;steps;displacement_mm;force_raw;force_N;accel_x;accel_y;accel_z;endstop;step_loss
4949.360;2588;12.9400;1099797;243.825;-1;125;-28;1;0
4949.460;2589;12.9450;1098163;243.463;-1;124;-28;1;0
4949.560;2590;12.9500;1100374;243.953;-1;125;-28;1;0
4949.660;2590;12.9500;1101931;244.298;-1;124;-28;1;0
4949.760;2591;12.9550;1101395;244.179;-1;124;-29;1;0
4949.860;2592;12.9600;1100492;243.979;-2;125;-28;1;0
4949.960;2592;12.9600;1100827;244.053;-1;124;-29;1;0
4950.060;2593;12.9650;1100496;243.980;-2;123;-29;1;0
4950.160;2594;12.9700;1100575;243.997;-1;124;-28;1;0
4950.260;2594;12.9700;1101605;244.226;-1;125;-29;1;0
4950.360;2595;12.9750;1102233;244.365;-1;124;-28;1;0
4950.460;2596;12.9800;1101533;244.210;-1;125;-29;1;0
4950.560;2596;12.9800;1100865;244.062;-1;125;-28;1;0
4950.660;2597;12.9850;1099683;243.800;-1;125;-28;1;0
4950.760;2598;12.9900;1101072;244.108;-1;124;-28;1;0
4950.860;2598;12.9900;1102363;244.394;-2;125;-28;1;0
4950.960;2599;12.9950;1102882;244.509;-1;124;-29;1;0
4951.060;2600;13.0000;1103077;244.552;-1;125;-28;1;0
4951.160;2600;13.0000;1102296;244.379;-1;124;-29;1;0
4951.260;2601;13.0050;1101693;244.245;-1;125;-29;1;0
4951.360;2602;13.0100;1102261;244.371;-1;125;-28;1;0
4951.460;2602;13.0100;1103358;244.614;-1;124;-29;1;0
4951.560;2603;13.0150;1102727;244.475;-1;124;-28;1;0
4951.660;2604;13.0200;1102807;244.492;-2;125;-28;1;0
4951.760;2604;13.0200;1101083;244.110;-1;125;-28;1;0
4951.860;2605;13.0250;1101377;244.175;-1;124;-28;1;0
4951.960;2606;13.0300;1101155;244.126;-2;124;-28;1;0
4952.060;2606;13.0300;1101843;244.279;-1;125;-28;1;0
4952.160;2607;13.0350;1101204;244.137;-1;125;-28;1;0
4952.260;2608;13.0400;1102095;244.334;-1;124;-29;1;0
4952.360;2608;13.0400;1102333;244.387;-1;124;-29;1;0
4952.460;2609;13.0450;1102026;244.319;-1;124;-29;1;0
4952.560;2610;13.0500;1100858;244.060;-1;125;-29;1;0
4952.660;2610;13.0500;1101735;244.255;-1;125;-29;1;0
4952.760;2611;13.0550;1102730;244.475;-1;125;-28;1;0
4952.860;2612;13.0600;1103316;244.605;-1;124;-28;1;0
4952.960;2612;13.0600;1101861;244.283;0;124;-29;1;0
4953.060;2613;13.0650;1100640;244.012;-1;124;-29;1;0
4953.160;2614;13.0700;1099587;243.778;-1;124;-29;1;0
4953.260;2614;13.0700;1100203;243.915;-2;125;-27;1;0
4953.360;2615;13.0750;1101525;244.208;-1;125;-28;1;0
4953.460;2616;13.0800;1103505;244.647;-1;124;-30;1;0
4953.560;2616;13.0800;1102552;244.436;-1;125;-29;1;0
4953.660;2617;13.0850;1102483;244.420;-1;124;-28;1;0
4953.760;2618;13.0900;1102080;244.331;-1;126;-28;1;0
4953.860;2618;13.0900;1100305;243.938;-1;124;-28;1;0
4953.960;2619;13.0950;1099580;243.777;-1;125;-29;1;0
4954.060;2620;13.1000;1100699;244.025;-2;125;-29;1;0
4954.160;2620;13.1000;1099964;243.862;-1;125;-28;1;0
4954.260;2621;13.1050;1101779;244.264;-1;124;-28;1;0
4954.360;2622;13.1100;1101911;244.294;-1;124;-29;1;0
4954.460;2622;13.1100;1102139;244.344;-1;124;-28;1;0
4954.560;2623;13.1150;1104007;244.758;-1;125;-28;1;0
4954.660;2624;13.1200;1104549;244.879;-1;125;-28;1;0
4954.760;2624;13.1200;1103527;244.652;-1;124;-28;1;0
4954.860;2625;13.1250;1102467;244.417;-1;125;-29;1;0
4954.960;2626;13.1300;1102796;244.490;-1;125;-29;1;0
4955.060;2626;13.1300;1102087;244.333;-1;125;-28;1;0
4955.160;2627;13.1350;1102794;244.489;-1;125;-28;1;0
4955.260;2628;13.1400;1102599;244.446;-1;124;-28;1;0
4955.360;2628;13.1400;1101690;244.245;-1;124;-28;1;0
4955.460;2629;13.1450;1100344;243.946;-1;125;-29;1;0
4955.560;2630;13.1500;1100707;244.027;-1;125;-29;1;0
4955.660;2630;13.1500;1101235;244.144;-1;124;-28;1;0
4955.760;2631;13.1550;1102778;244.486;-1;124;-29;1;0
4955.860;2632;13.1600;1102754;244.481;-2;125;-28;1;0
4955.960;2632;13.1600;1102991;244.533;-1;124;-28;1;0
4956.060;2633;13.1650;1103297;244.601;-1;125;-29;1;0
4956.160;2634;13.1700;1101566;244.217;-1;125;-29;1;0
4956.260;2634;13.1700;1100792;244.046;-1;125;-28;1;0
4956.360;2635;13.1750;1101034;244.099;-1;125;-29;1;0
4956.460;2636;13.1800;1101862;244.283;0;125;-28;1;0
4956.560;2636;13.1800;1100287;243.934;-1;125;-27;1;0
4956.660;2637;13.1850;1098845;243.614;-2;125;-29;1;0
4956.760;2638;13.1900;1098298;243.493;-1;124;-30;1;0
4956.860;2638;13.1900;1099033;243.656;-1;125;-29;1;0
4956.960;2639;13.1950;1098156;243.461;-1;125;-29;1;0
4957.060;2640;13.2000;1097445;243.304;-1;125;-30;1;0
4957.160;2640;13.2000;1097310;243.274;-1;124;-28;1;0
4957.260;2641;13.2050;1097903;243.405;-1;124;-29;1;0
4957.360;2642;13.2100;1098887;243.623;-1;124;-29;1;0
4957.460;2642;13.2100;1099610;243.784;-1;124;-29;1;0
4957.560;2643;13.2150;1097948;243.415;-1;125;-29;1;0
4957.660;2644;13.2200;1098490;243.535;0;124;-29;1;0
4957.760;2644;13.2200;1097793;243.381;-1;125;-28;1;0
4957.860;2645;13.2250;1095591;242.893;-1;124;-28;1;0
4957.960;2646;13.2300;1095991;242.981;-1;125;-29;1;0
4958.060;2646;13.2300;1095808;242.941;-2;124;-30;1;0
4958.160;2647;13.2350;1096676;243.133;-1;125;-28;1;0
4958.260;2648;13.2400;1098628;243.566;-1;124;-28;1;0
4958.360;2648;13.2400;1097083;243.223;-1;125;-28;1;0
4958.460;2649;13.2450;1096478;243.089;-1;125;-28;1;0
4958.560;2650;13.2500;1096595;243.115;0;124;-30;1;0
4958.660;2650;13.2500;1096589;243.114;-1;124;-30;1;0
4958.760;2651;13.2550;1096892;243.181;-1;124;-29;1;0
4958.860;2652;13.2600;1097413;243.296;-1;125;-29;1;0
4958.960;2652;13.2600;1096694;243.137;-1;124;-29;1;0
4959.060;2653;13.2650;1095612;242.897;0;124;-29;1;0
4959.160;2654;13.2700;1095061;242.775;-1;124;-29;1;0
4959.260;2654;13.2700;1095964;242.975;-1;125;-29;1;0
4959.360;2655;13.2750;1096156;243.018;-1;124;-28;1;0
4959.460;2656;13.2800;1096858;243.173;-1;123;-29;1;0
4959.560;2656;13.2800;1097155;243.239;-2;125;-29;1;0
4959.660;2657;13.2850;1096978;243.200;-2;124;-28;1;0
4959.760;2658;13.2900;1096791;243.159;0;124;-30;1;0
4959.860;2658;13.2900;1098339;243.502;-2;125;-28;1;0
4959.960;2659;13.2950;1098224;243.476;0;125;-29;1;0
4960.060;2660;13.3000;1097428;243.300;0;124;-30;1;0
4960.160;2660;13.3000;1097365;243.286;-1;125;-29;1;0
4960.260;2661;13.3050;1097775;243.377;-1;124;-28;1;0
4960.360;2662;13.3100;1097822;243.387;0;124;-29;1;0
4960.460;2662;13.3100;1098001;243.427;-1;125;-29;1;0
4960.560;2663;13.3150;1099606;243.783;-1;125;-28;1;0
4960.660;2664;13.3200;1098571;243.553;0;125;-30;1;0
4960.760;2664;13.3200;1098594;243.558;-1;124;-29;1;0
4960.860;2665;13.3250;1100295;243.935;-1;124;-28;1;0
4960.960;2666;13.3300;1099916;243.851;-1;124;-30;1;0
4961.060;2666;13.3300;1099489;243.757;-1;124;-29;1;0
4961.160;2667;13.3350;1100866;244.062;-1;125;-28;1;0
4961.260;2668;13.3400;1100640;244.012;0;124;-29;1;0
4961.360;2668;13.3400;1099231;243.700;0;125;-28;1;0
4961.460;2669;13.3450;1098258;243.484;-1;125;-28;1;0
4961.560;2670;13.3500;1098921;243.631;-1;125;-30;1;0
4961.660;2670;13.3500;1100179;243.910;-2;124;-29;1;0
4961.760;2671;13.3550;1099259;243.706;-1;124;-28;1;0
4961.860;2672;13.3600;1100568;243.996;-1;124;-29;1;0
4961.960;2672;13.3600;1102033;244.321;-1;124;-29;1;0
4962.060;2673;13.3650;1100981;244.087;-1;126;-29;1;0
4962.160;2674;13.3700;1100586;244.000;-1;124;-30;1;0
4962.260;2674;13.3700;1101130;244.121;-1;125;-29;1;0
4962.360;2675;13.3750;1099040;243.657;-1;125;-28;1;0
4962.460;2676;13.3800;1100993;244.090;-1;125;-30;1;0
4962.560;2676;13.3800;1102402;244.403;0;124;-29;1;0
4962.660;2677;13.3850;1101558;244.215;-1;125;-29;1;0
4962.760;2678;13.3900;1101150;244.125;0;123;-30;1;0
4962.860;2678;13.3900;1102366;244.395;-1;125;-30;1;0
4962.960;2679;13.3950;1102715;244.472;-1;124;-29;1;0
4963.060;2680;13.4000;1102622;244.451;-1;124;-29;1;0
4963.160;2680;13.4000;1101990;244.311;-1;125;-28;1;0
4963.260;2681;13.4050;1101644;244.234;-1;125;-29;1;0
4963.360;2682;13.4100;1101527;244.209;0;124;-30;1;0
4963.460;2682;13.4100;1101355;244.170;-1;125;-29;1;0
4963.560;2683;13.4150;1102269;244.373;0;124;-28;1;0
4963.660;2684;13.4200;1101789;244.267;-1;124;-29;1;0
4963.760;2684;13.4200;1101844;244.279;-1;124;-29;1;0
4963.860;2685;13.4250;1101924;244.297;-1;125;-28;1;0
4963.960;2686;13.4300;1100632;244.010;-1;123;-30;1;0
4964.060;2686;13.4300;1101812;244.272;-1;125;-28;1;0
4964.160;2687;13.4350;1103387;244.621;-1;124;-28;1;0
4964.260;2688;13.4400;1104679;244.907;-2;124;-30;1;0
4964.360;2688;13.4400;1103169;244.573;-1;125;-29;1;0
4964.460;2689;13.4450;1103931;244.742;-1;125;-28;1;0
4964.560;2690;13.4500;1102721;244.473;-1;124;-30;1;0
4964.660;2690;13.4500;1102794;244.489;-1;124;-28;1;0
4964.760;2691;13.4550;1103281;244.597;-1;125;-29;1;0
4964.860;2692;13.4600;1103761;244.704;0;125;-29;1;0
4964.960;2692;13.4600;1102837;244.499;-1;125;-28;1;0
4965.060;2693;13.4650;1102248;244.368;-1;124;-29;1;0
4965.160;2694;13.4700;1101972;244.307;-1;125;-29;1;0
4965.260;2694;13.4700;1101789;244.267;-1;125;-29;1;0
4965.360;2695;13.4750;1103411;244.626;0;125;-28;1;0
4965.460;2696;13.4800;1104299;244.823;0;125;-28;1;0
4965.560;2696;13.4800;1104277;244.818;-1;124;-29;1;0
4965.660;2697;13.4850;1104104;244.780;-2;124;-27;1;0
4965.760;2698;13.4900;1102778;244.486;-1;124;-28;1;0
4965.860;2698;13.4900;1103611;244.671;-1;125;-29;1;0
4965.960;2699;13.4950;1104845;244.944;-1;124;-28;1;0
4966.060;2700;13.5000;1104529;244.874;-1;124;-29;1;0
4966.160;2700;13.5000;1103154;244.569;-1;125;-28;1;0
4966.260;2701;13.5050;1102752;244.480;-1;125;-29;1;0
4966.360;2702;13.5100;1103505;244.647;-1;125;-29;1;0
4966.460;2702;13.5100;1103869;244.728;-1;125;-29;1;0
4966.560;2703;13.5150;1105257;245.035;-1;124;-28;1;0
4966.660;2704;13.5200;1103606;244.669;0;124;-29;1;0
4966.760;2704;13.5200;1103954;244.747;-1;124;-28;1;0
4966.860;2705;13.5250;1103199;244.579;-1;124;-27;1;0
4966.960;2706;13.5300;1104200;244.801;0;124;-28;1;0
4967.060;2706;13.5300;1104018;244.761;-1;125;-29;1;0
4967.160;2707;13.5350;1104708;244.914;-1;124;-28;1;0
4967.260;2708;13.5400;1104544;244.877;-1;125;-28;1;0
4967.360;2708;13.5400;1103814;244.716;-1;124;-29;1;0
4967.460;2709;13.5450;1103443;244.633;-1;124;-28;1;0
4967.560;2710;13.5500;1104365;244.838;-1;124;-28;1;0
4967.660;2710;13.5500;1103593;244.667;0;125;-28;1;0
4967.760;2711;13.5550;1103970;244.750;-1;124;-28;1;0
4967.860;2712;13.5600;1103903;244.735;-1;124;-28;1;0
4967.960;2712;13.5600;1104075;244.773;-1;125;-28;1;0
4968.060;2713;13.5650;1102936;244.521;-1;124;-28;1;0
4968.160;2714;13.5700;1102077;244.330;0;125;-29;1;0
4968.260;2714;13.5700;1102809;244.493;-1;124;-30;1;0
4968.360;2715;13.5750;1103194;244.578;-1;124;-29;1;0
4968.460;2716;13.5800;1103819;244.717;-1;123;-28;1;0
4968.560;2716;13.5800;1103668;244.683;-1;125;-29;1;0
4968.660;2717;13.5850;1100761;244.039;-2;125;-30;1;0
4968.760;2718;13.5900;1100066;243.885;-1;124;-28;1;0
4968.860;2718;13.5900;1102237;244.366;-1;125;-28;1;0
4968.960;2719;13.5950;1102628;244.453;-2;124;-28;1;0
4969.060;2720;13.6000;1103901;244.735;-1;124;-28;1;0
4969.160;2720;13.6000;1104686;244.909;-1;124;-29;1;0
4969.260;2721;13.6050;1103981;244.753;-1;125;-28;1;0
4969.360;2722;13.6100;1102914;244.516;-1;124;-29;1;0
4969.460;2722;13.6100;1102305;244.381;0;124;-30;1;0
4969.560;2723;13.6150;1102957;244.526;-1;124;-28;1;0
4969.660;2724;13.6200;1102448;244.413;-1;124;-29;1;0
4969.760;2724;13.6200;1102958;244.526;0;124;-29;1;0
4969.860;2725;13.6250;1100287;243.934;-1;124;-28;1;0
4969.960;2726;13.6300;1103011;244.538;-1;125;-29;1;0
4970.060;2726;13.6300;1103851;244.724;-1;125;-29;1;0
4970.160;2727;13.6350;1104041;244.766;-1;124;-28;1;0
4970.260;2728;13.6400;1103598;244.668;-1;124;-28;1;0
4970.360;2728;13.6400;1103310;244.604;-1;123;-30;1;0
4970.460;2729;13.6450;1102945;244.523;-1;124;-28;1;0
4970.560;2730;13.6500;1102081;244.331;-1;124;-28;1;0
4970.660;2730;13.6500;1103230;244.586;-1;124;-29;1;0
4970.760;2731;13.6550;1103803;244.713;-1;124;-28;1;0
4970.860;2732;13.6600;1101646;244.235;-2;124;-28;1;0
4970.960;2732;13.6600;1103804;244.713;-1;124;-29;1;0
4971.060;2733;13.6650;1104154;244.791;-1;125;-28;1;0
4971.160;2734;13.6700;1102128;244.342;-1;124;-27;1;0
4971.260;2734;13.6700;1101636;244.233;-1;124;-29;1;0
4971.360;2735;13.6750;1101465;244.195;-1;124;-29;1;0
4971.460;2736;13.6800;1103655;244.680;-1;124;-29;1;0
4971.560;2736;13.6800;1102640;244.455;-2;125;-30;1;0
4971.660;2737;13.6850;1101902;244.292;-1;124;-29;1;0
4971.760;2738;13.6900;1101575;244.219;-1;124;-29;1;0
4971.860;2738;13.6900;1100982;244.088;-1;125;-29;1;0
4971.960;2739;13.6950;1102420;244.407;-1;124;-28;1;0
4972.060;2740;13.7000;1104633;244.897;-1;124;-28;1;0
4972.160;2740;13.7000;1103423;244.629;-1;124;-29;1;0
4972.260;2741;13.7050;1100733;244.033;0;125;-29;1;0
4972.360;2742;13.7100;1101806;244.270;-1;123;-29;1;0
4972.460;2742;13.7100;1104805;244.935;-1;125;-30;1;0
4972.560;2743;13.7150;1103688;244.688;-1;124;-29;1;0
4972.660;2744;13.7200;1104646;244.900;-1;124;-28;1;0
4972.760;2744;13.7200;1105633;245.119;-1;125;-29;1;0
4972.860;2745;13.7250;1104593;244.888;-1;125;-29;1;0
4972.960;2746;13.7300;1105148;245.011;-1;125;-29;1;0
4973.060;2746;13.7300;1104853;244.946;-1;125;-30;1;0
4973.160;2747;13.7350;1105237;245.031;-1;125;-28;1;0
4973.260;2748;13.7400;1103179;244.575;-2;125;-28;1;0
4973.360;2748;13.7400;1104311;244.826;-1;124;-29;1;0
4973.460;2749;13.7450;1103749;244.701;-1;125;-28;1;0
4973.560;2750;13.7500;1102901;244.513;0;124;-27;1;0
4973.660;2750;13.7500;1103751;244.702;-1;124;-28;1;0
4973.760;2751;13.7550;1106599;245.333;-2;124;-29;1;0
4973.860;2752;13.7600;1106047;245.211;-1;124;-28;1;0
4973.960;2752;13.7600;1104806;244.935;-1;124;-28;1;0
4974.060;2753;13.7650;1103547;244.656;-1;125;-30;1;0
4974.160;2754;13.7700;1102900;244.513;-1;125;-29;1;0
4974.260;2754;13.7700;1104464;244.860;-1;124;-28;1;0
4974.360;2755;13.7750;1106241;245.254;-1;124;-29;1;0
4974.460;2756;13.7800;1107004;245.423;-1;125;-27;1;0
4974.560;2756;13.7800;1103169;244.573;-1;124;-29;1;0
4974.660;2757;13.7850;1102725;244.474;-1;125;-29;1;0
4974.760;2758;13.7900;1104170;244.794;-1;125;-28;1;0
4974.860;2758;13.7900;1105815;245.159;-1;125;-29;1;0
4974.960;2759;13.7950;1103287;244.599;-1;124;-29;1;0
4975.060;2760;13.8000;1104130;244.786;0;125;-28;1;0
4975.160;2760;13.8000;1105048;244.989;-1;124;-28;1;0
4975.260;2761;13.8050;1105079;244.996;-1;124;-29;1;0
4975.360;2762;13.8100;1103846;244.723;-1;124;-28;1;0
4975.460;2762;13.8100;1103005;244.536;-1;125;-28;1;0
4975.560;2763;13.8150;1103479;244.641;-1;124;-28;1;0
4975.660;2764;13.8200;1103440;244.633;-2;125;-29;1;0
4975.760;2764;13.8200;1103263;244.593;-1;124;-30;1;0
4975.860;2765;13.8250;1103294;244.600;-1;124;-30;1;0
4975.960;2766;13.8300;1103692;244.689;-1;125;-27;1;0
4976.060;2766;13.8300;1103835;244.720;0;124;-28;1;0
4976.160;2767;13.8350;1103095;244.556;-2;124;-28;1;0
4976.260;2768;13.8400;1102654;244.458;-1;124;-29;1;0
4976.360;2768;13.8400;1103357;244.614;-1;124;-28;1;0
4976.460;2769;13.8450;1102993;244.534;-1;124;-28;1;0
4976.560;2770;13.8500;1101327;244.164;-1;124;-29;1;0
4976.660;2770;13.8500;1100565;243.995;-1;124;-30;1;0
4976.760;2771;13.8550;1100840;244.056;-1;125;-29;1;0
4976.860;2772;13.8600;1100855;244.060;-1;124;-27;1;0
4976.960;2772;13.8600;1099573;243.775;0;123;-29;1;0
4977.060;2773;13.8650;1098629;243.566;0;124;-28;1;0
4977.160;2774;13.8700;1097280;243.267;-1;125;-27;1;0
4977.260;2774;13.8700;1098482;243.533;0;124;-29;1;0
4977.360;2775;13.8750;1097272;243.265;-1;125;-28;1;0
4977.460;2776;13.8800;1098156;243.461;-1;125;-27;1;0
4977.560;2776;13.8800;1097591;243.336;-1;125;-29;1;0
4977.660;2777;13.8850;1096476;243.089;-1;124;-29;1;0
4977.760;2778;13.8900;1096611;243.119;-1;123;-29;1;0
4977.860;2778;13.8900;1095377;242.845;-1;125;-29;1;0
4977.960;2779;13.8950;1096298;243.049;-1;124;-29;1;0
4978.060;2780;13.9000;1097728;243.366;-1;125;-28;1;0
4978.160;2780;13.9000;1096993;243.203;-1;124;-29;1;0
4978.260;2781;13.9050;1096280;243.045;-1;124;-28;1;0
4978.360;2782;13.9100;1095034;242.769;-1;125;-28;1;0
4978.460;2782;13.9100;1094956;242.752;-1;124;-29;1;0
4978.560;2783;13.9150;1095572;242.888;-1;124;-28;1;0
4978.660;2784;13.9200;1095509;242.874;-1;125;-29;1;0
4978.760;2784;13.9200;1096658;243.129;-1;125;-29;1;0
4978.860;2785;13.9250;1096900;243.183;-1;124;-30;1;0
4978.960;2786;13.9300;1095433;242.857;-1;125;-28;1;0
4979.060;2786;13.9300;1096084;243.002;-2;125;-29;1;0
4979.160;2787;13.9350;1096845;243.171;-1;124;-28;1;0
4979.260;2788;13.9400;1097157;243.240;-1;124;-27;1;0
4979.360;2788;13.9400;1096983;243.201;-1;125;-30;1;0
4979.460;2789;13.9450;1096666;243.131;-1;124;-29;1;0
4979.560;2790;13.9500;1094835;242.725;-2;125;-28;1;0
4979.660;2790;13.9500;1096413;243.075;-1;125;-29;1;0
4979.760;2791;13.9550;1097979;243.422;0;125;-29;1;0
4979.860;2792;13.9600;1096958;243.196;-2;125;-28;1;0
4979.960;2792;13.9600;1097778;243.377;-1;125;-29;1;0
4980.060;2793;13.9650;1098775;243.598;-1;124;-29;1;0
4980.160;2794;13.9700;1098327;243.499;-2;124;-28;1;0
4980.260;2794;13.9700;1098739;243.590;0;124;-29;1;0
4980.360;2795;13.9750;1098103;243.449;-1;124;-29;1;0
4980.460;2796;13.9800;1097535;243.324;-1;124;-28;1;0
4980.560;2796;13.9800;1096691;243.136;-1;124;-29;1;0
4980.660;2797;13.9850;1097214;243.252;0;124;-29;1;0
4980.760;2798;13.9900;1096825;243.166;-1;125;-28;1;0
4980.860;2798;13.9900;1097887;243.402;-1;125;-29;1;0
4980.960;2799;13.9950;1099072;243.664;-1;125;-28;1;0
4981.060;2800;14.0000;1099836;243.834;-1;125;-28;1;0
4981.160;2800;14.0000;1099496;243.758;-1;125;-29;1;0
4981.260;2801;14.0050;1100491;243.979;-2;124;-29;1;0
4981.360;2802;14.0100;1100650;244.014;-2;125;-28;1;0
4981.460;2802;14.0100;1099573;243.775;0;124;-29;1;0
4981.560;2803;14.0150;1099426;243.743;-1;124;-29;1;0
4981.660;2804;14.0200;1101597;244.224;-1;124;-28;1;0
4981.760;2804;14.0200;1101792;244.267;-1;125;-29;1;0
4981.860;2805;14.0250;1099838;243.834;0;124;-28;1;0
4981.960;2806;14.0300;1100127;243.898;-2;125;-28;1;0
4982.060;2806;14.0300;1101459;244.193;-1;125;-28;1;0
4982.160;2807;14.0350;1101882;244.287;0;124;-29;1;0
4982.260;2808;14.0400;1102304;244.381;-1;125;-27;1;0
4982.360;2808;14.0400;1102408;244.404;-2;124;-29;1;0
4982.460;2809;14.0450;1099454;243.749;-1;125;-29;1;0
4982.560;2810;14.0500;1099489;243.757;-1;125;-29;1;0
4982.660;2810;14.0500;1101376;244.175;0;124;-29;1;0
4982.760;2811;14.0550;1103306;244.603;-1;124;-29;1;0
4982.860;2812;14.0600;1101919;244.295;-1;124;-28;1;0
4982.960;2812;14.0600;1102307;244.381;-1;125;-29;1;0
4983.060;2813;14.0650;1102519;244.428;-1;124;-28;1;0
4983.160;2814;14.0700;1101412;244.183;-1;125;-29;1;0
4983.260;2814;14.0700;1103410;244.626;-2;124;-29;1;0
4983.360;2815;14.0750;1104205;244.802;-1;125;-29;1;0
4983.460;2816;14.0800;1101859;244.282;-1;125;-29;1;0
4983.560;2816;14.0800;1101807;244.271;-1;125;-29;1;0
4983.660;2817;14.0850;1102455;244.414;-1;124;-29;1;0
4983.760;2818;14.0900;1102666;244.461;-1;125;-28;1;0
4983.860;2818;14.0900;1103712;244.693;0;124;-29;1;0
4983.960;2819;14.0950;1101738;244.255;-1;124;-29;1;0
4984.060;2820;14.1000;1102314;244.383;-1;125;-28;1;0
4984.160;2820;14.1000;1102181;244.354;-1;124;-29;1;0
4984.260;2821;14.1050;1102702;244.469;-1;124;-29;1;0
4984.360;2822;14.1100;1103695;244.689;-1;125;-28;1;0
4984.460;2822;14.1100;1105279;245.040;-1;125;-30;1;0
4984.560;2823;14.1150;1104213;244.804;-1;123;-28;1;0
4984.660;2824;14.1200;1104218;244.805;-1;125;-27;1;0
4984.760;2824;14.1200;1104495;244.867;-1;124;-30;1;0
4984.860;2825;14.1250;1103701;244.691;-1;124;-29;1;0
4984.960;2826;14.1300;1104861;244.948;-2;124;-28;1;0
4985.060;2826;14.1300;1104636;244.898;0;125;-29;1;0
4985.160;2827;14.1350;1105389;245.065;-1;125;-30;1;0
4985.260;2828;14.1400;1103894;244.733;-2;125;-28;1;0
4985.360;2828;14.1400;1103948;244.745;-1;125;-27;1;0
4985.460;2829;14.1450;1103995;244.756;-1;125;-28;1;0
4985.560;2830;14.1500;1103293;244.600;-2;125;-28;1;0
4985.660;2830;14.1500;1103702;244.691;0;124;-29;1;0
4985.760;2831;14.1550;1103621;244.673;-1;125;-29;1;0
4985.860;2832;14.1600;1104712;244.915;-1;125;-27;1;0
4985.960;2832;14.1600;1104334;244.831;-1;124;-28;1;0
4986.060;2833;14.1650;1104799;244.934;-1;124;-29;1;0
4986.160;2834;14.1700;1104027;244.763;-2;124;-28;1;0
4986.260;2834;14.1700;1105279;245.040;-1;124;-29;1;0
4986.360;2835;14.1750;1106014;245.203;0;124;-29;1;0
4986.460;2836;14.1800;1105065;244.993;-2;125;-28;1;0
4986.560;2836;14.1800;1105423;245.072;-1;125;-28;1;0
4986.660;2837;14.1850;1104587;244.887;-1;124;-28;1;0
4986.760;2838;14.1900;1103500;244.646;-1;124;-27;1;0
4986.860;2838;14.1900;1104219;244.805;-1;124;-29;1;0
4986.960;2839;14.1950;1105219;245.027;-2;124;-28;1;0
4987.060;2840;14.2000;1105619;245.116;-1;124;-28;1;0
4987.160;2840;14.2000;1105518;245.093;-1;125;-28;1;0
4987.260;2841;14.2050;1105386;245.064;-1;125;-29;1;0
4987.360;2842;14.2100;1105310;245.047;-1;125;-27;1;0
4987.460;2842;14.2100;1105382;245.063;-1;124;-29;1;0
4987.560;2843;14.2150;1105216;245.026;-1;125;-29;1;0
4987.660;2844;14.2200;1103694;244.689;-1;124;-29;1;0
4987.760;2844;14.2200;1104881;244.952;0;124;-29;1;0
4987.860;2845;14.2250;1105613;245.114;-1;124;-29;1;0
4987.960;2846;14.2300;1104053;244.769;-2;125;-28;1;0
4988.060;2846;14.2300;1104074;244.773;0;124;-28;1;0
4988.160;2847;14.2350;1105523;245.094;-1;125;-30;1;0
4988.260;2848;14.2400;1106093;245.221;-1;124;-28;1;0
4988.360;2848;14.2400;1104300;244.823;-1;125;-29;1;0
4988.460;2849;14.2450;1103166;244.572;-1;125;-29;1;0
4988.560;2850;14.2500;1104397;244.845;-2;124;-28;1;0
4988.660;2850;14.2500;1105410;245.069;0;125;-29;1;0
4988.760;2851;14.2550;1105015;244.982;-1;124;-29;1;0
4988.860;2852;14.2600;1104189;244.799;-2;125;-28;1;0
4988.960;2852;14.2600;1104573;244.884;0;124;-29;1;0
4989.060;2853;14.2650;1103851;244.724;-1;124;-29;1;0
4989.160;2854;14.2700;1104697;244.911;-1;125;-28;1;0
4989.260;2854;14.2700;1105154;245.013;-1;124;-29;1;0
4989.360;2855;14.2750;1104811;244.937;-1;125;-29;1;0
4989.460;2856;14.2800;1104774;244.928;-1;124;-27;1;0
4989.560;2856;14.2800;1105200;245.023;-2;124;-28;1;0
4989.660;2857;14.2850;1104489;244.865;0;124;-30;1;0
4989.760;2858;14.2900;1103432;244.631;-1;124;-30;1;0
4989.860;2858;14.2900;1105600;245.112;-1;125;-28;1;0
4989.960;2859;14.2950;1106237;245.253;-1;124;-29;1;0
4990.060;2860;14.3000;1105419;245.071;-1;125;-28;1;0
4990.160;2860;14.3000;1106301;245.267;0;124;-28;1;0
4990.260;2861;14.3050;1104867;244.949;-1;124;-29;1;0
4990.360;2862;14.3100;1106325;245.272;-1;124;-28;1;0
4990.460;2862;14.3100;1106029;245.207;-1;125;-29;1;0
4990.560;2863;14.3150;1107517;245.537;-1;125;-29;1;0
4990.660;2864;14.3200;1107951;245.633;-1;125;-27;1;0
4990.760;2864;14.3200;1107942;245.631;-1;124;-29;1;0
4990.860;2865;14.3250;1106131;245.229;-1;124;-29;1;0
4990.960;2866;14.3300;1107166;245.459;-1;125;-27;1;0
4991.060;2866;14.3300;1108563;245.768;0;125;-28;1;0
4991.160;2867;14.3350;1107528;245.539;-1;125;-29;1;0
4991.260;2868;14.3400;1108815;245.824;-1;125;-28;1;0
4991.360;2868;14.3400;1108415;245.736;-1;124;-28;1;0
4991.460;2869;14.3450;1107030;245.429;0;124;-29;1;0
4991.560;2870;14.3500;1106612;245.336;-2;125;-28;1;0
4991.660;2870;14.3500;1107150;245.455;-1;125;-28;1;0
4991.760;2871;14.3550;1109481;245.972;-1;125;-28;1;0
4991.860;2872;14.3600;1110475;246.192;-1;125;-29;1;0
4991.960;2872;14.3600;1108795;245.820;-1;125;-29;1;0
4992.060;2873;14.3650;1109660;246.012;-1;124;-29;1;0
4992.160;2874;14.3700;1108576;245.771;-2;124;-29;1;0
4992.260;2874;14.3700;1109955;246.077;-1;125;-29;1;0
4992.360;2875;14.3750;1110721;246.247;0;124;-29;1;0
4992.460;2876;14.3800;1110073;246.103;-2;124;-29;1;0
4992.560;2876;14.3800;1108372;245.726;0;124;-28;1;0
4992.660;2877;14.3850;1107144;245.454;-1;124;-28;1;0
4992.760;2878;14.3900;1107788;245.597;-2;125;-27;1;0
4992.860;2878;14.3900;1109478;245.971;-1;124;-29;1;0
4992.960;2879;14.3950;1109496;245.975;-1;124;-29;1;0
4993.060;2880;14.4000;1108350;245.721;-2;124;-29;1;0
4993.160;2880;14.4000;1106896;245.399;-1;125;-29;1;0
4993.260;2881;14.4050;1107606;245.556;-2;124;-28;1;0
4993.360;2882;14.4100;1108209;245.690;-2;124;-28;1;0
4993.460;2882;14.4100;1109613;246.001;0;124;-28;1;0
4993.560;2883;14.4150;1109578;245.993;0;125;-29;1;0
4993.660;2884;14.4200;1108968;245.858;-1;124;-28;1;0
4993.760;2884;14.4200;1107022;245.427;0;125;-29;1;0
4993.860;2885;14.4250;1105566;245.104;0;125;-29;1;0
4993.960;2886;14.4300;1106552;245.323;-1;125;-28;1;0
4994.060;2886;14.4300;1107150;245.455;-1;124;-29;1;0
4994.160;2887;14.4350;1108094;245.664;-1;124;-29;1;0
4994.260;2888;14.4400;1109695;246.019;-2;125;-27;1;0
4994.360;2888;14.4400;1107712;245.580;-1;125;-30;1;0
4994.460;2889;14.4450;1107918;245.625;0;125;-29;1;0
4994.560;2890;14.4500;1107682;245.573;-2;124;-28;1;0
4994.660;2890;14.4500;1108346;245.720;-1;124;-29;1;0
4994.760;2891;14.4550;1108224;245.693;-1;124;-28;1;0
4994.860;2892;14.4600;1107692;245.575;-1;124;-28;1;0
4994.960;2892;14.4600;1108121;245.670;-1;125;-29;1;0
4995.060;2893;14.4650;1107353;245.500;0;124;-29;1;0
4995.160;2894;14.4700;1107345;245.498;-1;124;-27;1;0
4995.260;2894;14.4700;1107811;245.602;-1;124;-28;1;0
4995.360;2895;14.4750;1108468;245.747;-2;124;-29;1;0
4995.460;2896;14.4800;1108055;245.656;-1;125;-28;1;0
4995.560;2896;14.4800;1108231;245.695;-1;125;-29;1;0
4995.660;2897;14.4850;1105871;245.172;-1;125;-29;1;0
4995.760;2898;14.4900;1105131;245.008;-2;124;-28;1;0
4995.860;2898;14.4900;1107775;245.594;-2;124;-29;1;0
4995.960;2899;14.4950;1108233;245.695;-1;124;-29;1;0
4996.060;2900;14.5000;1108023;245.649;-1;124;-28;1;0
4996.160;2900;14.5000;1107387;245.508;0;124;-29;1;0
4996.260;2901;14.5050;1105726;245.139;-1;125;-29;1;0
4996.360;2902;14.5100;1105021;244.983;-1;124;-27;1;0
4996.460;2902;14.5100;1105178;245.018;-1;125;-29;1;0
4996.560;2903;14.5150;1105210;245.025;-1;124;-29;1;0
4996.660;2904;14.5200;1106695;245.354;-1;124;-28;1;0
4996.760;2904;14.5200;1106754;245.367;-1;124;-28;1;0
4996.860;2905;14.5250;1106063;245.214;0;124;-29;1;0
4996.960;2906;14.5300;1106478;245.306;-2;125;-28;1;0
4997.060;2906;14.5300;1107364;245.503;-1;124;-28;1;0
4997.160;2907;14.5350;1107197;245.466;-1;125;-29;1;0
4997.260;2908;14.5400;1107440;245.519;-2;125;-27;1;0
4997.360;2908;14.5400;1106465;245.303;-1;125;-29;1;0
4997.460;2909;14.5450;1103923;244.740;-1;124;-28;1;0
4997.560;2910;14.5500;1104875;244.951;-1;124;-28;1;0
4997.660;2910;14.5500;1106237;245.253;-1;124;-29;1;0
4997.760;2911;14.5550;1104838;244.943;-1;124;-29;1;0
4997.860;2912;14.5600;1106935;245.407;-1;125;-29;1;0
4997.960;2912;14.5600;1107239;245.475;-1;124;-28;1;0
4998.060;2913;14.5650;1106697;245.355;-1;125;-29;1;0
4998.160;2914;14.5700;1104940;244.965;-2;125;-28;1;0
4998.260;2914;14.5700;1105539;245.098;-1;124;-29;1;0
4998.360;2915;14.5750;1105787;245.153;0;124;-29;1;0
4998.460;2916;14.5800;1106825;245.383;-1;125;-28;1;0
4998.560;2916;14.5800;1106307;245.268;-1;124;-29;1;0
4998.660;2917;14.5850;1105011;244.981;0;123;-29;1;0
4998.760;2918;14.5900;1103565;244.660;-1;124;-28;1;0
4998.860;2918;14.5900;1105262;245.037;-1;124;-28;1;0
4998.960;2919;14.5950;1107184;245.463;-1;124;-29;1;0
4999.060;2920;14.6000;1105168;245.016;-2;125;-28;1;0
4999.160;2920;14.6000;1105615;245.115;-1;124;-30;1;0
4999.260;2921;14.6050;1105708;245.135;-1;125;-30;1;0
4999.360;2922;14.6100;1104247;244.812;-1;125;-28;1;0
4999.460;2922;14.6100;1104387;244.843;-1;124;-30;1;0
4999.560;2923;14.6150;1104617;244.894;-1;124;-29;1;0
4999.660;2924;14.6200;1104857;244.947;-1;125;-28;1;0
4999.760;2924;14.6200;1104914;244.959;-1;124;-28;1;0
4999.860;2925;14.6250;1103034;244.543;-1;124;-29;1;0
4999.960;2926;14.6300;1103889;244.732;-1;124;-27;1;0
5000.060;2926;14.6300;1106327;245.273;-1;124;-29;1;0
5000.160;2927;14.6350;1105511;245.092;-2;124;-29;1;0
5000.260;2928;14.6400;1104935;244.964;-1;124;-29;1;0
5000.360;2928;14.6400;1105130;245.007;-1;125;-28;1;0
5000.460;2929;14.6450;1104700;244.912;-2;123;-29;1;0
5000.560;2930;14.6500;1103250;244.591;-1;124;-28;1;0
5000.660;2930;14.6500;1103831;244.719;0;125;-29;1;0
5000.760;2931;14.6550;1104280;244.819;-1;125;-28;1;0
5000.860;2932;14.6600;1104438;244.854;-1;125;-29;1;0
5000.960;2932;14.6600;1103083;244.554;-1;124;-28;1;0
5001.060;2933;14.6650;1101829;244.275;-1;125;-29;1;0
5001.160;2934;14.6700;1101254;244.148;-1;125;-28;1;0
5001.260;2934;14.6700;1101110;244.116;0;125;-29;1;0
5001.360;2935;14.6750;1104369;244.839;-1;124;-28;1;0
5001.460;2936;14.6800;1103567;244.661;-1;125;-29;1;0
5001.560;2936;14.6800;1103550;244.657;-1;124;-29;1;0
5001.660;2937;14.6850;1103131;244.564;0;124;-29;1;0
5001.760;2938;14.6900;1102271;244.373;-1;124;-28;1;0
5001.860;2938;14.6900;1101861;244.283;-1;125;-28;1;0
5001.960;2939;14.6950;1102316;244.383;-1;124;-29;1;0
5002.060;2940;14.7000;1102286;244.377;-1;124;-28;1;0
5002.160;2940;14.7000;1101001;244.092;-1;124;-29;1;0
5002.260;2941;14.7050;1100214;243.917;-1;124;-29;1;0
5002.360;2942;14.7100;1100714;244.028;-1;125;-27;1;0
5002.460;2942;14.7100;1099433;243.744;-1;124;-29;1;0
5002.560;2943;14.7150;1099929;243.854;-2;124;-29;1;0
5002.660;2944;14.7200;1100227;243.920;-1;125;-28;1;0
5002.760;2944;14.7200;1098550;243.549;-1;124;-28;1;0
5002.860;2945;14.7250;1097640;243.347;-1;124;-30;1;0
5002.960;2946;14.7300;1096224;243.033;-1;124;-28;1;0
5003.060;2946;14.7300;1096973;243.199;-1;125;-27;1;0
5003.160;2947;14.7350;1098426;243.521;0;124;-29;1;0
5003.260;2948;14.7400;1096912;243.185;0;125;-28;1;0
5003.360;2948;14.7400;1095010;242.764;-1;124;-29;1;0
5003.460;2949;14.7450;1093532;242.436;-1;124;-28;1;0
5003.560;2950;14.7500;1092426;242.191;-1;124;-27;1;0
5003.660;2950;14.7500;1094264;242.598;0;124;-29;1;0
5003.760;2951;14.7550;1095084;242.780;0;125;-29;1;0
5003.860;2952;14.7600;1094859;242.730;-1;124;-28;1;0
5003.960;2952;14.7600;1093909;242.520;-1;124;-28;1;0
5004.060;2953;14.7650;1092472;242.201;-1;124;-28;1;0
5004.160;2954;14.7700;1093442;242.416;-1;125;-27;1;0
5004.260;2954;14.7700;1094402;242.629;0;124;-29;1;0
5004.360;2955;14.7750;1094603;242.673;-1;124;-29;1;0
5004.460;2956;14.7800;1096174;243.022;-1;125;-28;1;0
5004.560;2956;14.7800;1094868;242.732;-1;124;-29;1;0
5004.660;2957;14.7850;1094684;242.691;-1;124;-29;1;0
5004.760;2958;14.7900;1093663;242.465;-1;125;-30;1;0
5004.860;2958;14.7900;1094875;242.734;-1;124;-28;1;0
5004.960;2959;14.7950;1096288;243.047;-1;124;-29;1;0
5005.060;2960;14.8000;1096225;243.033;-1;125;-28;1;0
5005.160;2960;14.8000;1095393;242.849;-1;124;-29;1;0
5005.260;2961;14.8050;1094959;242.752;0;125;-29;1;0
5005.360;2962;14.8100;1096383;243.068;-1;124;-28;1;0
5005.460;2962;14.8100;1097817;243.386;0;124;-28;1;0
5005.560;2963;14.8150;1097470;243.309;-1;125;-29;1;0
5005.660;2964;14.8200;1096152;243.017;-1;125;-27;1;0
5005.760;2964;14.8200;1096789;243.158;-1;124;-29;1;0
5005.860;2965;14.8250;1096293;243.048;-1;125;-30;1;0
5005.960;2966;14.8300;1095007;242.763;0;125;-29;1;0
5006.060;2966;14.8300;1096515;243.097;-1;123;-30;1;0
5006.160;2967;14.8350;1096984;243.201;-1;123;-29;1;0
5006.260;2968;14.8400;1097950;243.416;-1;124;-28;1;0
5006.360;2968;14.8400;1099450;243.748;-1;125;-29;1;0
5006.460;2969;14.8450;1099992;243.868;-1;125;-29;1;0
5006.560;2970;14.8500;1099398;243.737;-1;125;-28;1;0
5006.660;2970;14.8500;1097718;243.364;-1;123;-29;1;0
5006.760;2971;14.8550;1097948;243.415;-1;125;-29;1;0
5006.860;2972;14.8600;1101413;244.183;-1;125;-28;1;0
5006.960;2972;14.8600;1100399;243.958;0;124;-29;1;0
5007.060;2973;14.8650;1099780;243.821;-1;124;-30;1;0
5007.160;2974;14.8700;1099172;243.686;0;124;-28;1;0
5007.260;2974;14.8700;1099697;243.803;-1;124;-29;1;0
5007.360;2975;14.8750;1099950;243.859;-1;125;-29;1;0
5007.460;2976;14.8800;1100772;244.041;-1;124;-28;1;0
5007.560;2976;14.8800;1100223;243.919;-1;124;-28;1;0
5007.660;2977;14.8850;1100588;244.000;0;124;-29;1;0
5007.760;2978;14.8900;1101946;244.301;-1;124;-28;1;0
5007.860;2978;14.8900;1104607;244.891;-2;124;-28;1;0
5007.960;2979;14.8950;1104720;244.916;-1;125;-29;1;0
5008.060;2980;14.9000;1104323;244.828;-1;125;-27;1;0
5008.160;2980;14.9000;1104660;244.903;0;124;-29;1;0
5008.260;2981;14.9050;1104476;244.862;-1;125;-29;1;0
5008.360;2982;14.9100;1103632;244.675;-1;124;-28;1;0
5008.460;2982;14.9100;1104682;244.908;-1;124;-29;1;0
5008.560;2983;14.9150;1104806;244.935;-1;124;-29;1;0
5008.660;2984;14.9200;1105907;245.180;-1;124;-29;1;0
5008.760;2984;14.9200;1105647;245.122;-1;124;-29;1;0
5008.860;2985;14.9250;1106988;245.419;-1;125;-29;1;0
5008.960;2986;14.9300;1106950;245.411;-1;125;-29;1;0
5009.060;2986;14.9300;1105929;245.184;-1;125;-27;1;0
5009.160;2987;14.9350;1106844;245.387;0;125;-29;1;0
5009.260;2988;14.9400;1107261;245.480;0;125;-29;1;0
5009.360;2988;14.9400;1106161;245.236;-1;124;-28;1;0
5009.460;2989;14.9450;1106286;245.264;-2;125;-29;1;0
5009.560;2990;14.9500;1107149;245.455;-1;124;-29;1;0
5009.660;2990;14.9500;1108186;245.685;-1;125;-29;1;0
5009.760;2991;14.9550;1107809;245.601;-1;124;-28;1;0
5009.860;2992;14.9600;1107245;245.476;-1;125;-29;1;0
5009.960;2992;14.9600;1105924;245.183;-1;125;-29;1;0
5010.060;2993;14.9650;1108138;245.674;-1;124;-29;1;0
5010.160;2994;14.9700;1108503;245.755;-1;125;-29;1;0
5010.260;2994;14.9700;1109419;245.958;-2;124;-28;1;0
5010.360;2995;14.9750;1109468;245.969;0;125;-29;1;0
5010.460;2996;14.9800;1109588;245.996;0;124;-28;1;0
5010.560;2996;14.9800;1109701;246.021;-1;124;-28;1;0
5010.660;2997;14.9850;1109349;245.943;-1;125;-29;1;0
5010.760;2998;14.9900;1109515;245.979;-1;124;-29;1;0
5010.860;2998;14.9900;1110123;246.114;-1;125;-29;1;0
5010.960;2999;14.9950;1109009;245.867;-1;125;-29;1;0
5011.060;3000;15.0000;1109164;245.902;-1;125;-29;1;0
5011.160;3000;15.0000;1110373;246.170;0;125;-28;1;0
5011.260;3001;15.0050;1110062;246.101;-2;124;-28;1;0
5011.360;3002;15.0100;1109664;246.013;0;124;-29;1;0
5011.460;3002;15.0100;1108857;245.834;-1;124;-28;1;0
5011.560;3003;15.0150;1109244;245.919;0;124;-29;1;0
5011.660;3004;15.0200;1112107;246.554;-1;124;-29;1;0
5011.760;3004;15.0200;1112254;246.587;-1;124;-29;1;0
5011.860;3005;15.0250;1110137;246.117;-2;125;-27;1;0
5011.960;3006;15.0300;1108981;245.861;-1;125;-29;1;0
5012.060;3006;15.0300;1110396;246.175;-1;125;-30;1;0
5012.160;3007;15.0350;1111632;246.449;-1;125;-27;1;0
5012.260;3008;15.0400;1111096;246.330;-1;125;-29;1;0
5012.360;3008;15.0400;1111634;246.449;-1;125;-29;1;0
5012.460;3009;15.0450;1111789;246.484;-1;124;-29;1;0
5012.560;3010;15.0500;1111045;246.319;-1;124;-29;1;0
5012.660;3010;15.0500;1111338;246.384;-1;124;-29;1;0
5012.760;3011;15.0550;1111698;246.463;-1;124;-28;1;0
5012.860;3012;15.0600;1112941;246.739;0;125;-29;1;0
5012.960;3012;15.0600;1112214;246.578;0;124;-29;1;0
5013.060;3013;15.0650;1110521;246.203;-1;125;-28;1;0
5013.160;3014;15.0700;1111842;246.495;-2;124;-30;1;0
5013.260;3014;15.0700;1112105;246.554;-1;124;-29;1;0
5013.360;3015;15.0750;1111464;246.412;-1;125;-29;1;0
5013.460;3016;15.0800;1112584;246.660;-1;124;-30;1;0
5013.560;3016;15.0800;1112595;246.662;-2;124;-29;1;0
5013.660;3017;15.0850;1112141;246.562;-1;124;-28;1;0
5013.760;3018;15.0900;1111252;246.365;-1;124;-28;1;0
5013.860;3018;15.0900;1112480;246.637;-1;125;-30;1;0
5013.960;3019;15.0950;1112007;246.532;0;124;-29;1;0
5014.060;3020;15.1000;1111708;246.466;-1;125;-29;1;0
5014.160;3020;15.1000;1111318;246.379;-1;124;-28;1;0
5014.260;3021;15.1050;1111188;246.350;0;124;-28;1;0
5014.360;3022;15.1100;1110264;246.146;-1;125;-29;1;0
5014.460;3022;15.1100;1111177;246.348;-1;124;-29;1;0
5014.560;3023;15.1150;1111420;246.402;-1;124;-30;1;0
5014.660;3024;15.1200;1112908;246.732;-1;124;-29;1;0
5014.760;3024;15.1200;1112340;246.606;0;125;-28;1;0
5014.860;3025;15.1250;1112555;246.653;-1;124;-29;1;0
5014.960;3026;15.1300;1110912;246.289;-1;125;-29;1;0
5015.060;3026;15.1300;1112128;246.559;-1;124;-30;1;0
5015.160;3027;15.1350;1112660;246.677;-1;125;-29;1;0
5015.260;3028;15.1400;1112520;246.646;-1;125;-30;1;0
5015.360;3028;15.1400;1113014;246.755;-1;125;-29;1;0
5015.460;3029;15.1450;1112343;246.606;-1;125;-28;1;0
5015.560;3030;15.1500;1111411;246.400;0;124;-29;1;0
5015.660;3030;15.1500;1111806;246.487;0;125;-28;1;0
5015.760;3031;15.1550;1111835;246.494;-1;124;-29;1;0
5015.860;3032;15.1600;1111492;246.418;-1;124;-30;1;0
5015.960;3032;15.1600;1110783;246.261;-1;124;-29;1;0
5016.060;3033;15.1650;1112226;246.581;-1;125;-29;1;0
5016.160;3034;15.1700;1112390;246.617;0;124;-29;1;0
5016.260;3034;15.1700;1112775;246.702;-1;125;-29;1;0
5016.360;3035;15.1750;1112870;246.723;-1;124;-29;1;0
5016.460;3036;15.1800;1113941;246.961;-1;124;-31;1;0
5016.560;3036;15.1800;1113981;246.970;-1;124;-29;1;0
5016.660;3037;15.1850;1112552;246.653;-1;124;-31;1;0
5016.760;3038;15.1900;1110170;246.125;-2;124;-29;1;0
5016.860;3038;15.1900;1111459;246.410;0;125;-29;1;0
5016.960;3039;15.1950;1112770;246.701;-1;124;-28;1;0
5017.060;3040;15.2000;1112876;246.725;0;124;-30;1;0
5017.160;3040;15.2000;1112609;246.665;-1;125;-29;1;0
5017.260;3041;15.2050;1111878;246.503;-1;125;-28;1;0
5017.360;3042;15.2100;1111746;246.474;0;124;-30;1;0
5017.460;3042;15.2100;1111826;246.492;-1;125;-30;1;0
5017.560;3043;15.2150;1111684;246.460;-1;125;-29;1;0
5017.660;3044;15.2200;1112527;246.647;-1;124;-29;1;0
5017.760;3044;15.2200;1110496;246.197;-1;124;-29;1;0
5017.860;3045;15.2250;1110368;246.169;-1;125;-29;1;0
5017.960;3046;15.2300;1110645;246.230;0;125;-29;1;0
5018.060;3046;15.2300;1111246;246.363;-1;125;-29;1;0
5018.160;3047;15.2350;1111922;246.513;-1;125;-29;1;0
5018.260;3048;15.2400;1111263;246.367;0;124;-29;1;0
5018.360;3048;15.2400;1109580;245.994;-1;124;-28;1;0
5018.460;3049;15.2450;1109736;246.028;-1;123;-29;1;0
5018.560;3050;15.2500;1109769;246.036;0;124;-30;1;0
5018.660;3050;15.2500;1110109;246.111;-1;124;-28;1;0
5018.760;3051;15.2550;1111098;246.330;-1;124;-29;1;0
5018.860;3052;15.2600;1110656;246.232;0;124;-28;1;0
5018.960;3052;15.2600;1108934;245.851;-1;125;-29;1;0
5019.060;3053;15.2650;1108473;245.748;-1;124;-30;1;0
5019.160;3054;15.2700;1109414;245.957;0;124;-30;1;0
5019.260;3054;15.2700;1109503;245.977;-1;125;-29;1;0
5019.360;3055;15.2750;1110659;246.233;-1;123;-29;1;0
5019.460;3056;15.2800;1110079;246.105;1;124;-29;1;0
5019.560;3056;15.2800;1109764;246.035;0;125;-29;1;0
5019.660;3057;15.2850;1109289;245.929;-1;123;-28;1;0
5019.760;3058;15.2900;1107838;245.608;-1;124;-29;1;0
5019.860;3058;15.2900;1106658;245.346;0;125;-29;1;0
5019.960;3059;15.2950;1106838;245.386;-1;124;-29;1;0
5020.060;3060;15.3000;1107577;245.550;-1;124;-29;1;0
5020.160;3060;15.3000;1108498;245.754;-1;125;-30;1;0
5020.260;3061;15.3050;1108142;245.675;-1;124;-30;1;0
5020.360;3062;15.3100;1106917;245.403;-1;124;-30;1;0
5020.460;3062;15.3100;1106561;245.325;-1;125;-29;1;0
5020.560;3063;15.3150;1106290;245.264;-1;125;-29;1;0
5020.660;3064;15.3200;1106460;245.302;0;124;-30;1;0
5020.760;3064;15.3200;1107508;245.535;-1;125;-28;1;0
5020.860;3065;15.3250;1105488;245.087;-2;124;-28;1;0
5020.960;3066;15.3300;1103491;244.644;0;124;-30;1;0
5021.060;3066;15.3300;1106910;245.402;0;125;-28;1;0
5021.160;3067;15.3350;1106813;245.380;-1;124;-29;1;0
5021.260;3068;15.3400;1104970;244.972;0;124;-29;1;0
5021.360;3068;15.3400;1102957;244.526;-1;125;-29;1;0
5021.460;3069;15.3450;1103060;244.548;-1;125;-30;1;0
5021.560;3070;15.3500;1101372;244.174;-1;124;-29;1;0
5021.660;3070;15.3500;1101969;244.307;-1;125;-28;1;0
5021.760;3071;15.3550;1101060;244.105;-2;124;-28;1;0
5021.860;3072;15.3600;1102618;244.450;0;124;-30;1;0
5021.960;3072;15.3600;1102687;244.466;-1;124;-30;1;0
5022.060;3073;15.3650;1101190;244.134;-1;124;-28;1;0
5022.160;3074;15.3700;1100369;243.952;0;124;-29;1;0
5022.260;3074;15.3700;1100868;244.062;-1;124;-28;1;0
5022.360;3075;15.3750;1101989;244.311;0;125;-29;1;0
5022.460;3076;15.3800;1101227;244.142;-1;124;-29;1;0
5022.560;3076;15.3800;1100355;243.949;-1;124;-29;1;0
5022.660;3077;15.3850;1097405;243.295;-1;125;-28;1;0
5022.760;3078;15.3900;1098096;243.448;-1;123;-29;1;0
5022.860;3078;15.3900;1100941;244.079;-1;124;-28;1;0
5022.960;3079;15.3950;1101889;244.289;-1;124;-29;1;0
5023.060;3080;15.4000;1101655;244.237;-1;125;-29;1;0
5023.160;3080;15.4000;1101400;244.180;0;125;-28;1;0
5023.260;3081;15.4050;1100954;244.082;-1;125;-30;1;0
5023.360;3082;15.4100;1100982;244.088;0;124;-29;1;0
5023.460;3082;15.4100;1101848;244.280;-1;124;-28;1;0
5023.560;3083;15.4150;1103578;244.663;-1;125;-30;1;0
5023.660;3084;15.4200;1103361;244.615;-1;124;-29;1;0
5023.760;3084;15.4200;1102229;244.364;-1;124;-28;1;0
5023.860;3085;15.4250;1102212;244.360;-2;124;-30;1;0
5023.960;3086;15.4300;1100434;243.966;-1;124;-29;1;0
5024.060;3086;15.4300;1100376;243.953;-2;125;-28;1;0
5024.160;3087;15.4350;1102531;244.431;-1;123;-28;1;0
5024.260;3088;15.4400;1100287;243.934;-2;124;-29;1;0
5024.360;3088;15.4400;1100661;244.017;-1;124;-29;1;0
5024.460;3089;15.4450;1101091;244.112;-2;124;-30;1;0
5024.560;3090;15.4500;1102033;244.321;-2;123;-29;1;0
5024.660;3090;15.4500;1103276;244.596;0;125;-29;1;0
5024.760;3091;15.4550;1103477;244.641;-1;125;-28;1;0
5024.860;3092;15.4600;1102994;244.534;-1;125;-29;1;0
