Repository: tm-mech/diy-tensile-tester

# Desktop Tensile Testing Machine

A custom-built desktop tensile testing machine for characterizing 3D-printed polymer specimens according to ISO 527. Designed and built from scratch — mechanical assembly, electronics, firmware (Arduino/C++), and data acquisition & analysis software (Python).

> Personal engineering project bridging mechanical testing, embedded systems, and data analysis.
---

## Key Results

Three FDM-printed materials tested (ISO 527-2 Type 1BA dogbone, 5 mm/min, n = 3 each):

| Material | UTS [MPa] | E-Modulus [GPa] | Elongation |
|---|---|---|---|
| **PETG** (eSUN) | 34.8 ± 0.1 | 1.63 ± 0.10 | 77.1 ± 8.7% |
| **PLA** (eSUN) | 47.4 ± 1.1 | 2.68 ± 0.46 | 12–103%\* |

File: data/PETG/PETG_535_002.CSV (part 6 of 14)
time_s;steps;displacement_mm;force_raw;force_N;accel_x;accel_y;accel_z;endstop;step_loss
2674.588;2586;12.9300;1106213;245.247;-1;124;-28;1;0
2674.688;2586;12.9300;1107052;245.433;-1;124;-28;1;0
2674.788;2587;12.9350;1107649;245.566;-1;124;-27;1;0
2674.888;2588;12.9400;1108012;245.646;-1;125;-27;1;0
2674.988;2588;12.9400;1108272;245.704;-1;125;-27;1;0
2675.088;2589;12.9450;1106383;245.285;-1;124;-27;1;0
2675.188;2590;12.9500;1105009;244.980;-2;124;-26;1;0
2675.288;2590;12.9500;1105211;245.025;-1;125;-29;1;0
2675.388;2591;12.9550;1108552;245.766;-1;124;-27;1;0
2675.488;2592;12.9600;1108170;245.681;-2;124;-27;1;0
2675.588;2592;12.9600;1107744;245.587;-1;125;-28;1;0
2675.688;2593;12.9650;1107351;245.500;-1;123;-29;1;0
2675.788;2594;12.9700;1107119;245.448;-2;124;-28;1;0
2675.888;2594;12.9700;1106500;245.311;-1;124;-28;1;0
2675.988;2595;12.9750;1107136;245.452;-1;124;-28;1;0
2676.088;2596;12.9800;1107107;245.446;-1;124;-27;1;0
2676.188;2596;12.9800;1107069;245.437;-1;125;-28;1;0
2676.288;2597;12.9850;1106458;245.302;-1;124;-28;1;0
2676.388;2598;12.9900;1104090;244.777;-2;125;-27;1;0
2676.488;2598;12.9900;1105911;245.180;0;124;-28;1;0
2676.588;2599;12.9950;1107061;245.435;-1;124;-28;1;0
2676.688;2600;13.0000;1108792;245.819;-1;124;-29;1;0
2676.788;2600;13.0000;1108777;245.816;-1;125;-28;1;0
2676.888;2601;13.0050;1106734;245.363;-1;124;-28;1;0
2676.988;2602;13.0100;1106405;245.290;-1;124;-28;1;0
2677.088;2602;13.0100;1107194;245.465;-1;125;-28;1;0
2677.188;2603;13.0150;1108287;245.707;-1;125;-28;1;0
2677.288;2604;13.0200;1109182;245.906;-1;125;-29;1;0
2677.388;2604;13.0200;1108542;245.764;-1;125;-27;1;0
2677.488;2605;13.0250;1107072;245.438;-1;125;-28;1;0
2677.588;2606;13.0300;1107593;245.553;-2;124;-27;1;0
2677.688;2606;13.0300;1108385;245.729;-2;125;-28;1;0
2677.788;2607;13.0350;1110349;246.164;-1;124;-28;1;0
2677.888;2608;13.0400;1109766;246.035;-1;125;-27;1;0
2677.988;2608;13.0400;1109135;245.895;-1;123;-28;1;0
2678.088;2609;13.0450;1107253;245.478;-1;124;-28;1;0
2678.188;2610;13.0500;1108120;245.670;-2;124;-27;1;0
2678.288;2610;13.0500;1109249;245.921;-1;124;-29;1;0
2678.388;2611;13.0550;1110074;246.103;-1;125;-29;1;0
2678.488;2612;13.0600;1108713;245.802;-2;124;-28;1;0
2678.588;2612;13.0600;1109524;245.981;-1;125;-28;1;0
2678.688;2613;13.0650;1109513;245.979;-1;124;-28;1;0
2678.788;2614;13.0700;1109153;245.899;-2;124;-27;1;0
2678.888;2614;13.0700;1109526;245.982;-1;125;-27;1;0
2678.988;2615;13.0750;1110424;246.181;-1;124;-28;1;0
2679.088;2616;13.0800;1112332;246.604;-2;124;-28;1;0
2679.188;2616;13.0800;1110648;246.231;-1;125;-29;1;0
2679.288;2617;13.0850;1110134;246.117;-1;125;-28;1;0
2679.388;2618;13.0900;1110720;246.247;0;124;-27;1;0
2679.488;2618;13.0900;1110818;246.268;-1;124;-28;1;0
2679.588;2619;13.0950;1109264;245.924;-1;124;-29;1;0
2679.688;2620;13.1000;1109682;246.016;-1;124;-28;1;0
2679.788;2620;13.1000;1109743;246.030;-1;124;-28;1;0
2679.888;2621;13.1050;1107996;245.643;-2;125;-27;1;0
2679.988;2622;13.1100;1108335;245.718;0;125;-29;1;0
2680.088;2622;13.1100;1109132;245.895;-2;125;-28;1;0
2680.188;2623;13.1150;1111189;246.351;-1;125;-27;1;0
2680.288;2624;13.1200;1109909;246.067;-1;125;-29;1;0
2680.388;2624;13.1200;1110129;246.116;-2;124;-28;1;0
2680.488;2625;13.1250;1111122;246.336;-2;124;-27;1;0
2680.588;2626;13.1300;1109941;246.074;-1;125;-28;1;0
2680.688;2626;13.1300;1109218;245.914;-1;125;-28;1;0
2680.788;2627;13.1350;1109417;245.958;-1;124;-28;1;0
2680.888;2628;13.1400;1109148;245.898;-1;125;-27;1;0
2680.988;2628;13.1400;1109235;245.917;-1;125;-28;1;0
2681.088;2629;13.1450;1108111;245.668;-1;125;-27;1;0
2681.188;2630;13.1500;1107225;245.472;-1;124;-28;1;0
2681.288;2630;13.1500;1108005;245.645;-1;125;-27;1;0
2681.388;2631;13.1550;1109212;245.912;-2;125;-28;1;0
2681.488;2632;13.1600;1107906;245.623;-1;125;-27;1;0
2681.588;2632;13.1600;1109129;245.894;-1;124;-28;1;0
2681.688;2633;13.1650;1108885;245.840;-1;125;-28;1;0
2681.788;2634;13.1700;1108087;245.663;-2;125;-28;1;0
2681.888;2634;13.1700;1108222;245.693;-2;125;-29;1;0
2681.988;2635;13.1750;1108618;245.781;0;124;-28;1;0
2682.088;2636;13.1800;1109084;245.884;-2;125;-27;1;0
2682.188;2636;13.1800;1107989;245.641;0;124;-28;1;0
2682.288;2637;13.1850;1107048;245.433;-1;124;-29;1;0
2682.388;2638;13.1900;1105670;245.127;-2;124;-28;1;0
2682.488;2638;13.1900;1106335;245.274;-2;125;-28;1;0
2682.588;2639;13.1950;1107779;245.595;-1;124;-28;1;0
2682.688;2640;13.2000;1108509;245.756;-1;124;-29;1;0
2682.788;2640;13.2000;1107634;245.562;-1;124;-28;1;0
2682.888;2641;13.2050;1107284;245.485;-1;125;-29;1;0
2682.988;2642;13.2100;1107817;245.603;-1;125;-29;1;0
2683.088;2642;13.2100;1106745;245.365;-1;123;-28;1;0
2683.188;2643;13.2150;1107767;245.592;-1;124;-28;1;0
2683.288;2644;13.2200;1108753;245.811;-1;124;-29;1;0
2683.388;2644;13.2200;1108072;245.660;-1;124;-28;1;0
2683.488;2645;13.2250;1106326;245.272;-1;124;-28;1;0
2683.588;2646;13.2300;1105606;245.113;-1;125;-29;1;0
2683.688;2646;13.2300;1106897;245.399;-1;125;-27;1;0
2683.788;2647;13.2350;1108096;245.665;-1;124;-27;1;0
2683.888;2648;13.2400;1107528;245.539;-1;124;-29;1;0
2683.988;2648;13.2400;1106980;245.417;-1;124;-28;1;0
2684.088;2649;13.2450;1106880;245.395;-1;124;-28;1;0
2684.188;2650;13.2500;1106805;245.379;-1;124;-27;1;0
2684.288;2650;13.2500;1107451;245.522;-2;124;-28;1;0
2684.388;2651;13.2550;1107283;245.485;-1;125;-29;1;0
2684.488;2652;13.2600;1107878;245.617;-1;125;-27;1;0
2684.588;2652;13.2600;1107931;245.628;-1;124;-29;1;0
2684.688;2653;13.2650;1107717;245.581;-1;124;-28;1;0
2684.788;2654;13.2700;1107407;245.512;-1;124;-28;1;0
2684.888;2654;13.2700;1106954;245.412;-1;125;-28;1;0
2684.988;2655;13.2750;1107624;245.560;-1;124;-28;1;0
2685.088;2656;13.2800;1108568;245.770;-2;125;-29;1;0
2685.188;2656;13.2800;1109304;245.933;-1;124;-27;1;0
2685.288;2657;13.2850;1107854;245.611;-1;124;-29;1;0
2685.388;2658;13.2900;1105119;245.005;-1;124;-29;1;0
2685.488;2658;13.2900;1107312;245.491;-2;124;-27;1;0
2685.588;2659;13.2950;1107436;245.519;-1;125;-29;1;0
2685.688;2660;13.3000;1105164;245.015;-1;125;-29;1;0
2685.788;2660;13.3000;1105662;245.125;-1;124;-27;1;0
2685.888;2661;13.3050;1106139;245.231;0;124;-29;1;0
2685.988;2662;13.3100;1104806;244.935;-1;123;-29;1;0
2686.088;2662;13.3100;1104688;244.909;-1;124;-27;1;0
2686.188;2663;13.3150;1106051;245.212;-1;124;-27;1;0
2686.288;2664;13.3200;1107730;245.584;-1;124;-29;1;0
2686.388;2664;13.3200;1108025;245.649;-2;124;-28;1;0
2686.488;2665;13.3250;1107639;245.564;-1;124;-28;1;0
2686.588;2666;13.3300;1106325;245.272;-1;124;-28;1;0
2686.688;2666;13.3300;1106757;245.368;-1;125;-29;1;0
2686.788;2667;13.3350;1106817;245.381;0;124;-28;1;0
2686.888;2668;13.3400;1106177;245.239;-1;124;-28;1;0
2686.988;2668;13.3400;1106827;245.384;0;124;-29;1;0
2687.088;2669;13.3450;1103835;244.720;-1;125;-29;1;0
2687.188;2670;13.3500;1103378;244.619;-2;124;-28;1;0
2687.288;2670;13.3500;1103003;244.536;-1;125;-28;1;0
2687.388;2671;13.3550;1103026;244.541;-2;123;-27;1;0
2687.488;2672;13.3600;1104028;244.763;-1;124;-28;1;0
2687.588;2672;13.3600;1103991;244.755;-1;124;-29;1;0
2687.688;2673;13.3650;1102720;244.473;-1;124;-28;1;0
2687.788;2674;13.3700;1102970;244.528;-2;124;-27;1;0
2687.888;2674;13.3700;1102637;244.455;-1;125;-28;1;0
2687.988;2675;13.3750;1103378;244.619;-2;124;-29;1;0
2688.088;2676;13.3800;1101624;244.230;-1;124;-27;1;0
2688.188;2676;13.3800;1099902;243.848;-1;125;-28;1;0
2688.288;2677;13.3850;1099468;243.752;-2;125;-28;1;0
2688.388;2678;13.3900;1099879;243.843;-2;124;-28;1;0
2688.488;2678;13.3900;1099804;243.827;-1;124;-27;1;0
2688.588;2679;13.3950;1099303;243.715;-1;124;-29;1;0
2688.688;2680;13.4000;1099191;243.691;0;123;-29;1;0
2688.788;2680;13.4000;1097521;243.320;-1;124;-28;1;0
2688.888;2681;13.4050;1096671;243.132;-2;125;-27;1;0
2688.988;2682;13.4100;1097759;243.373;0;124;-29;1;0
2689.088;2682;13.4100;1097820;243.387;-2;124;-29;1;0
2689.188;2683;13.4150;1097711;243.363;-1;124;-29;1;0
2689.288;2684;13.4200;1096989;243.202;-1;124;-29;1;0
2689.388;2684;13.4200;1096674;243.133;-1;124;-27;1;0
2689.488;2685;13.4250;1094759;242.708;-2;125;-27;1;0
2689.588;2686;13.4300;1096387;243.069;0;124;-29;1;0
2689.688;2686;13.4300;1096645;243.126;-1;124;-29;1;0
2689.788;2687;13.4350;1096171;243.021;-1;125;-28;1;0
2689.888;2688;13.4400;1094088;242.559;0;124;-28;1;0
2689.988;2688;13.4400;1092511;242.210;-1;124;-28;1;0
2690.088;2689;13.4450;1093719;242.478;-1;125;-28;1;0
2690.188;2690;13.4500;1094579;242.668;-1;125;-28;1;0
2690.288;2690;13.4500;1096348;243.060;-1;124;-29;1;0
2690.388;2691;13.4550;1097641;243.347;-1;124;-28;1;0
2690.488;2692;13.4600;1096621;243.121;-1;125;-27;1;0
2690.588;2692;13.4600;1095332;242.835;-1;125;-29;1;0
2690.688;2693;13.4650;1094577;242.668;-1;125;-29;1;0
2690.788;2694;13.4700;1095721;242.921;-1;125;-27;1;0
2690.888;2694;13.4700;1097979;243.422;-1;124;-28;1;0
2690.988;2695;13.4750;1097762;243.374;-2;125;-28;1;0
2691.088;2696;13.4800;1096896;243.182;-2;124;-27;1;0
2691.188;2696;13.4800;1096358;243.063;-1;124;-28;1;0
2691.288;2697;13.4850;1097757;243.373;-1;124;-28;1;0
2691.388;2698;13.4900;1097559;243.329;-2;124;-28;1;0
2691.488;2698;13.4900;1097401;243.294;-1;124;-28;1;0
2691.588;2699;13.4950;1098377;243.510;-1;124;-28;1;0
2691.688;2700;13.5000;1098853;243.616;-1;124;-29;1;0
2691.788;2700;13.5000;1098986;243.645;-2;124;-28;1;0
2691.888;2701;13.5050;1097938;243.413;-1;124;-28;1;0
2691.988;2702;13.5100;1097708;243.362;-1;124;-28;1;0
2692.088;2702;13.5100;1098501;243.538;-1;124;-29;1;0
2692.188;2703;13.5150;1099684;243.800;-1;124;-28;1;0
2692.288;2704;13.5200;1101885;244.288;-1;125;-29;1;0
2692.388;2704;13.5200;1101508;244.204;0;124;-28;1;0
2692.488;2705;13.5250;1100792;244.046;-2;124;-28;1;0
2692.588;2706;13.5300;1097660;243.351;0;124;-28;1;0
2692.688;2706;13.5300;1099158;243.683;-1;124;-28;1;0
2692.788;2707;13.5350;1101037;244.100;-1;124;-28;1;0
2692.888;2708;13.5400;1100260;243.928;-1;124;-29;1;0
2692.988;2708;13.5400;1099481;243.755;0;125;-28;1;0
2693.088;2709;13.5450;1099300;243.715;-1;124;-28;1;0
2693.188;2710;13.5500;1099482;243.755;-1;125;-29;1;0
2693.288;2710;13.5500;1099181;243.688;0;124;-28;1;0
2693.388;2711;13.5550;1100337;243.945;-1;125;-29;1;0
2693.488;2712;13.5600;1100893;244.068;-1;125;-26;1;0
2693.588;2712;13.5600;1100910;244.072;-1;125;-27;1;0
2693.688;2713;13.5650;1100397;243.958;-1;124;-28;1;0
2693.788;2714;13.5700;1100699;244.025;-1;125;-28;1;0
2693.888;2714;13.5700;1100750;244.036;0;124;-27;1;0
2693.988;2715;13.5750;1102031;244.320;0;124;-28;1;0
2694.088;2716;13.5800;1100940;244.078;-2;125;-28;1;0
2694.188;2716;13.5800;1099715;243.807;-1;125;-28;1;0
2694.288;2717;13.5850;1099727;243.809;-1;124;-28;1;0
2694.388;2718;13.5900;1099538;243.768;-2;125;-27;1;0
2694.488;2718;13.5900;1100415;243.962;-1;125;-28;1;0
2694.588;2719;13.5950;1101947;244.302;-1;124;-28;1;0
2694.688;2720;13.6000;1102761;244.482;-2;124;-27;1;0
2694.788;2720;13.6000;1101901;244.291;-1;125;-28;1;0
2694.888;2721;13.6050;1102275;244.374;-1;124;-28;1;0
2694.988;2722;13.6100;1101092;244.112;-2;125;-28;1;0
2695.088;2722;13.6100;1103820;244.717;-1;124;-28;1;0
2695.188;2723;13.6150;1104147;244.789;-1;123;-29;1;0
2695.288;2724;13.6200;1105756;245.146;0;124;-29;1;0
2695.388;2724;13.6200;1105059;244.992;0;124;-28;1;0
2695.488;2725;13.6250;1102135;244.343;-1;125;-29;1;0
2695.588;2726;13.6300;1102609;244.448;0;125;-28;1;0
2695.688;2726;13.6300;1104488;244.865;-1;125;-29;1;0
2695.788;2727;13.6350;1105541;245.098;-2;125;-30;1;0
2695.888;2728;13.6400;1105437;245.075;-1;124;-30;1;0
2695.988;2728;13.6400;1105313;245.048;-1;124;-28;1;0
2696.088;2729;13.6450;1106671;245.349;-2;124;-28;1;0
2696.188;2730;13.6500;1106924;245.405;0;124;-28;1;0
2696.288;2730;13.6500;1106747;245.366;-1;125;-28;1;0
2696.388;2731;13.6550;1105154;245.013;0;124;-29;1;0
2696.488;2732;13.6600;1106886;245.397;-1;125;-27;1;0
2696.588;2732;13.6600;1106992;245.420;-1;125;-29;1;0
2696.688;2733;13.6650;1106137;245.231;-2;125;-28;1;0
2696.788;2734;13.6700;1105399;245.067;-1;125;-28;1;0
2696.888;2734;13.6700;1106583;245.329;-1;125;-28;1;0
2696.988;2735;13.6750;1108187;245.685;-1;124;-28;1;0
2697.088;2736;13.6800;1108538;245.763;-2;124;-27;1;0
2697.188;2736;13.6800;1108495;245.753;-1;125;-28;1;0
2697.288;2737;13.6850;1108245;245.698;-1;125;-28;1;0
2697.388;2738;13.6900;1109088;245.885;-1;125;-27;1;0
2697.488;2738;13.6900;1109759;246.034;-1;125;-28;1;0
2697.588;2739;13.6950;1109009;245.867;-1;125;-28;1;0
2697.688;2740;13.7000;1109317;245.936;-2;125;-27;1;0
2697.788;2740;13.7000;1109027;245.871;-1;125;-28;1;0
2697.888;2741;13.7050;1108371;245.726;-1;125;-28;1;0
2697.988;2742;13.7100;1106534;245.319;-2;124;-28;1;0
2698.088;2742;13.7100;1106698;245.355;0;124;-28;1;0
2698.188;2743;13.7150;1109756;246.033;-1;124;-28;1;0
2698.288;2744;13.7200;1109798;246.042;-1;124;-28;1;0
2698.388;2744;13.7200;1108801;245.821;-1;124;-28;1;0
2698.488;2745;13.7250;1109038;245.874;-1;124;-28;1;0
2698.588;2746;13.7300;1109220;245.914;0;124;-29;1;0
2698.688;2746;13.7300;1109398;245.954;-1;124;-28;1;0
2698.788;2747;13.7350;1109391;245.952;0;125;-28;1;0
2698.888;2748;13.7400;1110904;246.287;-1;124;-29;1;0
2698.988;2748;13.7400;1107824;245.605;-1;124;-27;1;0
2699.088;2749;13.7450;1107763;245.591;-1;124;-28;1;0
2699.188;2750;13.7500;1107796;245.598;0;124;-29;1;0
2699.288;2750;13.7500;1109149;245.898;-1;124;-28;1;0
2699.388;2751;13.7550;1108750;245.810;-2;125;-28;1;0
2699.488;2752;13.7600;1108695;245.798;-1;125;-28;1;0
2699.588;2752;13.7600;1108055;245.656;-1;124;-28;1;0
2699.688;2753;13.7650;1109030;245.872;-1;124;-28;1;0
2699.788;2754;13.7700;1107750;245.588;0;124;-28;1;0
2699.888;2754;13.7700;1107406;245.512;-1;124;-29;1;0
2699.988;2755;13.7750;1109145;245.897;-1;125;-27;1;0
2700.088;2756;13.7800;1108690;245.797;-1;125;-27;1;0
2700.188;2756;13.7800;1106941;245.409;-1;124;-28;1;0
2700.288;2757;13.7850;1107161;245.458;-1;125;-27;1;0
2700.388;2758;13.7900;1107167;245.459;-1;124;-28;1;0
2700.488;2758;13.7900;1108519;245.759;-1;125;-29;1;0
2700.588;2759;13.7950;1109141;245.897;-1;124;-28;1;0
2700.688;2760;13.8000;1109606;246.000;-2;126;-28;1;0
2700.788;2760;13.8000;1109470;245.969;-1;125;-28;1;0
2700.888;2761;13.8050;1107894;245.620;-2;124;-28;1;0
2700.988;2762;13.8100;1106825;245.383;-2;124;-28;1;0
2701.088;2762;13.8100;1107766;245.592;-1;124;-29;1;0
2701.188;2763;13.8150;1108702;245.799;0;124;-28;1;0
2701.288;2764;13.8200;1109586;245.995;-2;125;-28;1;0
2701.388;2764;13.8200;1107190;245.464;0;125;-29;1;0
2701.488;2765;13.8250;1108064;245.658;-1;124;-28;1;0
2701.588;2766;13.8300;1105860;245.169;-2;124;-28;1;0
2701.688;2766;13.8300;1106058;245.213;-1;125;-28;1;0
2701.788;2767;13.8350;1106674;245.350;-1;125;-29;1;0
2701.888;2768;13.8400;1107815;245.603;-1;124;-29;1;0
2701.988;2768;13.8400;1107000;245.422;-1;124;-28;1;0
2702.088;2769;13.8450;1105284;245.041;-1;124;-28;1;0
2702.188;2770;13.8500;1105401;245.067;-1;124;-29;1;0
2702.288;2770;13.8500;1106762;245.369;-1;125;-29;1;0
2702.388;2771;13.8550;1106611;245.336;-1;124;-28;1;0
2702.488;2772;13.8600;1106364;245.281;-1;124;-29;1;0
2702.588;2772;13.8600;1106812;245.380;-1;124;-27;1;0
2702.688;2773;13.8650;1107144;245.454;0;123;-28;1;0
2702.788;2774;13.8700;1105868;245.171;-1;124;-29;1;0
2702.888;2774;13.8700;1105064;244.993;-1;124;-28;1;0
2702.988;2775;13.8750;1107050;245.433;-1;125;-28;1;0
2703.088;2776;13.8800;1108300;245.710;-1;123;-28;1;0
2703.188;2776;13.8800;1106587;245.330;-1;124;-27;1;0
2703.288;2777;13.8850;1105294;245.044;-1;125;-28;1;0
2703.388;2778;13.8900;1105173;245.017;-2;124;-28;1;0
2703.488;2778;13.8900;1106022;245.205;-1;124;-29;1;0
2703.588;2779;13.8950;1106185;245.241;-2;125;-28;1;0
2703.688;2780;13.9000;1105291;245.043;-1;125;-28;1;0
2703.788;2780;13.9000;1104159;244.792;0;124;-28;1;0
2703.888;2781;13.9050;1104661;244.903;-2;124;-29;1;0
2703.988;2782;13.9100;1103704;244.691;-1;124;-27;1;0
2704.088;2782;13.9100;1105051;244.990;-1;124;-28;1;0
2704.188;2783;13.9150;1106418;245.293;0;124;-28;1;0
2704.288;2784;13.9200;1107070;245.437;-1;124;-27;1;0
2704.388;2784;13.9200;1105661;245.125;-1;124;-28;1;0
2704.488;2785;13.9250;1105241;245.032;-1;124;-28;1;0
2704.588;2786;13.9300;1105813;245.159;-2;124;-28;1;0
2704.688;2786;13.9300;1104355;244.836;-2;124;-29;1;0
2704.788;2787;13.9350;1103629;244.675;-1;125;-28;1;0
2704.888;2788;13.9400;1105709;245.136;-2;125;-28;1;0
2704.988;2788;13.9400;1105995;245.199;-1;124;-27;1;0
2705.088;2789;13.9450;1105194;245.022;-1;124;-29;1;0
2705.188;2790;13.9500;1104037;244.765;-1;124;-28;1;0
2705.288;2790;13.9500;1103639;244.677;-1;124;-28;1;0
2705.388;2791;13.9550;1105528;245.096;-1;125;-28;1;0
2705.488;2792;13.9600;1104696;244.911;-1;123;-29;1;0
2705.588;2792;13.9600;1103804;244.713;-1;124;-28;1;0
2705.688;2793;13.9650;1104265;244.816;-1;125;-27;1;0
2705.788;2794;13.9700;1106322;245.272;0;124;-30;1;0
2705.888;2794;13.9700;1106049;245.211;-1;124;-28;1;0
2705.988;2795;13.9750;1104336;244.831;-1;124;-28;1;0
2706.088;2796;13.9800;1103692;244.689;0;124;-30;1;0
2706.188;2796;13.9800;1102708;244.470;-1;124;-27;1;0
2706.288;2797;13.9850;1100540;243.990;-1;125;-27;1;0
2706.388;2798;13.9900;1100479;243.976;-1;124;-29;1;0
2706.488;2798;13.9900;1101282;244.154;-1;124;-28;1;0
2706.588;2799;13.9950;1102102;244.336;-1;124;-28;1;0
2706.688;2800;14.0000;1103642;244.677;-1;124;-27;1;0
2706.788;2800;14.0000;1103147;244.568;-1;124;-28;1;0
2706.888;2801;14.0050;1102561;244.438;-1;125;-28;1;0
2706.988;2802;14.0100;1102763;244.483;-1;125;-28;1;0
2707.088;2802;14.0100;1105716;245.137;-1;126;-28;1;0
2707.188;2803;14.0150;1104687;244.909;-2;125;-28;1;0
2707.288;2804;14.0200;1102840;244.500;-1;125;-28;1;0
2707.388;2804;14.0200;1102091;244.334;-1;124;-28;1;0
2707.488;2805;14.0250;1101357;244.171;-1;124;-29;1;0
2707.588;2806;14.0300;1101452;244.192;-1;125;-28;1;0
2707.688;2806;14.0300;1101766;244.262;-2;124;-29;1;0
2707.788;2807;14.0350;1102330;244.387;-1;125;-29;1;0
2707.888;2808;14.0400;1101694;244.246;-2;124;-27;1;0
2707.988;2808;14.0400;1100653;244.015;-2;124;-28;1;0
2708.088;2809;14.0450;1101201;244.136;-1;125;-29;1;0
2708.188;2810;14.0500;1101243;244.146;-2;124;-27;1;0
2708.288;2810;14.0500;1102502;244.425;-2;124;-29;1;0
2708.388;2811;14.0550;1101606;244.226;-2;124;-29;1;0
2708.488;2812;14.0600;1102197;244.357;-2;124;-29;1;0
2708.588;2812;14.0600;1101481;244.198;-1;125;-29;1;0
2708.688;2813;14.0650;1100869;244.063;-1;124;-28;1;0
2708.788;2814;14.0700;1100664;244.017;-1;124;-28;1;0
2708.888;2814;14.0700;1099897;243.847;-1;124;-29;1;0
2708.988;2815;14.0750;1099844;243.835;-1;124;-29;1;0
2709.088;2816;14.0800;1101744;244.257;0;124;-29;1;0
2709.188;2816;14.0800;1101119;244.118;-1;124;-27;1;0
2709.288;2817;14.0850;1100509;243.983;-2;124;-29;1;0
2709.388;2818;14.0900;1099382;243.733;-1;125;-29;1;0
2709.488;2818;14.0900;1099864;243.840;-1;125;-28;1;0
2709.588;2819;14.0950;1100386;243.956;-1;124;-28;1;0
2709.688;2820;14.1000;1100228;243.921;0;123;-28;1;0
2709.788;2820;14.1000;1099149;243.681;-1;124;-28;1;0
2709.888;2821;14.1050;1097569;243.331;0;124;-28;1;0
2709.988;2822;14.1100;1097878;243.400;-1;125;-28;1;0
2710.088;2822;14.1100;1098703;243.582;-1;125;-29;1;0
2710.188;2823;14.1150;1098695;243.581;-2;125;-29;1;0
2710.288;2824;14.1200;1099752;243.815;-1;124;-26;1;0
2710.388;2824;14.1200;1100814;244.050;-2;124;-28;1;0
2710.488;2825;14.1250;1098858;243.617;-1;124;-27;1;0
2710.588;2826;14.1300;1097805;243.383;-1;124;-27;1;0
2710.688;2826;14.1300;1098174;243.465;-1;125;-28;1;0
2710.788;2827;14.1350;1097605;243.339;-1;123;-28;1;0
2710.888;2828;14.1400;1096235;243.035;-1;124;-27;1;0
2710.988;2828;14.1400;1096782;243.157;-1;124;-28;1;0
2711.088;2829;14.1450;1094809;242.719;-2;125;-28;1;0
2711.188;2830;14.1500;1093678;242.468;-2;123;-27;1;0
2711.288;2830;14.1500;1093920;242.522;-2;124;-28;1;0
2711.388;2831;14.1550;1093944;242.527;0;124;-28;1;0
2711.488;2832;14.1600;1094001;242.540;-2;126;-27;1;0
2711.588;2832;14.1600;1093253;242.374;-1;125;-28;1;0
2711.688;2833;14.1650;1092072;242.112;-1;123;-28;1;0
2711.788;2834;14.1700;1091879;242.070;-2;124;-29;1;0
2711.888;2834;14.1700;1091721;242.035;-1;124;-29;1;0
2711.988;2835;14.1750;1091409;241.965;0;125;-29;1;0
2712.088;2836;14.1800;1091313;241.944;-1;124;-29;1;0
2712.188;2836;14.1800;1091780;242.048;-1;124;-28;1;0
2712.288;2837;14.1850;1091086;241.894;-2;124;-27;1;0
2712.388;2838;14.1900;1091696;242.029;0;125;-30;1;0
2712.488;2838;14.1900;1090975;241.869;-1;125;-29;1;0
2712.588;2839;14.1950;1092202;242.141;-1;125;-28;1;0
2712.688;2840;14.2000;1092499;242.207;0;123;-30;1;0
2712.788;2840;14.2000;1090882;241.849;-2;125;-27;1;0
2712.888;2841;14.2050;1091046;241.885;-1;125;-27;1;0
2712.988;2842;14.2100;1091719;242.034;0;124;-29;1;0
2713.088;2842;14.2100;1092427;242.191;-1;124;-28;1;0
2713.188;2843;14.2150;1094362;242.620;-1;125;-27;1;0
2713.288;2844;14.2200;1093011;242.321;-1;124;-29;1;0
2713.388;2844;14.2200;1092879;242.291;-2;125;-28;1;0
2713.488;2845;14.2250;1093109;242.342;-1;124;-28;1;0
2713.588;2846;14.2300;1094941;242.748;-1;124;-29;1;0
2713.688;2846;14.2300;1095056;242.774;-1;124;-29;1;0
2713.788;2847;14.2350;1094640;242.682;-1;124;-28;1;0
2713.888;2848;14.2400;1096822;243.165;-1;124;-28;1;0
2713.988;2848;14.2400;1098135;243.457;-1;125;-28;1;0
2714.088;2849;14.2450;1097747;243.371;-1;124;-27;1;0
2714.188;2850;14.2500;1098827;243.610;-2;125;-27;1;0
2714.288;2850;14.2500;1098137;243.457;-2;124;-28;1;0
2714.388;2851;14.2550;1099116;243.674;-1;124;-29;1;0
2714.488;2852;14.2600;1099314;243.718;-1;124;-28;1;0
2714.588;2852;14.2600;1099770;243.819;-1;124;-28;1;0
2714.688;2853;14.2650;1098957;243.639;-1;125;-28;1;0
2714.788;2854;14.2700;1097328;243.278;-1;125;-28;1;0
2714.888;2854;14.2700;1099095;243.669;-1;124;-28;1;0
2714.988;2855;14.2750;1099321;243.719;-1;124;-28;1;0
2715.088;2856;14.2800;1099888;243.845;-2;125;-28;1;0
2715.188;2856;14.2800;1100793;244.046;-1;125;-28;1;0
2715.288;2857;14.2850;1101234;244.144;0;124;-29;1;0
2715.388;2858;14.2900;1100117;243.896;-2;124;-28;1;0
2715.488;2858;14.2900;1099656;243.794;-1;125;-27;1;0
2715.588;2859;14.2950;1100255;243.927;-1;124;-28;1;0
2715.688;2860;14.3000;1101299;244.158;-1;124;-28;1;0
2715.788;2860;14.3000;1101583;244.221;-1;124;-28;1;0
2715.888;2861;14.3050;1100688;244.023;-1;123;-27;1;0
2715.988;2862;14.3100;1100719;244.029;0;124;-29;1;0
2716.088;2862;14.3100;1101252;244.148;-1;124;-28;1;0
2716.188;2863;14.3150;1101309;244.160;-1;124;-27;1;0
2716.288;2864;14.3200;1101584;244.221;0;124;-30;1;0
2716.388;2864;14.3200;1103716;244.694;-1;124;-28;1;0
2716.488;2865;14.3250;1102040;244.322;-2;125;-28;1;0
2716.588;2866;14.3300;1100118;243.896;0;124;-28;1;0
2716.688;2866;14.3300;1102338;244.388;-1;125;-28;1;0
2716.788;2867;14.3350;1104538;244.876;-1;125;-28;1;0
2716.888;2868;14.3400;1102166;244.350;-1;124;-28;1;0
2716.988;2868;14.3400;1101561;244.216;-2;125;-27;1;0
2717.088;2869;14.3450;1102603;244.447;-1;124;-28;1;0
2717.188;2870;14.3500;1102495;244.423;-1;125;-28;1;0
2717.288;2870;14.3500;1103159;244.570;-2;125;-27;1;0
2717.388;2871;14.3550;1102255;244.370;-1;124;-29;1;0
2717.488;2872;14.3600;1101998;244.313;-1;124;-28;1;0
2717.588;2872;14.3600;1102539;244.433;-1;124;-28;1;0
2717.688;2873;14.3650;1102065;244.328;-1;124;-27;1;0
2717.788;2874;14.3700;1101130;244.121;-1;125;-27;1;0
2717.888;2874;14.3700;1100761;244.039;-1;124;-28;1;0
2717.988;2875;14.3750;1102740;244.477;-1;124;-28;1;0
2718.088;2876;14.3800;1103551;244.657;-1;124;-27;1;0
2718.188;2876;14.3800;1103230;244.586;-2;124;-28;1;0
2718.288;2877;14.3850;1102113;244.338;-1;124;-28;1;0
2718.388;2878;14.3900;1102364;244.394;-1;124;-28;1;0
2718.488;2878;14.3900;1100865;244.062;-1;125;-28;1;0
2718.588;2879;14.3950;1102031;244.320;-1;125;-28;1;0
2718.688;2880;14.4000;1102887;244.510;-2;124;-27;1;0
2718.788;2880;14.4000;1100664;244.017;-1;124;-28;1;0
2718.888;2881;14.4050;1101402;244.181;-1;124;-28;1;0
2718.988;2882;14.4100;1102049;244.324;-2;124;-28;1;0
2719.088;2882;14.4100;1101805;244.270;-2;124;-28;1;0
2719.188;2883;14.4150;1101785;244.266;0;125;-29;1;0
2719.288;2884;14.4200;1103752;244.702;-2;125;-29;1;0
2719.388;2884;14.4200;1103709;244.692;-1;125;-28;1;0
2719.488;2885;14.4250;1102211;244.360;-2;125;-28;1;0
2719.588;2886;14.4300;1099997;243.869;-1;124;-28;1;0
2719.688;2886;14.4300;1101026;244.097;-1;125;-28;1;0
2719.788;2887;14.4350;1103321;244.606;-1;125;-28;1;0
2719.888;2888;14.4400;1103539;244.655;-1;124;-29;1;0
2719.988;2888;14.4400;1103405;244.625;-1;125;-28;1;0
2720.088;2889;14.4450;1103178;244.575;-2;125;-28;1;0
2720.188;2890;14.4500;1102110;244.338;-1;124;-29;1;0
2720.288;2890;14.4500;1100670;244.019;-1;124;-29;1;0
2720.388;2891;14.4550;1101718;244.251;-1;124;-28;1;0
2720.488;2892;14.4600;1102737;244.477;-1;124;-29;1;0
2720.588;2892;14.4600;1101029;244.098;-1;125;-29;1;0
2720.688;2893;14.4650;1100589;244.001;-1;125;-28;1;0
2720.788;2894;14.4700;1101433;244.188;-1;124;-29;1;0
2720.888;2894;14.4700;1101823;244.274;-1;124;-29;1;0
2720.988;2895;14.4750;1099800;243.826;-2;125;-28;1;0
2721.088;2896;14.4800;1102028;244.320;-1;125;-28;1;0
2721.188;2896;14.4800;1101081;244.110;-1;124;-28;1;0
2721.288;2897;14.4850;1100693;244.024;-1;125;-28;1;0
2721.388;2898;14.4900;1100488;243.978;-2;125;-27;1;0
2721.488;2898;14.4900;1102099;244.335;-2;124;-29;1;0
2721.588;2899;14.4950;1101725;244.252;-1;124;-28;1;0
2721.688;2900;14.5000;1100115;243.895;-1;124;-28;1;0
2721.788;2900;14.5000;1100346;243.947;-1;125;-28;1;0
2721.888;2901;14.5050;1100175;243.909;-1;124;-29;1;0
2721.988;2902;14.5100;1098279;243.488;-1;125;-27;1;0
2722.088;2902;14.5100;1099863;243.840;-1;124;-29;1;0
2722.188;2903;14.5150;1100113;243.895;-1;124;-29;1;0
2722.288;2904;14.5200;1101250;244.147;-1;125;-28;1;0
2722.388;2904;14.5200;1102608;244.448;-1;124;-29;1;0
2722.488;2905;14.5250;1100801;244.048;-1;124;-28;1;0
2722.588;2906;14.5300;1100231;243.921;-2;125;-27;1;0
2722.688;2906;14.5300;1099472;243.753;-1;125;-29;1;0
2722.788;2907;14.5350;1101327;244.164;-1;124;-28;1;0
2722.888;2908;14.5400;1101064;244.106;-1;124;-29;1;0
2722.988;2908;14.5400;1100462;243.972;-1;124;-28;1;0
2723.088;2909;14.5450;1097986;243.423;-2;125;-29;1;0
2723.188;2910;14.5500;1098275;243.488;0;124;-29;1;0
2723.288;2910;14.5500;1099194;243.691;-1;124;-29;1;0
2723.388;2911;14.5550;1099186;243.690;-1;124;-28;1;0
2723.488;2912;14.5600;1099238;243.701;-1;124;-29;1;0
2723.588;2912;14.5600;1099472;243.753;-1;124;-28;1;0
2723.688;2913;14.5650;1098011;243.429;-1;124;-28;1;0
2723.788;2914;14.5700;1097617;243.342;0;124;-29;1;0
2723.888;2914;14.5700;1098929;243.633;0;125;-28;1;0
2723.988;2915;14.5750;1099225;243.698;-1;124;-28;1;0
2724.088;2916;14.5800;1098390;243.513;0;124;-28;1;0
2724.188;2916;14.5800;1098063;243.441;-1;124;-28;1;0
2724.288;2917;14.5850;1099302;243.715;-1;124;-28;1;0
2724.388;2918;14.5900;1098708;243.584;-1;125;-29;1;0
2724.488;2918;14.5900;1098647;243.570;-1;125;-28;1;0
2724.588;2919;14.5950;1098362;243.507;-1;125;-29;1;0
2724.688;2920;14.6000;1098071;243.442;-1;124;-29;1;0
2724.788;2920;14.6000;1099325;243.720;-1;123;-28;1;0
2724.888;2921;14.6050;1099069;243.664;0;125;-28;1;0
2724.988;2922;14.6100;1097683;243.356;-1;123;-28;1;0
2725.088;2922;14.6100;1098559;243.551;-1;124;-28;1;0
2725.188;2923;14.6150;1097051;243.216;-1;125;-29;1;0
2725.288;2924;14.6200;1096130;243.012;-1;125;-28;1;0
2725.388;2924;14.6200;1096477;243.089;-1;124;-28;1;0
2725.488;2925;14.6250;1097792;243.380;-1;124;-28;1;0
2725.588;2926;14.6300;1096867;243.175;-2;124;-28;1;0
2725.688;2926;14.6300;1097832;243.389;-1;124;-29;1;0
2725.788;2927;14.6350;1098125;243.454;0;124;-29;1;0
2725.888;2928;14.6400;1097696;243.359;-1;124;-27;1;0
2725.988;2928;14.6400;1097808;243.384;-1;125;-28;1;0
2726.088;2929;14.6450;1097549;243.327;-1;124;-28;1;0
2726.188;2930;14.6500;1097732;243.367;-3;124;-28;1;0
2726.288;2930;14.6500;1096289;243.047;-2;125;-29;1;0
2726.388;2931;14.6550;1095076;242.778;-1;125;-29;1;0
2726.488;2932;14.6600;1094864;242.731;-1;124;-28;1;0
2726.588;2932;14.6600;1095660;242.908;-1;124;-29;1;0
2726.688;2933;14.6650;1096227;243.034;-1;125;-29;1;0
2726.788;2934;14.6700;1095668;242.910;-2;124;-29;1;0
2726.888;2934;14.6700;1097300;243.271;-2;124;-28;1;0
2726.988;2935;14.6750;1097430;243.300;-1;125;-28;1;0
2727.088;2936;14.6800;1094932;242.746;-1;124;-29;1;0
2727.188;2936;14.6800;1095740;242.926;-1;125;-28;1;0
2727.288;2937;14.6850;1096240;243.036;-1;125;-28;1;0
2727.388;2938;14.6900;1095709;242.919;-1;123;-29;1;0
2727.488;2938;14.6900;1096455;243.084;-1;124;-29;1;0
2727.588;2939;14.6950;1096588;243.114;-1;125;-29;1;0
2727.688;2940;14.7000;1095006;242.763;-1;124;-28;1;0
2727.788;2940;14.7000;1094318;242.610;-1;124;-28;1;0
2727.888;2941;14.7050;1094210;242.586;-2;124;-28;1;0
2727.988;2942;14.7100;1093412;242.409;-1;124;-28;1;0
2728.088;2942;14.7100;1093735;242.481;-1;125;-28;1;0
2728.188;2943;14.7150;1093983;242.536;-1;125;-28;1;0
2728.288;2944;14.7200;1093825;242.501;-1;124;-29;1;0
2728.388;2944;14.7200;1094294;242.605;-1;125;-27;1;0
2728.488;2945;14.7250;1093914;242.521;-1;124;-28;1;0
2728.588;2946;14.7300;1091932;242.081;0;124;-29;1;0
2728.688;2946;14.7300;1091700;242.030;-1;125;-29;1;0
2728.788;2947;14.7350;1092775;242.268;0;124;-28;1;0
2728.888;2948;14.7400;1092648;242.240;-2;125;-27;1;0
2728.988;2948;14.7400;1091457;241.976;-1;124;-28;1;0
2729.088;2949;14.7450;1089279;241.493;-1;124;-29;1;0
2729.188;2950;14.7500;1088729;241.371;-1;124;-27;1;0
2729.288;2950;14.7500;1089682;241.582;-1;124;-28;1;0
2729.388;2951;14.7550;1089786;241.606;-2;124;-28;1;0
2729.488;2952;14.7600;1089937;241.639;-1;124;-27;1;0
2729.588;2952;14.7600;1090358;241.732;0;125;-28;1;0
2729.688;2953;14.7650;1089492;241.540;-1;124;-28;1;0
2729.788;2954;14.7700;1088080;241.227;-1;124;-27;1;0
2729.888;2954;14.7700;1089716;241.590;-2;124;-28;1;0
2729.988;2955;14.7750;1088666;241.357;-1;124;-28;1;0
2730.088;2956;14.7800;1089837;241.617;-2;125;-28;1;0
2730.188;2956;14.7800;1090057;241.666;0;125;-28;1;0
2730.288;2957;14.7850;1088395;241.297;-1;124;-28;1;0
2730.388;2958;14.7900;1087909;241.189;-2;123;-28;1;0
2730.488;2958;14.7900;1088324;241.281;-1;125;-29;1;0
2730.588;2959;14.7950;1088525;241.326;-1;125;-28;1;0
2730.688;2960;14.8000;1088943;241.419;-2;125;-30;1;0
2730.788;2960;14.8000;1087711;241.146;-1;125;-29;1;0
2730.888;2961;14.8050;1087284;241.051;-1;124;-28;1;0
2730.988;2962;14.8100;1088167;241.247;-1;124;-29;1;0
2731.088;2962;14.8100;1089606;241.566;-2;125;-28;1;0
2731.188;2963;14.8150;1089876;241.626;-1;124;-28;1;0
2731.288;2964;14.8200;1089882;241.627;0;124;-28;1;0
2731.388;2964;14.8200;1090174;241.692;-1;125;-28;1;0
2731.488;2965;14.8250;1089130;241.460;-1;124;-28;1;0
2731.588;2966;14.8300;1088947;241.420;-1;124;-29;1;0
2731.688;2966;14.8300;1090983;241.871;-2;125;-29;1;0
2731.788;2967;14.8350;1091437;241.972;-1;124;-28;1;0
2731.888;2968;14.8400;1092822;242.279;-1;124;-28;1;0
2731.988;2968;14.8400;1093629;242.458;-1;124;-28;1;0
2732.088;2969;14.8450;1093057;242.331;-2;125;-28;1;0
2732.188;2970;14.8500;1093620;242.456;-1;124;-29;1;0
2732.288;2970;14.8500;1093091;242.338;-1;123;-28;1;0
2732.388;2971;14.8550;1093391;242.405;-1;124;-28;1;0
2732.488;2972;14.8600;1092780;242.269;-1;124;-28;1;0
2732.588;2972;14.8600;1094591;242.671;-1;124;-28;1;0
2732.688;2973;14.8650;1094867;242.732;-1;124;-28;1;0
2732.788;2974;14.8700;1094280;242.602;-1;124;-27;1;0
2732.888;2974;14.8700;1093447;242.417;-1;125;-28;1;0
2732.988;2975;14.8750;1093463;242.421;-2;124;-29;1;0
2733.088;2976;14.8800;1095972;242.977;-1;124;-28;1;0
2733.188;2976;14.8800;1097259;243.262;-1;125;-28;1;0
2733.288;2977;14.8850;1096332;243.057;-1;123;-29;1;0
2733.388;2978;14.8900;1094955;242.752;-1;124;-27;1;0
2733.488;2978;14.8900;1095805;242.940;-1;125;-29;1;0
2733.588;2979;14.8950;1096061;242.997;-1;124;-29;1;0
2733.688;2980;14.9000;1097131;243.234;-2;125;-28;1;0
2733.788;2980;14.9000;1095961;242.975;-1;125;-28;1;0
2733.888;2981;14.9050;1094692;242.693;-1;124;-28;1;0
2733.988;2982;14.9100;1095569;242.888;-2;125;-28;1;0
2734.088;2982;14.9100;1097880;243.400;-1;124;-28;1;0
2734.188;2983;14.9150;1098126;243.455;-1;125;-28;1;0
2734.288;2984;14.9200;1098072;243.443;-2;124;-28;1;0
2734.388;2984;14.9200;1097251;243.261;-2;125;-29;1;0
2734.488;2985;14.9250;1097889;243.402;-1;124;-28;1;0
2734.588;2986;14.9300;1097093;243.226;-1;124;-28;1;0
2734.688;2986;14.9300;1096380;243.067;-3;124;-28;1;0
2734.788;2987;14.9350;1097815;243.386;-1;125;-27;1;0
2734.888;2988;14.9400;1098763;243.596;-1;124;-28;1;0
2734.988;2988;14.9400;1097654;243.350;-1;124;-28;1;0
2735.088;2989;14.9450;1096808;243.162;-1;124;-27;1;0
2735.188;2990;14.9500;1097229;243.256;0;124;-29;1;0
2735.288;2990;14.9500;1097384;243.290;-1;124;-28;1;0
2735.388;2991;14.9550;1097783;243.378;-2;124;-28;1;0
2735.488;2992;14.9600;1096862;243.174;0;124;-29;1;0
2735.588;2992;14.9600;1096775;243.155;-1;124;-28;1;0
2735.688;2993;14.9650;1097161;243.241;0;124;-28;1;0
2735.788;2994;14.9700;1096286;243.047;-1;125;-29;1;0
2735.888;2994;14.9700;1096931;243.190;-1;124;-28;1;0
2735.988;2995;14.9750;1098011;243.429;-1;124;-27;1;0
2736.088;2996;14.9800;1099935;243.856;-1;124;-29;1;0
2736.188;2996;14.9800;1098696;243.581;-1;125;-28;1;0
2736.288;2997;14.9850;1097787;243.379;-1;124;-28;1;0
2736.388;2998;14.9900;1097032;243.212;-2;125;-28;1;0
2736.488;2998;14.9900;1099391;243.735;-1;125;-29;1;0
2736.588;2999;14.9950;1100030;243.877;0;125;-29;1;0
2736.688;3000;15.0000;1099501;243.759;-1;124;-28;1;0
2736.788;3000;15.0000;1099315;243.718;-1;125;-28;1;0
2736.888;3001;15.0050;1100052;243.882;-1;124;-28;1;0
2736.988;3002;15.0100;1098030;243.433;-1;124;-27;1;0
2737.088;3002;15.0100;1098879;243.621;-1;125;-29;1;0
2737.188;3003;15.0150;1099105;243.672;-1;124;-28;1;0
2737.288;3004;15.0200;1098133;243.456;-1;125;-28;1;0
2737.388;3004;15.0200;1097691;243.358;-1;124;-28;1;0
2737.488;3005;15.0250;1096797;243.160;-1;125;-28;1;0
2737.588;3006;15.0300;1097338;243.280;-1;124;-28;1;0
2737.688;3006;15.0300;1098938;243.635;0;125;-27;1;0
2737.788;3007;15.0350;1099126;243.676;-1;124;-29;1;0
2737.888;3008;15.0400;1099579;243.777;-1;126;-28;1;0
2737.988;3008;15.0400;1099311;243.717;-1;125;-29;1;0
2738.088;3009;15.0450;1099258;243.705;-2;125;-29;1;0
2738.188;3010;15.0500;1098827;243.610;-2;125;-27;1;0
2738.288;3010;15.0500;1100843;244.057;-1;124;-28;1;0
2738.388;3011;15.0550;1099752;243.815;-1;124;-28;1;0
2738.488;3012;15.0600;1100954;244.082;-2;125;-27;1;0
2738.588;3012;15.0600;1099177;243.688;-1;125;-29;1;0
2738.688;3013;15.0650;1099868;243.841;-1;125;-29;1;0
2738.788;3014;15.0700;1100039;243.879;-2;124;-27;1;0
2738.888;3014;15.0700;1101124;244.119;-2;125;-29;1;0
2738.988;3015;15.0750;1101621;244.229;-1;125;-28;1;0
2739.088;3016;15.0800;1101992;244.312;0;124;-29;1;0
2739.188;3016;15.0800;1100362;243.950;-1;124;-28;1;0
2739.288;3017;15.0850;1100188;243.912;-1;124;-28;1;0
2739.388;3018;15.0900;1101101;244.114;-1;124;-29;1;0
2739.488;3018;15.0900;1100599;244.003;-1;125;-29;1;0
2739.588;3019;15.0950;1100116;243.896;-1;124;-29;1;0
2739.688;3020;15.1000;1100252;243.926;0;124;-30;1;0
2739.788;3020;15.1000;1100376;243.953;-1;125;-30;1;0
2739.888;3021;15.1050;1100600;244.003;-1;124;-28;1;0
2739.988;3022;15.1100;1098847;243.614;-1;124;-29;1;0
2740.088;3022;15.1100;1098184;243.467;-1;124;-28;1;0
2740.188;3023;15.1150;1100105;243.893;-1;125;-27;1;0
2740.288;3024;15.1200;1099678;243.799;-1;124;-29;1;0
2740.388;3024;15.1200;1099564;243.773;-1;124;-28;1;0
2740.488;3025;15.1250;1098139;243.457;-1;125;-27;1;0
2740.588;3026;15.1300;1097555;243.328;-1;124;-29;1;0
2740.688;3026;15.1300;1099331;243.722;-1;125;-28;1;0
2740.788;3027;15.1350;1098402;243.516;-1;125;-28;1;0
2740.888;3028;15.1400;1098622;243.564;-1;124;-29;1;0
2740.988;3028;15.1400;1097747;243.371;-1;125;-28;1;0
2741.088;3029;15.1450;1097537;243.324;-2;125;-29;1;0
2741.188;3030;15.1500;1097338;243.280;-1;125;-28;1;0
2741.288;3030;15.1500;1098771;243.598;-1;125;-28;1;0
2741.388;3031;15.1550;1099010;243.651;-2;125;-28;1;0
2741.488;3032;15.1600;1099987;243.867;-1;125;-28;1;0
2741.588;3032;15.1600;1098851;243.615;-1;125;-28;1;0
2741.688;3033;15.1650;1098375;243.510;0;126;-29;1;0
2741.788;3034;15.1700;1098392;243.514;-1;125;-28;1;0
2741.888;3034;15.1700;1098643;243.569;-1;124;-29;1;0
2741.988;3035;15.1750;1101589;244.222;-1;125;-28;1;0
2742.088;3036;15.1800;1101423;244.185;-1;125;-28;1;0
2742.188;3036;15.1800;1099590;243.779;-1;125;-29;1;0
2742.288;3037;15.1850;1098279;243.488;-1;124;-29;1;0
2742.388;3038;15.1900;1098426;243.521;-1;125;-28;1;0
2742.488;3038;15.1900;1097819;243.386;-1;123;-29;1;0
2742.588;3039;15.1950;1098316;243.497;-1;124;-29;1;0
2742.688;3040;15.2000;1099320;243.719;-2;125;-28;1;0
2742.788;3040;15.2000;1099315;243.718;-2;124;-28;1;0
2742.888;3041;15.2050;1097952;243.416;-1;124;-28;1;0
2742.988;3042;15.2100;1097610;243.340;-2;124;-29;1;0
2743.088;3042;15.2100;1099001;243.649;-2;124;-28;1;0
2743.188;3043;15.2150;1097956;243.417;0;124;-28;1;0
2743.288;3044;15.2200;1097453;243.305;0;125;-29;1;0
2743.388;3044;15.2200;1096977;243.200;-1;124;-27;1;0
2743.488;3045;15.2250;1095779;242.934;-1;125;-28;1;0
2743.588;3046;15.2300;1096440;243.081;-1;124;-29;1;0
2743.688;3046;15.2300;1096679;243.134;-1;124;-28;1;0
2743.788;3047;15.2350;1098739;243.590;-1;124;-28;1;0
2743.888;3048;15.2400;1100902;244.070;0;124;-29;1;0
2743.988;3048;15.2400;1098578;243.555;-1;125;-29;1;0
2744.088;3049;15.2450;1095695;242.916;-1;124;-29;1;0
2744.188;3050;15.2500;1097761;243.374;0;124;-29;1;0
2744.288;3050;15.2500;1099138;243.679;-1;125;-28;1;0
2744.388;3051;15.2550;1098732;243.589;0;125;-27;1;0
2744.488;3052;15.2600;1096260;243.041;-1;125;-29;1;0
2744.588;3052;15.2600;1096154;243.017;-1;125;-27;1;0
2744.688;3053;15.2650;1097548;243.326;-1;125;-29;1;0
2744.788;3054;15.2700;1096649;243.127;-1;124;-28;1;0
2744.888;3054;15.2700;1096479;243.089;-1;124;-28;1;0
2744.988;3055;15.2750;1097141;243.236;-1;124;-28;1;0
2745.088;3056;15.2800;1097810;243.384;-2;125;-28;1;0
2745.188;3056;15.2800;1097459;243.307;-1;124;-27;1;0
2745.288;3057;15.2850;1096613;243.119;-1;124;-28;1;0
2745.388;3058;15.2900;1097243;243.259;-1;124;-28;1;0
2745.488;3058;15.2900;1096504;243.095;-1;124;-28;1;0
2745.588;3059;15.2950;1095261;242.819;-1;124;-27;1;0
2745.688;3060;15.3000;1095917;242.965;-1;124;-28;1;0
2745.788;3060;15.3000;1094856;242.730;-1;124;-29;1;0
2745.888;3061;15.3050;1094040;242.549;-1;124;-29;1;0
2745.988;3062;15.3100;1095383;242.846;0;124;-28;1;0
2746.088;3062;15.3100;1096371;243.065;-1;124;-29;1;0
2746.188;3063;15.3150;1095943;242.971;-1;124;-29;1;0
2746.288;3064;15.3200;1095330;242.835;-1;125;-28;1;0
2746.388;3064;15.3200;1095672;242.910;-1;125;-29;1;0
2746.488;3065;15.3250;1094523;242.656;-1;124;-28;1;0
2746.588;3066;15.3300;1094831;242.724;-1;125;-28;1;0
2746.688;3066;15.3300;1094763;242.709;-1;124;-28;1;0
2746.788;3067;15.3350;1093632;242.458;-1;124;-29;1;0
2746.888;3068;15.3400;1093477;242.424;-2;124;-28;1;0
2746.988;3068;15.3400;1093261;242.376;-1;125;-28;1;0
2747.088;3069;15.3450;1092352;242.174;-2;125;-29;1;0
2747.188;3070;15.3500;1091550;241.997;-2;124;-28;1;0
2747.288;3070;15.3500;1092310;242.165;-1;124;-29;1;0
2747.388;3071;15.3550;1092477;242.202;-1;124;-29;1;0
2747.488;3072;15.3600;1092544;242.217;-1;124;-29;1;0
2747.588;3072;15.3600;1091615;242.011;-1;124;-29;1;0
2747.688;3073;15.3650;1089813;241.612;-1;125;-29;1;0
2747.788;3074;15.3700;1090465;241.756;0;123;-28;1;0
2747.888;3074;15.3700;1090461;241.755;-1;124;-28;1;0
2747.988;3075;15.3750;1090261;241.711;-1;124;-29;1;0
2748.088;3076;15.3800;1090293;241.718;0;124;-29;1;0
2748.188;3076;15.3800;1088782;241.383;-1;124;-29;1;0
2748.288;3077;15.3850;1087642;241.130;-1;124;-29;1;0
2748.388;3078;15.3900;1087847;241.176;0;124;-29;1;0
2748.488;3078;15.3900;1089865;241.623;-1;124;-28;1;0
2748.588;3079;15.3950;1089890;241.629;-1;124;-29;1;0
2748.688;3080;15.4000;1089603;241.565;-1;124;-29;1;0
2748.788;3080;15.4000;1089490;241.540;-1;124;-28;1;0
2748.888;3081;15.4050;1087336;241.062;-1;125;-27;1;0
2748.988;3082;15.4100;1087761;241.157;-1;124;-28;1;0
2749.088;3082;15.4100;1089022;241.436;-1;125;-28;1;0
2749.188;3083;15.4150;1088995;241.430;-1;125;-28;1;0
2749.288;3084;15.4200;1088284;241.273;-1;124;-29;1;0
2749.388;3084;15.4200;1088869;241.402;-1;124;-28;1;0
2749.488;3085;15.4250;1088229;241.260;-1;125;-28;1;0
2749.588;3086;15.4300;1088268;241.269;-1;125;-29;1;0
2749.688;3086;15.4300;1089489;241.540;-2;124;-28;1;0
2749.788;3087;15.4350;1090465;241.756;-1;125;-28;1;0
2749.888;3088;15.4400;1092979;242.313;-1;125;-28;1;0
2749.988;3088;15.4400;1092569;242.223;-1;125;-27;1;0
2750.088;3089;15.4450;1091005;241.876;-1;124;-28;1;0
