Repository: tm-mech/diy-tensile-tester

# Desktop Tensile Testing Machine

A custom-built desktop tensile testing machine for characterizing 3D-printed polymer specimens according to ISO 527. Designed and built from scratch — mechanical assembly, electronics, firmware (Arduino/C++), and data acquisition & analysis software (Python).

> Personal engineering project bridging mechanical testing, embedded systems, and data analysis.
---

## Key Results

Three FDM-printed materials tested (ISO 527-2 Type 1BA dogbone, 5 mm/min, n = 3 each):

| Material | UTS [MPa] | E-Modulus [GPa] | Elongation |
|---|---|---|---|
| **PETG** (eSUN) | 34.8 ± 0.1 | 1.63 ± 0.10 | 77.1 ± 8.7% |
| **PLA** (eSUN) | 47.4 ± 1.1 | 2.68 ± 0.46 | 12–103%\* |

File: data/PETG/PETG_522_001.CSV (part 7 of 15)
time_s;steps;displacement_mm;force_raw;force_N;accel_x;accel_y;accel_z;endstop;step_loss
863.556;3155;15.7750;729463;161.722;-2;125;-26;1;0
863.656;3156;15.7800;729418;161.712;-2;125;-29;1;0
863.756;3156;15.7800;729395;161.707;-2;124;-28;1;0
863.856;3157;15.7850;728494;161.507;-2;123;-27;1;0
863.956;3158;15.7900;727797;161.353;-1;125;-26;1;0
864.056;3158;15.7900;728862;161.589;-1;123;-28;1;0
864.156;3159;15.7950;728868;161.590;-2;124;-27;1;0
864.256;3160;15.8000;730689;161.994;-1;125;-27;1;0
864.356;3160;15.8000;729979;161.836;-2;123;-28;1;0
864.456;3161;15.8050;729691;161.772;-2;124;-27;1;0
864.556;3162;15.8100;730143;161.873;-2;124;-28;1;0
864.656;3162;15.8100;729667;161.767;-2;124;-28;1;0
864.756;3163;15.8150;729412;161.711;-2;125;-28;1;0
864.856;3164;15.8200;730490;161.950;-2;124;-29;1;0
864.956;3164;15.8200;730126;161.869;-2;125;-27;1;0
865.056;3165;15.8250;728806;161.576;-2;124;-29;1;0
865.156;3166;15.8300;726607;161.089;-2;124;-27;1;0
865.256;3166;15.8300;727957;161.388;-2;124;-28;1;0
865.356;3167;15.8350;729665;161.767;-2;124;-27;1;0
865.456;3168;15.8400;730757;162.009;-2;124;-27;1;0
865.556;3168;15.8400;730008;161.843;-2;124;-28;1;0
865.656;3169;15.8450;729906;161.820;-2;124;-27;1;0
865.756;3170;15.8500;729201;161.664;-1;125;-29;1;0
865.856;3170;15.8500;729387;161.705;-2;124;-28;1;0
865.956;3171;15.8550;728613;161.534;-1;124;-28;1;0
866.056;3172;15.8600;728552;161.520;-2;124;-28;1;0
866.156;3172;15.8600;727735;161.339;-1;125;-28;1;0
866.256;3173;15.8650;727512;161.289;-2;124;-27;1;0
866.356;3174;15.8700;729366;161.700;-3;125;-27;1;0
866.456;3174;15.8700;730471;161.945;-2;125;-27;1;0
866.556;3175;15.8750;730302;161.908;-2;125;-27;1;0
866.656;3176;15.8800;730412;161.932;-2;125;-27;1;0
866.756;3176;15.8800;728358;161.477;-2;124;-27;1;0
866.856;3177;15.8850;727991;161.396;-2;124;-27;1;0
866.956;3178;15.8900;727426;161.270;-2;124;-28;1;0
867.056;3178;15.8900;727983;161.394;-1;125;-28;1;0
867.156;3179;15.8950;729708;161.776;-1;123;-28;1;0
867.256;3180;15.9000;730168;161.878;-1;124;-28;1;0
867.356;3180;15.9000;729514;161.733;-1;124;-27;1;0
867.456;3181;15.9050;728069;161.413;-2;124;-28;1;0
867.556;3182;15.9100;728493;161.507;-2;125;-27;1;0
867.656;3182;15.9100;728982;161.615;-3;124;-27;1;0
867.756;3183;15.9150;729438;161.716;-3;124;-27;1;0
867.856;3184;15.9200;730037;161.849;-2;125;-28;1;0
867.956;3184;15.9200;729593;161.751;-2;124;-28;1;0
868.056;3185;15.9250;729386;161.705;-1;124;-28;1;0
868.156;3186;15.9300;728473;161.502;-2;125;-28;1;0
868.256;3186;15.9300;728251;161.453;-2;124;-26;1;0
868.356;3187;15.9350;729519;161.734;-2;124;-27;1;0
868.456;3188;15.9400;728131;161.427;-2;124;-27;1;0
868.556;3188;15.9400;727636;161.317;-1;125;-28;1;0
868.656;3189;15.9450;728185;161.439;-2;124;-27;1;0
868.756;3190;15.9500;728543;161.518;-2;124;-28;1;0
868.856;3190;15.9500;727999;161.397;-3;125;-28;1;0
868.956;3191;15.9550;728370;161.480;-2;124;-28;1;0
869.056;3192;15.9600;729113;161.644;-2;124;-28;1;0
869.156;3192;15.9600;727199;161.220;-2;125;-28;1;0
869.256;3193;15.9650;726586;161.084;-2;124;-28;1;0
869.356;3194;15.9700;726584;161.084;-2;124;-28;1;0
869.456;3194;15.9700;727657;161.322;-2;125;-28;1;0
869.556;3195;15.9750;726991;161.174;-2;124;-28;1;0
869.656;3196;15.9800;726203;160.999;-2;125;-28;1;0
869.756;3196;15.9800;727512;161.289;-2;124;-28;1;0
869.856;3197;15.9850;726759;161.122;-2;124;-26;1;0
869.956;3198;15.9900;725063;160.746;-3;124;-28;1;0
870.056;3198;15.9900;725491;160.841;-2;124;-28;1;0
870.156;3199;15.9950;726886;161.151;-2;124;-27;1;0
870.256;3200;16.0000;726365;161.035;-2;124;-29;1;0
870.356;3200;16.0000;725868;160.925;-2;124;-27;1;0
870.456;3201;16.0050;725942;160.941;-3;125;-28;1;0
870.556;3202;16.0100;725717;160.891;-1;124;-27;1;0
870.656;3202;16.0100;726288;161.018;-2;124;-28;1;0
870.756;3203;16.0150;727265;161.235;-2;123;-28;1;0
870.856;3204;16.0200;727517;161.291;-2;124;-27;1;0
870.956;3204;16.0200;725990;160.952;-2;124;-27;1;0
871.056;3205;16.0250;725253;160.789;-2;124;-27;1;0
871.156;3206;16.0300;724064;160.525;-3;124;-28;1;0
871.256;3206;16.0300;724355;160.590;-2;125;-27;1;0
871.356;3207;16.0350;724266;160.570;-2;124;-27;1;0
871.456;3208;16.0400;724685;160.663;-2;124;-28;1;0
871.556;3208;16.0400;723395;160.377;-2;125;-28;1;0
871.656;3209;16.0450;723447;160.388;-2;124;-28;1;0
871.756;3210;16.0500;723291;160.354;-3;124;-28;1;0
871.856;3210;16.0500;723320;160.360;-3;124;-28;1;0
871.956;3211;16.0550;723320;160.360;-2;125;-28;1;0
872.056;3212;16.0600;723465;160.392;-2;124;-27;1;0
872.156;3212;16.0600;724067;160.526;-2;124;-28;1;0
872.256;3213;16.0650;722512;160.181;-2;124;-27;1;0
872.356;3214;16.0700;722995;160.288;-2;124;-28;1;0
872.456;3214;16.0700;723725;160.450;-2;124;-27;1;0
872.556;3215;16.0750;723690;160.442;-2;124;-27;1;0
872.656;3216;16.0800;723984;160.507;-3;124;-29;1;0
872.756;3216;16.0800;724440;160.608;-2;124;-28;1;0
872.856;3217;16.0850;723879;160.484;-2;124;-27;1;0
872.956;3218;16.0900;724458;160.612;-2;124;-27;1;0
873.056;3218;16.0900;724708;160.668;-2;125;-27;1;0
873.156;3219;16.0950;725043;160.742;-2;124;-28;1;0
873.256;3220;16.1000;723955;160.501;-1;123;-27;1;0
873.356;3220;16.1000;724917;160.714;-2;124;-27;1;0
873.456;3221;16.1050;725246;160.787;-2;125;-27;1;0
873.556;3222;16.1100;724503;160.622;-1;124;-30;1;0
873.656;3222;16.1100;726749;161.120;-2;124;-28;1;0
873.756;3223;16.1150;726783;161.128;-2;125;-27;1;0
873.856;3224;16.1200;727112;161.201;-2;125;-27;1;0
873.956;3224;16.1200;727215;161.224;-2;124;-28;1;0
874.056;3225;16.1250;726588;161.085;-2;125;-28;1;0
874.156;3226;16.1300;726842;161.141;-2;124;-27;1;0
874.256;3226;16.1300;727188;161.218;-2;124;-27;1;0
874.356;3227;16.1350;728027;161.404;-2;124;-28;1;0
874.456;3228;16.1400;728081;161.416;-2;125;-27;1;0
874.556;3228;16.1400;728173;161.436;-2;125;-28;1;0
874.656;3229;16.1450;726997;161.175;-2;125;-28;1;0
874.756;3230;16.1500;725743;160.897;-2;125;-28;1;0
874.856;3230;16.1500;727538;161.295;-3;124;-27;1;0
874.956;3231;16.1550;729214;161.667;-2;124;-28;1;0
875.056;3232;16.1600;729856;161.809;-2;124;-27;1;0
875.156;3232;16.1600;729938;161.827;-2;124;-27;1;0
875.256;3233;16.1650;729064;161.633;-1;124;-27;1;0
875.356;3234;16.1700;728351;161.475;-1;124;-27;1;0
875.456;3234;16.1700;728956;161.610;-2;124;-27;1;0
875.556;3235;16.1750;728841;161.584;-2;124;-27;1;0
875.656;3236;16.1800;728561;161.522;-3;124;-27;1;0
875.756;3236;16.1800;728069;161.413;-3;125;-28;1;0
875.856;3237;16.1850;729222;161.669;-2;124;-27;1;0
875.956;3238;16.1900;729502;161.731;-1;124;-28;1;0
876.056;3238;16.1900;730437;161.938;-2;125;-28;1;0
876.156;3239;16.1950;730366;161.922;-3;125;-28;1;0
876.256;3240;16.2000;729501;161.730;-3;125;-28;1;0
876.356;3240;16.2000;729169;161.657;-2;124;-27;1;0
876.456;3241;16.2050;729036;161.627;-2;124;-27;1;0
876.556;3242;16.2100;729386;161.705;-1;123;-27;1;0
876.656;3242;16.2100;730409;161.932;-2;125;-28;1;0
876.756;3243;16.2150;729132;161.649;-2;125;-27;1;0
876.856;3244;16.2200;728444;161.496;-2;124;-27;1;0
876.956;3244;16.2200;728786;161.572;-2;124;-26;1;0
877.056;3245;16.2250;728819;161.579;-2;125;-28;1;0
877.156;3246;16.2300;729003;161.620;-2;124;-28;1;0
877.256;3246;16.2300;731116;162.088;-2;124;-28;1;0
877.356;3247;16.2350;729851;161.808;-2;124;-28;1;0
877.456;3248;16.2400;730552;161.963;-2;124;-27;1;0
877.556;3248;16.2400;730231;161.892;-2;125;-27;1;0
877.656;3249;16.2450;729997;161.840;-2;124;-27;1;0
877.756;3250;16.2500;730155;161.875;-2;124;-28;1;0
877.856;3250;16.2500;729380;161.704;-2;125;-27;1;0
877.956;3251;16.2550;728291;161.462;-1;124;-28;1;0
878.056;3252;16.2600;730202;161.886;-1;124;-28;1;0
878.156;3252;16.2600;730576;161.969;-2;125;-28;1;0
878.256;3253;16.2650;729083;161.638;-2;124;-27;1;0
878.356;3254;16.2700;728417;161.490;-2;124;-28;1;0
878.456;3254;16.2700;728837;161.583;-2;123;-28;1;0
878.556;3255;16.2750;729808;161.798;-2;124;-27;1;0
878.656;3256;16.2800;730049;161.852;-2;124;-27;1;0
878.756;3256;16.2800;730205;161.886;-2;124;-28;1;0
878.856;3257;16.2850;728954;161.609;-2;124;-28;1;0
878.956;3258;16.2900;729812;161.799;-2;124;-27;1;0
879.056;3258;16.2900;730216;161.889;-2;124;-27;1;0
879.156;3259;16.2950;730356;161.920;-2;124;-27;1;0
879.256;3260;16.3000;730213;161.888;-2;124;-28;1;0
879.356;3260;16.3000;729956;161.831;-2;124;-27;1;0
879.456;3261;16.3050;728617;161.534;-2;124;-28;1;0
879.556;3262;16.3100;728866;161.590;-2;124;-27;1;0
879.656;3262;16.3100;729426;161.714;-2;125;-27;1;0
879.756;3263;16.3150;729248;161.674;-2;124;-28;1;0
879.856;3264;16.3200;729071;161.635;-2;124;-27;1;0
879.956;3264;16.3200;728757;161.565;-2;124;-28;1;0
880.056;3265;16.3250;729536;161.738;-2;124;-27;1;0
880.156;3266;16.3300;729269;161.679;-3;125;-27;1;0
880.256;3266;16.3300;729628;161.759;-2;124;-28;1;0
880.356;3267;16.3350;729295;161.685;-2;125;-28;1;0
880.456;3268;16.3400;729443;161.718;0;124;-29;1;0
880.556;3268;16.3400;730192;161.884;-2;125;-29;1;0
880.656;3269;16.3450;728110;161.422;-2;125;-28;1;0
880.756;3270;16.3500;727211;161.223;-3;124;-28;1;0
880.856;3270;16.3500;728341;161.473;-2;125;-28;1;0
880.956;3271;16.3550;730473;161.946;-2;123;-28;1;0
881.056;3272;16.3600;730734;162.004;-2;124;-27;1;0
881.156;3272;16.3600;729575;161.747;-2;125;-29;1;0
881.256;3273;16.3650;728778;161.570;-2;124;-27;1;0
881.356;3274;16.3700;730164;161.877;-2;125;-27;1;0
881.456;3274;16.3700;730959;162.054;-1;124;-27;1;0
881.556;3275;16.3750;730380;161.925;-2;125;-28;1;0
881.656;3276;16.3800;729847;161.807;-2;124;-28;1;0
881.756;3276;16.3800;729214;161.667;-1;124;-28;1;0
881.856;3277;16.3850;728173;161.436;-2;124;-27;1;0
881.956;3278;16.3900;728171;161.436;-2;125;-27;1;0
882.056;3278;16.3900;729629;161.759;-3;124;-29;1;0
882.156;3279;16.3950;730737;162.004;-2;124;-28;1;0
882.256;3280;16.4000;729385;161.705;-2;124;-28;1;0
882.356;3280;16.4000;729071;161.635;-3;124;-28;1;0
882.456;3281;16.4050;728899;161.597;-2;125;-28;1;0
882.556;3282;16.4100;729524;161.735;-3;124;-28;1;0
882.656;3282;16.4100;730163;161.877;-1;125;-28;1;0
882.756;3283;16.4150;729660;161.766;-2;125;-28;1;0
882.856;3284;16.4200;729890;161.817;-2;124;-28;1;0
882.956;3284;16.4200;729939;161.827;-3;124;-27;1;0
883.056;3285;16.4250;730722;162.001;-1;124;-28;1;0
883.156;3286;16.4300;731125;162.090;-2;124;-28;1;0
883.256;3286;16.4300;731574;162.190;-2;125;-28;1;0
883.356;3287;16.4350;730930;162.047;-2;123;-27;1;0
883.456;3288;16.4400;731598;162.195;-3;125;-27;1;0
883.556;3288;16.4400;731493;162.172;-2;124;-27;1;0
883.656;3289;16.4450;731611;162.198;-2;125;-28;1;0
883.756;3290;16.4500;731450;162.162;-3;124;-28;1;0
883.856;3290;16.4500;731864;162.254;-1;125;-28;1;0
883.956;3291;16.4550;731221;162.112;-2;125;-28;1;0
884.056;3292;16.4600;731601;162.196;-2;124;-29;1;0
884.156;3292;16.4600;731988;162.282;-2;125;-27;1;0
884.256;3293;16.4650;731610;162.198;-2;124;-28;1;0
884.356;3294;16.4700;730117;161.867;-3;124;-27;1;0
884.456;3294;16.4700;731072;162.079;-2;123;-28;1;0
884.556;3295;16.4750;731484;162.170;-1;124;-28;1;0
884.656;3296;16.4800;731773;162.234;-2;124;-27;1;0
884.756;3296;16.4800;732307;162.352;-2;124;-28;1;0
884.856;3297;16.4850;731213;162.110;-2;124;-27;1;0
884.956;3298;16.4900;729916;161.822;-2;125;-28;1;0
885.056;3298;16.4900;730198;161.885;-2;125;-28;1;0
885.156;3299;16.4950;730191;161.883;-1;124;-29;1;0
885.256;3300;16.5000;731126;162.091;-1;123;-27;1;0
885.356;3300;16.5000;730381;161.925;-2;124;-28;1;0
885.456;3301;16.5050;729553;161.742;-2;124;-28;1;0
885.556;3302;16.5100;730539;161.960;-3;124;-27;1;0
885.656;3302;16.5100;730639;161.983;-2;124;-29;1;0
885.756;3303;16.5150;729424;161.713;-3;124;-29;1;0
885.856;3304;16.5200;731044;162.072;-2;125;-28;1;0
885.956;3304;16.5200;732010;162.287;-1;125;-28;1;0
886.056;3305;16.5250;730635;161.982;-2;125;-28;1;0
886.156;3306;16.5300;729396;161.707;-1;124;-28;1;0
886.256;3306;16.5300;730111;161.866;-3;125;-28;1;0
886.356;3307;16.5350;731195;162.106;-2;125;-28;1;0
886.456;3308;16.5400;731158;162.098;-2;124;-28;1;0
886.556;3308;16.5400;729600;161.752;-2;125;-28;1;0
886.656;3309;16.5450;729379;161.703;-2;123;-28;1;0
886.756;3310;16.5500;729916;161.822;-3;124;-26;1;0
886.856;3310;16.5500;730427;161.936;-1;125;-27;1;0
886.956;3311;16.5550;730582;161.970;-1;124;-28;1;0
887.056;3312;16.5600;729480;161.726;-2;125;-28;1;0
887.156;3312;16.5600;729609;161.754;-2;124;-27;1;0
887.256;3313;16.5650;729617;161.756;-2;124;-28;1;0
887.356;3314;16.5700;730202;161.886;-1;124;-28;1;0
887.456;3314;16.5700;729974;161.835;-2;125;-29;1;0
887.556;3315;16.5750;728754;161.565;-2;124;-28;1;0
887.656;3316;16.5800;730474;161.946;-2;124;-28;1;0
887.756;3316;16.5800;729509;161.732;-2;125;-28;1;0
887.856;3317;16.5850;728487;161.506;-2;124;-28;1;0
887.956;3318;16.5900;728849;161.586;-3;124;-27;1;0
888.056;3318;16.5900;728687;161.550;-2;124;-27;1;0
888.156;3319;16.5950;728682;161.549;-2;124;-27;1;0
888.256;3320;16.6000;730091;161.861;-2;124;-27;1;0
888.356;3320;16.6000;730712;161.999;-1;124;-28;1;0
888.456;3321;16.6050;729148;161.652;-2;124;-29;1;0
888.556;3322;16.6100;729611;161.755;-1;124;-29;1;0
888.656;3322;16.6100;729289;161.683;-2;125;-28;1;0
888.756;3323;16.6150;729338;161.694;-2;124;-27;1;0
888.856;3324;16.6200;728812;161.578;-2;124;-28;1;0
888.956;3324;16.6200;728506;161.510;-2;125;-28;1;0
889.056;3325;16.6250;729136;161.649;-2;125;-27;1;0
889.156;3326;16.6300;727800;161.353;-2;123;-27;1;0
889.256;3326;16.6300;727449;161.275;-2;124;-28;1;0
889.356;3327;16.6350;728830;161.582;-2;124;-27;1;0
889.456;3328;16.6400;728431;161.493;-3;125;-27;1;0
889.556;3328;16.6400;727530;161.293;-2;124;-30;1;0
889.656;3329;16.6450;727526;161.293;-2;125;-28;1;0
889.756;3330;16.6500;728060;161.411;-1;124;-29;1;0
889.856;3330;16.6500;727978;161.393;-3;125;-28;1;0
889.956;3331;16.6550;727134;161.206;-2;124;-28;1;0
890.056;3332;16.6600;727377;161.259;-2;124;-27;1;0
890.156;3332;16.6600;727007;161.177;-2;124;-28;1;0
890.256;3333;16.6650;726290;161.018;-1;124;-28;1;0
890.356;3334;16.6700;725958;160.945;-1;124;-27;1;0
890.456;3334;16.6700;726846;161.142;-2;124;-28;1;0
890.556;3335;16.6750;727399;161.264;-3;125;-27;1;0
890.656;3336;16.6800;726916;161.157;-3;124;-27;1;0
890.756;3336;16.6800;726668;161.102;-2;125;-28;1;0
890.856;3337;16.6850;726668;161.102;-1;124;-29;1;0
890.956;3338;16.6900;726781;161.127;-1;124;-28;1;0
891.056;3338;16.6900;727984;161.394;-1;124;-27;1;0
891.156;3339;16.6950;727670;161.324;-2;124;-28;1;0
891.256;3340;16.7000;726329;161.027;-1;125;-27;1;0
891.356;3340;16.7000;726936;161.162;-2;124;-28;1;0
891.456;3341;16.7050;727036;161.184;-2;124;-28;1;0
891.556;3342;16.7100;727256;161.233;-2;124;-28;1;0
891.656;3342;16.7100;727518;161.291;-2;124;-28;1;0
891.756;3343;16.7150;730306;161.909;-2;124;-27;1;0
891.856;3344;16.7200;729129;161.648;-2;125;-28;1;0
891.956;3344;16.7200;728486;161.505;-2;124;-27;1;0
892.056;3345;16.7250;728724;161.558;-2;125;-27;1;0
892.156;3346;16.7300;729437;161.716;-1;123;-28;1;0
892.256;3346;16.7300;729906;161.820;-2;124;-27;1;0
892.356;3347;16.7350;728557;161.521;-1;124;-28;1;0
892.456;3348;16.7400;729816;161.800;-2;124;-27;1;0
892.556;3348;16.7400;728993;161.618;-2;124;-27;1;0
892.656;3349;16.7450;729599;161.752;-2;125;-30;1;0
892.756;3350;16.7500;729658;161.765;-2;125;-26;1;0
892.856;3350;16.7500;730591;161.972;-2;124;-27;1;0
892.956;3351;16.7550;731285;162.126;-1;124;-28;1;0
893.056;3352;16.7600;731102;162.085;-3;125;-27;1;0
893.156;3352;16.7600;729682;161.770;-2;124;-28;1;0
893.256;3353;16.7650;729007;161.621;-2;125;-27;1;0
893.356;3354;16.7700;728675;161.547;-2;124;-29;1;0
893.456;3354;16.7700;729134;161.649;-2;124;-28;1;0
893.556;3355;16.7750;730011;161.843;-2;125;-28;1;0
893.656;3356;16.7800;730178;161.880;-2;124;-27;1;0
893.756;3356;16.7800;730388;161.927;-1;125;-28;1;0
893.856;3357;16.7850;730836;162.026;-2;125;-28;1;0
893.956;3358;16.7900;729867;161.812;-2;124;-28;1;0
894.056;3358;16.7900;729733;161.782;-2;125;-27;1;0
894.156;3359;16.7950;731269;162.122;-2;125;-28;1;0
894.256;3360;16.8000;731821;162.245;-2;124;-27;1;0
894.356;3360;16.8000;731225;162.113;-2;125;-29;1;0
894.456;3361;16.8050;730353;161.919;-2;124;-29;1;0
894.556;3362;16.8100;729387;161.705;-2;125;-29;1;0
894.656;3362;16.8100;729043;161.629;-2;124;-27;1;0
894.756;3363;16.8150;728888;161.594;-2;124;-29;1;0
894.856;3364;16.8200;730243;161.895;-2;124;-27;1;0
894.956;3364;16.8200;730129;161.870;-2;124;-28;1;0
895.056;3365;16.8250;729328;161.692;-2;125;-27;1;0
895.156;3366;16.8300;729122;161.646;-3;124;-28;1;0
895.256;3366;16.8300;729519;161.734;-2;125;-28;1;0
895.356;3367;16.8350;730655;161.986;-1;124;-28;1;0
895.456;3368;16.8400;732160;162.320;-2;124;-28;1;0
895.556;3368;16.8400;731004;162.064;-2;124;-28;1;0
895.656;3369;16.8450;732465;162.387;-2;125;-28;1;0
895.756;3370;16.8500;730308;161.909;-2;125;-28;1;0
895.856;3370;16.8500;730873;162.035;-2;124;-28;1;0
895.956;3371;16.8550;731424;162.157;-2;125;-28;1;0
896.056;3372;16.8600;731508;162.175;-2;124;-28;1;0
896.156;3372;16.8600;729918;161.823;-1;124;-29;1;0
896.256;3373;16.8650;729725;161.780;-2;124;-27;1;0
896.356;3374;16.8700;730104;161.864;-3;125;-27;1;0
896.456;3374;16.8700;730786;162.015;-3;124;-28;1;0
896.556;3375;16.8750;731918;162.266;-2;124;-28;1;0
896.656;3376;16.8800;731550;162.185;-2;124;-27;1;0
896.756;3376;16.8800;732739;162.448;-2;125;-28;1;0
896.856;3377;16.8850;731961;162.276;-2;124;-27;1;0
896.956;3378;16.8900;731225;162.113;-1;124;-27;1;0
897.056;3378;16.8900;731449;162.162;-2;125;-28;1;0
897.156;3379;16.8950;730670;161.990;-2;125;-29;1;0
897.256;3380;16.9000;730669;161.989;-3;124;-28;1;0
897.356;3380;16.9000;730479;161.947;-2;125;-27;1;0
897.456;3381;16.9050;729373;161.702;-1;123;-27;1;0
897.556;3382;16.9100;731098;162.084;-2;125;-27;1;0
897.656;3382;16.9100;732459;162.386;-2;123;-28;1;0
897.756;3383;16.9150;731686;162.215;-2;124;-27;1;0
897.856;3384;16.9200;732367;162.366;-2;124;-27;1;0
897.956;3384;16.9200;732424;162.378;-2;124;-29;1;0
898.056;3385;16.9250;732380;162.369;-2;124;-28;1;0
898.156;3386;16.9300;730519;161.956;-2;124;-28;1;0
898.256;3386;16.9300;730050;161.852;-2;125;-27;1;0
898.356;3387;16.9350;731649;162.207;-2;125;-28;1;0
898.456;3388;16.9400;731602;162.196;-2;124;-28;1;0
898.556;3388;16.9400;731006;162.064;-2;124;-27;1;0
898.656;3389;16.9450;731414;162.154;-2;124;-28;1;0
898.756;3390;16.9500;730277;161.902;-2;125;-27;1;0
898.856;3390;16.9500;728655;161.543;-3;125;-28;1;0
898.956;3391;16.9550;731520;162.178;-1;124;-28;1;0
899.056;3392;16.9600;730860;162.032;-3;124;-28;1;0
899.156;3392;16.9600;730481;161.948;-2;124;-28;1;0
899.256;3393;16.9650;729886;161.816;-2;124;-28;1;0
899.356;3394;16.9700;730203;161.886;-2;124;-28;1;0
899.456;3394;16.9700;731081;162.081;-2;124;-28;1;0
899.556;3395;16.9750;731929;162.269;-2;125;-29;1;0
899.656;3396;16.9800;731177;162.102;-2;124;-26;1;0
899.756;3396;16.9800;730711;161.999;-2;124;-29;1;0
899.856;3397;16.9850;730272;161.901;-2;124;-28;1;0
899.956;3398;16.9900;730417;161.933;-2;124;-27;1;0
900.056;3398;16.9900;731175;162.101;-2;124;-28;1;0
900.156;3399;16.9950;731520;162.178;-2;124;-26;1;0
900.256;3400;17.0000;731832;162.247;-1;124;-28;1;0
900.356;3400;17.0000;731759;162.231;-2;124;-27;1;0
900.456;3401;17.0050;730812;162.021;-2;124;-27;1;0
900.556;3402;17.0100;731381;162.147;-2;125;-28;1;0
900.656;3402;17.0100;732065;162.299;-3;124;-28;1;0
900.756;3403;17.0150;732581;162.413;-2;124;-28;1;0
900.856;3404;17.0200;730704;161.997;-2;125;-26;1;0
900.956;3404;17.0200;730955;162.053;-2;124;-28;1;0
901.056;3405;17.0250;729929;161.825;-1;124;-28;1;0
901.156;3406;17.0300;729957;161.831;-2;125;-27;1;0
901.256;3406;17.0300;731130;162.092;-2;125;-28;1;0
901.356;3407;17.0350;731838;162.248;-2;124;-28;1;0
901.456;3408;17.0400;733149;162.539;-2;124;-27;1;0
901.556;3408;17.0400;732878;162.479;-2;124;-28;1;0
901.656;3409;17.0450;731936;162.270;-2;123;-27;1;0
901.756;3410;17.0500;732387;162.370;-2;124;-28;1;0
901.856;3410;17.0500;732670;162.433;-2;125;-28;1;0
901.956;3411;17.0550;732740;162.448;-2;124;-28;1;0
902.056;3412;17.0600;732695;162.438;-2;124;-27;1;0
902.156;3412;17.0600;733245;162.560;-1;124;-28;1;0
902.256;3413;17.0650;733548;162.628;-2;124;-27;1;0
902.356;3414;17.0700;732348;162.362;-2;124;-27;1;0
902.456;3414;17.0700;733446;162.605;-2;125;-28;1;0
902.556;3415;17.0750;734540;162.848;-2;123;-28;1;0
902.656;3416;17.0800;735226;163.000;-3;125;-28;1;0
902.756;3416;17.0800;734136;162.758;-1;124;-28;1;0
902.856;3417;17.0850;733650;162.650;-2;125;-29;1;0
902.956;3418;17.0900;732247;162.339;-1;124;-28;1;0
903.056;3418;17.0900;733608;162.641;-2;125;-28;1;0
903.156;3419;17.0950;733602;162.640;-1;124;-29;1;0
903.256;3420;17.1000;733811;162.686;-2;123;-28;1;0
903.356;3420;17.1000;733406;162.596;-1;125;-28;1;0
903.456;3421;17.1050;733006;162.507;-2;124;-28;1;0
903.556;3422;17.1100;732121;162.311;-2;124;-27;1;0
903.656;3422;17.1100;731225;162.113;-1;124;-28;1;0
903.756;3423;17.1150;733317;162.576;-1;125;-28;1;0
903.856;3424;17.1200;733276;162.567;-2;125;-28;1;0
903.956;3424;17.1200;733575;162.634;-2;124;-28;1;0
904.056;3425;17.1250;732007;162.286;-2;125;-28;1;0
904.156;3426;17.1300;731348;162.140;-2;124;-28;1;0
904.256;3426;17.1300;732533;162.403;-2;124;-28;1;0
904.356;3427;17.1350;732479;162.391;-1;123;-28;1;0
904.456;3428;17.1400;732110;162.309;-2;124;-27;1;0
904.556;3428;17.1400;732980;162.502;-3;125;-28;1;0
904.656;3429;17.1450;731801;162.240;-2;124;-28;1;0
904.756;3430;17.1500;730968;162.056;-2;124;-27;1;0
904.856;3430;17.1500;731483;162.170;-3;124;-27;1;0
904.956;3431;17.1550;732619;162.422;-2;124;-27;1;0
905.056;3432;17.1600;732839;162.470;-2;124;-28;1;0
905.156;3432;17.1600;733148;162.539;-3;124;-28;1;0
905.256;3433;17.1650;732856;162.474;-2;124;-28;1;0
905.356;3434;17.1700;731138;162.093;-2;124;-29;1;0
905.456;3434;17.1700;732083;162.303;-2;125;-28;1;0
905.556;3435;17.1750;733461;162.608;-2;124;-28;1;0
905.656;3436;17.1800;733457;162.607;-3;124;-27;1;0
905.756;3436;17.1800;733930;162.712;-3;125;-28;1;0
905.856;3437;17.1850;732146;162.317;-2;124;-28;1;0
905.956;3438;17.1900;731021;162.067;-2;123;-28;1;0
906.056;3438;17.1900;731567;162.188;-2;124;-28;1;0
906.156;3439;17.1950;731882;162.258;-1;125;-28;1;0
906.256;3440;17.2000;733208;162.552;-2;124;-27;1;0
906.356;3440;17.2000;733841;162.693;-3;125;-28;1;0
906.456;3441;17.2050;732580;162.413;-2;124;-28;1;0
906.556;3442;17.2100;731810;162.242;-2;125;-27;1;0
906.656;3442;17.2100;732438;162.382;-2;124;-28;1;0
906.756;3443;17.2150;732717;162.443;-2;123;-27;1;0
906.856;3444;17.2200;732885;162.481;-2;125;-27;1;0
906.956;3444;17.2200;731017;162.066;-2;125;-28;1;0
907.056;3445;17.2250;731896;162.261;-2;123;-28;1;0
907.156;3446;17.2300;730857;162.031;-2;125;-27;1;0
907.256;3446;17.2300;731481;162.169;-2;124;-28;1;0
907.356;3447;17.2350;731482;162.170;-2;124;-27;1;0
907.456;3448;17.2400;732018;162.288;-3;125;-27;1;0
907.556;3448;17.2400;732391;162.371;-2;125;-29;1;0
907.656;3449;17.2450;731400;162.151;-2;123;-28;1;0
907.756;3450;17.2500;730277;161.902;-1;126;-28;1;0
907.856;3450;17.2500;731428;162.158;-2;124;-28;1;0
907.956;3451;17.2550;732925;162.489;-2;123;-28;1;0
908.056;3452;17.2600;731880;162.258;-2;125;-28;1;0
908.156;3452;17.2600;731645;162.206;-2;125;-28;1;0
908.256;3453;17.2650;730623;161.979;-2;123;-29;1;0
908.356;3454;17.2700;729406;161.709;-2;125;-27;1;0
908.456;3454;17.2700;730127;161.869;-1;123;-28;1;0
908.556;3455;17.2750;730121;161.868;-2;124;-26;1;0
908.656;3456;17.2800;730027;161.847;-3;125;-27;1;0
908.756;3456;17.2800;729357;161.698;-2;125;-28;1;0
908.856;3457;17.2850;729395;161.707;-1;124;-27;1;0
908.956;3458;17.2900;729316;161.689;-2;124;-29;1;0
909.056;3458;17.2900;728992;161.618;-2;124;-28;1;0
909.156;3459;17.2950;729843;161.806;-1;123;-28;1;0
909.256;3460;17.3000;730273;161.902;-2;125;-27;1;0
909.356;3460;17.3000;731236;162.115;-1;125;-27;1;0
909.456;3461;17.3050;728892;161.595;-2;125;-28;1;0
909.556;3462;17.3100;728240;161.451;-2;124;-28;1;0
909.656;3462;17.3100;727295;161.241;-2;125;-28;1;0
909.756;3463;17.3150;727567;161.302;-2;125;-28;1;0
909.856;3464;17.3200;728939;161.606;-3;125;-28;1;0
909.956;3464;17.3200;729660;161.766;-2;124;-28;1;0
910.056;3465;17.3250;728770;161.568;-2;125;-28;1;0
910.156;3466;17.3300;727876;161.370;-1;124;-29;1;0
910.256;3466;17.3300;728094;161.418;-1;124;-28;1;0
910.356;3467;17.3350;727231;161.227;-3;124;-27;1;0
910.456;3468;17.3400;727636;161.317;-2;125;-27;1;0
910.556;3468;17.3400;728454;161.498;-2;124;-27;1;0
910.656;3469;17.3450;727732;161.338;-2;124;-28;1;0
910.756;3470;17.3500;726422;161.048;-3;126;-28;1;0
910.856;3470;17.3500;727636;161.317;-2;124;-27;1;0
910.956;3471;17.3550;728467;161.501;-3;123;-27;1;0
911.056;3472;17.3600;728659;161.544;-3;125;-27;1;0
911.156;3472;17.3600;729292;161.684;-2;124;-28;1;0
911.256;3473;17.3650;729168;161.657;-2;124;-27;1;0
911.356;3474;17.3700;728271;161.458;-2;124;-27;1;0
911.456;3474;17.3700;728214;161.445;-2;125;-27;1;0
911.556;3475;17.3750;728918;161.601;-1;124;-27;1;0
911.656;3476;17.3800;729933;161.826;-2;124;-27;1;0
911.756;3476;17.3800;730487;161.949;-2;124;-27;1;0
911.856;3477;17.3850;731964;162.276;-2;124;-28;1;0
911.956;3478;17.3900;731238;162.115;-2;125;-28;1;0
912.056;3478;17.3900;731583;162.192;-2;125;-28;1;0
912.156;3479;17.3950;732550;162.406;-2;124;-28;1;0
912.256;3480;17.4000;732721;162.444;-2;125;-27;1;0
912.356;3480;17.4000;731580;162.191;-2;124;-28;1;0
912.456;3481;17.4050;730489;161.949;-2;124;-27;1;0
912.556;3482;17.4100;731076;162.080;-1;124;-27;1;0
912.656;3482;17.4100;732565;162.410;-2;124;-27;1;0
912.756;3483;17.4150;732370;162.366;-3;124;-27;1;0
912.856;3484;17.4200;731770;162.233;-2;125;-28;1;0
912.956;3484;17.4200;732128;162.313;-2;123;-28;1;0
913.056;3485;17.4250;730983;162.059;-1;124;-29;1;0
913.156;3486;17.4300;729185;161.660;-2;125;-28;1;0
913.256;3486;17.4300;730523;161.957;-2;124;-27;1;0
913.356;3487;17.4350;731905;162.263;-2;124;-28;1;0
913.456;3488;17.4400;731324;162.135;-2;124;-28;1;0
913.556;3488;17.4400;730948;162.051;-1;125;-26;1;0
913.656;3489;17.4450;731012;162.065;-2;125;-28;1;0
913.756;3490;17.4500;731190;162.105;-2;125;-28;1;0
913.856;3490;17.4500;731743;162.227;-2;125;-28;1;0
913.956;3491;17.4550;732011;162.287;-2;124;-28;1;0
914.056;3492;17.4600;732767;162.454;-1;123;-29;1;0
914.156;3492;17.4600;733922;162.711;-3;122;-27;1;0
914.256;3493;17.4650;731601;162.196;-2;124;-28;1;0
914.356;3494;17.4700;731582;162.192;-2;125;-28;1;0
914.456;3494;17.4700;734153;162.762;-2;123;-27;1;0
914.556;3495;17.4750;733669;162.654;-1;124;-28;1;0
914.656;3496;17.4800;733650;162.650;-2;125;-29;1;0
914.756;3496;17.4800;732821;162.466;-2;124;-28;1;0
914.856;3497;17.4850;732771;162.455;-2;124;-28;1;0
914.956;3498;17.4900;733033;162.513;-2;124;-29;1;0
915.056;3498;17.4900;732549;162.406;-2;123;-28;1;0
915.156;3499;17.4950;732525;162.401;-3;124;-28;1;0
915.256;3500;17.5000;733387;162.592;-1;125;-28;1;0
915.356;3500;17.5000;733300;162.573;-2;124;-28;1;0
915.456;3501;17.5050;732147;162.317;-2;124;-27;1;0
915.556;3502;17.5100;732902;162.484;-3;125;-27;1;0
915.656;3502;17.5100;733937;162.714;-2;124;-28;1;0
915.756;3503;17.5150;734370;162.810;-2;124;-29;1;0
915.856;3504;17.5200;733379;162.590;-2;124;-28;1;0
915.956;3504;17.5200;734185;162.769;-2;124;-28;1;0
916.056;3505;17.5250;733805;162.685;-2;124;-28;1;0
916.156;3506;17.5300;733889;162.703;-2;124;-28;1;0
916.256;3506;17.5300;734480;162.834;-2;125;-28;1;0
916.356;3507;17.5350;734797;162.904;-1;124;-28;1;0
916.456;3508;17.5400;735393;163.037;-2;124;-28;1;0
916.556;3508;17.5400;733367;162.587;-2;125;-27;1;0
916.656;3509;17.5450;732671;162.433;-2;124;-28;1;0
916.756;3510;17.5500;732020;162.289;-2;124;-26;1;0
916.856;3510;17.5500;732321;162.356;-2;125;-27;1;0
916.956;3511;17.5550;734552;162.850;-2;124;-27;1;0
917.056;3512;17.5600;734003;162.728;-2;125;-27;1;0
917.156;3512;17.5600;734172;162.766;-2;125;-28;1;0
917.256;3513;17.5650;733596;162.638;-2;125;-27;1;0
917.356;3514;17.5700;733850;162.695;-2;122;-28;1;0
917.456;3514;17.5700;733271;162.566;-1;125;-28;1;0
917.556;3515;17.5750;733488;162.614;-2;126;-27;1;0
917.656;3516;17.5800;733392;162.593;-1;124;-28;1;0
917.756;3516;17.5800;732138;162.315;-1;125;-28;1;0
917.856;3517;17.5850;731771;162.234;-3;124;-27;1;0
917.956;3518;17.5900;732101;162.307;-3;124;-27;1;0
918.056;3518;17.5900;732564;162.409;-2;125;-28;1;0
918.156;3519;17.5950;732819;162.466;-1;124;-28;1;0
918.256;3520;17.6000;733231;162.557;-2;126;-28;1;0
918.356;3520;17.6000;732211;162.331;-3;124;-28;1;0
918.456;3521;17.6050;732349;162.362;-2;125;-27;1;0
918.556;3522;17.6100;732415;162.376;-3;123;-28;1;0
918.656;3522;17.6100;733069;162.521;-2;124;-28;1;0
918.756;3523;17.6150;733921;162.710;-3;125;-29;1;0
918.856;3524;17.6200;734073;162.744;-1;125;-29;1;0
918.956;3524;17.6200;732991;162.504;-2;124;-27;1;0
919.056;3525;17.6250;733404;162.596;-2;124;-27;1;0
919.156;3526;17.6300;732403;162.374;-2;125;-27;1;0
919.256;3526;17.6300;733039;162.515;-1;124;-28;1;0
919.356;3527;17.6350;732264;162.343;-1;123;-27;1;0
919.456;3528;17.6400;732611;162.420;-2;125;-28;1;0
919.556;3528;17.6400;733477;162.612;-2;125;-27;1;0
919.656;3529;17.6450;733546;162.627;-2;124;-27;1;0
919.756;3530;17.6500;732674;162.434;-2;124;-28;1;0
919.856;3530;17.6500;732683;162.436;-2;125;-28;1;0
919.956;3531;17.6550;734544;162.848;-2;126;-29;1;0
920.056;3532;17.6600;733500;162.617;-1;122;-29;1;0
920.156;3532;17.6600;733565;162.631;-2;125;-29;1;0
920.256;3533;17.6650;732555;162.407;-2;124;-28;1;0
920.356;3534;17.6700;731913;162.265;-2;124;-28;1;0
920.456;3534;17.6700;732788;162.459;-2;124;-29;1;0
920.556;3535;17.6750;732927;162.490;-2;125;-29;1;0
920.656;3536;17.6800;733817;162.687;-1;123;-29;1;0
920.756;3536;17.6800;733344;162.582;-2;124;-28;1;0
920.856;3537;17.6850;733449;162.606;-2;124;-28;1;0
920.956;3538;17.6900;733631;162.646;-3;124;-27;1;0
921.056;3538;17.6900;734028;162.734;-2;126;-28;1;0
921.156;3539;17.6950;732766;162.454;-2;124;-27;1;0
921.256;3540;17.7000;732750;162.451;-1;123;-28;1;0
921.356;3540;17.7000;733381;162.591;-2;125;-29;1;0
921.456;3541;17.7050;732840;162.471;-2;125;-28;1;0
921.556;3542;17.7100;733571;162.633;-2;125;-28;1;0
921.656;3542;17.7100;733379;162.590;-2;124;-27;1;0
921.756;3543;17.7150;734191;162.770;-2;124;-28;1;0
921.856;3544;17.7200;735995;163.170;-3;124;-28;1;0
921.956;3544;17.7200;734666;162.875;-2;125;-27;1;0
922.056;3545;17.7250;732832;162.469;-2;125;-28;1;0
922.156;3546;17.7300;732259;162.342;-2;124;-27;1;0
922.256;3546;17.7300;733829;162.690;-2;125;-28;1;0
922.356;3547;17.7350;734650;162.872;-2;125;-28;1;0
922.456;3548;17.7400;733643;162.649;-1;125;-28;1;0
922.556;3548;17.7400;733099;162.528;-3;126;-28;1;0
922.656;3549;17.7450;733538;162.625;-2;126;-29;1;0
922.756;3550;17.7500;733467;162.610;-3;124;-29;1;0
922.856;3550;17.7500;733005;162.507;-3;124;-28;1;0
922.956;3551;17.7550;733556;162.629;-2;125;-29;1;0
923.056;3552;17.7600;735143;162.981;-2;125;-26;1;0
923.156;3552;17.7600;734041;162.737;-2;124;-28;1;0
923.256;3553;17.7650;733788;162.681;-2;125;-27;1;0
923.356;3554;17.7700;732851;162.473;-2;124;-28;1;0
923.456;3554;17.7700;734289;162.792;-2;124;-27;1;0
923.556;3555;17.7750;734785;162.902;-2;124;-29;1;0
923.656;3556;17.7800;734831;162.912;-2;123;-28;1;0
923.756;3556;17.7800;735028;162.956;-2;125;-28;1;0
923.856;3557;17.7850;732622;162.422;-2;124;-28;1;0
923.956;3558;17.7900;733348;162.583;-2;124;-28;1;0
924.056;3558;17.7900;733407;162.596;-2;126;-29;1;0
924.156;3559;17.7950;734725;162.889;-1;124;-28;1;0
924.256;3560;17.8000;735235;163.002;-3;124;-28;1;0
924.356;3560;17.8000;735320;163.020;-2;123;-27;1;0
924.456;3561;17.8050;734916;162.931;-2;125;-28;1;0
924.556;3562;17.8100;732763;162.454;-2;124;-27;1;0
924.656;3562;17.8100;734725;162.889;-2;124;-28;1;0
924.756;3563;17.8150;734705;162.884;-1;125;-27;1;0
924.856;3564;17.8200;733336;162.581;-1;124;-29;1;0
924.956;3564;17.8200;734499;162.838;-2;125;-29;1;0
925.056;3565;17.8250;733642;162.648;-2;124;-27;1;0
925.156;3566;17.8300;733780;162.679;-3;124;-29;1;0
925.256;3566;17.8300;734988;162.947;-2;124;-28;1;0
925.356;3567;17.8350;735698;163.104;-1;124;-28;1;0
925.456;3568;17.8400;735545;163.070;-2;124;-27;1;0
925.556;3568;17.8400;733510;162.619;-3;125;-28;1;0
925.656;3569;17.8450;733984;162.724;-1;123;-28;1;0
925.756;3570;17.8500;734064;162.742;-1;123;-27;1;0
925.856;3570;17.8500;734067;162.743;-2;126;-27;1;0
925.956;3571;17.8550;734655;162.873;-2;122;-29;1;0
926.056;3572;17.8600;735857;163.139;-2;125;-28;1;0
926.156;3572;17.8600;733994;162.726;-2;125;-27;1;0
926.256;3573;17.8650;732738;162.448;-2;124;-28;1;0
926.356;3574;17.8700;733083;162.525;-2;125;-28;1;0
926.456;3574;17.8700;733822;162.688;-2;126;-27;1;0
926.556;3575;17.8750;735316;163.020;-1;124;-28;1;0
926.656;3576;17.8800;735201;162.994;-2;124;-27;1;0
926.756;3576;17.8800;733828;162.690;-2;126;-28;1;0
926.856;3577;17.8850;733418;162.599;-2;123;-27;1;0
926.956;3578;17.8900;734388;162.814;-2;123;-28;1;0
927.056;3578;17.8900;734582;162.857;-3;124;-28;1;0
927.156;3579;17.8950;733991;162.726;-3;124;-28;1;0
927.256;3580;17.9000;733180;162.546;-2;125;-28;1;0
927.356;3580;17.9000;733684;162.658;-1;125;-28;1;0
927.456;3581;17.9050;732505;162.396;-2;124;-28;1;0
927.556;3582;17.9100;732219;162.333;-2;124;-28;1;0
927.656;3582;17.9100;732688;162.437;-1;125;-29;1;0
927.756;3583;17.9150;732193;162.327;-3;123;-28;1;0
927.856;3584;17.9200;733855;162.696;-2;125;-27;1;0
927.956;3584;17.9200;733168;162.543;-2;125;-28;1;0
928.056;3585;17.9250;732242;162.338;-2;124;-28;1;0
928.156;3586;17.9300;733115;162.532;-3;125;-27;1;0
928.256;3586;17.9300;732723;162.445;-2;124;-28;1;0
928.356;3587;17.9350;731765;162.232;-3;125;-28;1;0
928.456;3588;17.9400;731388;162.149;-2;125;-27;1;0
928.556;3588;17.9400;732063;162.298;-2;125;-28;1;0
928.656;3589;17.9450;728769;161.568;-2;123;-27;1;0
928.756;3590;17.9500;729771;161.790;-2;126;-30;1;0
928.856;3590;17.9500;730503;161.953;-2;125;-27;1;0
928.956;3591;17.9550;731570;162.189;-2;125;-27;1;0
929.056;3592;17.9600;732446;162.383;-2;124;-27;1;0
929.156;3592;17.9600;730695;161.995;-2;123;-28;1;0
929.256;3593;17.9650;729983;161.837;-1;125;-28;1;0
929.356;3594;17.9700;729404;161.709;-3;125;-27;1;0
929.456;3594;17.9700;729510;161.732;-2;124;-28;1;0
929.556;3595;17.9750;729127;161.647;-1;126;-28;1;0
929.656;3596;17.9800;729439;161.717;-2;123;-28;1;0
929.756;3596;17.9800;729479;161.725;-3;124;-28;1;0
929.856;3597;17.9850;728000;161.398;-2;124;-28;1;0
929.956;3598;17.9900;728074;161.414;-2;123;-28;1;0
930.056;3598;17.9900;728306;161.465;-2;125;-29;1;0
930.156;3599;17.9950;727993;161.396;-2;125;-28;1;0
930.256;3600;18.0000;729700;161.774;-2;123;-29;1;0
930.356;3600;18.0000;729283;161.682;-2;126;-29;1;0
930.456;3601;18.0050;727949;161.386;-3;124;-28;1;0
930.556;3602;18.0100;728113;161.423;-3;123;-27;1;0
930.656;3602;18.0100;729186;161.661;-2;125;-29;1;0
930.756;3603;18.0150;728892;161.595;-2;125;-28;1;0
930.856;3604;18.0200;729832;161.804;-2;124;-28;1;0
930.956;3604;18.0200;731143;162.094;-2;125;-27;1;0
931.056;3605;18.0250;730025;161.847;-2;125;-27;1;0
931.156;3606;18.0300;728981;161.615;-2;124;-29;1;0
931.256;3606;18.0300;729535;161.738;-2;124;-27;1;0
931.356;3607;18.0350;729722;161.779;-2;125;-28;1;0
931.456;3608;18.0400;731814;162.243;-1;125;-27;1;0
931.556;3608;18.0400;732661;162.431;-3;124;-28;1;0
931.656;3609;18.0450;730659;161.987;-1;125;-28;1;0
931.756;3610;18.0500;730587;161.971;-2;125;-27;1;0
931.856;3610;18.0500;730801;162.019;-3;124;-28;1;0
931.956;3611;18.0550;732403;162.374;-2;124;-28;1;0
932.056;3612;18.0600;732702;162.440;-3;124;-28;1;0
932.156;3612;18.0600;733268;162.566;-2;124;-28;1;0
932.256;3613;18.0650;732485;162.392;-2;123;-27;1;0
932.356;3614;18.0700;732000;162.284;-2;124;-28;1;0
932.456;3614;18.0700;733489;162.615;-3;124;-28;1;0
932.556;3615;18.0750;733339;162.581;-2;124;-29;1;0
932.656;3616;18.0800;733420;162.599;-2;124;-28;1;0
932.756;3616;18.0800;733787;162.681;-2;123;-28;1;0
932.856;3617;18.0850;732173;162.323;-2;124;-28;1;0
932.956;3618;18.0900;731535;162.181;-2;125;-28;1;0
933.056;3618;18.0900;731892;162.260;-1;124;-28;1;0
933.156;3619;18.0950;732478;162.390;-2;123;-27;1;0
933.256;3620;18.1000;731873;162.256;-2;124;-28;1;0
933.356;3620;18.1000;731102;162.085;-2;124;-29;1;0
933.456;3621;18.1050;730966;162.055;-2;124;-28;1;0
933.556;3622;18.1100;732883;162.480;-1;124;-28;1;0
933.656;3622;18.1100;732914;162.487;-1;124;-29;1;0
933.756;3623;18.1150;732741;162.449;-2;125;-28;1;0
933.856;3624;18.1200;733689;162.659;-2;124;-29;1;0
933.956;3624;18.1200;733052;162.518;-2;124;-28;1;0
934.056;3625;18.1250;731157;162.098;-2;125;-29;1;0
934.156;3626;18.1300;731828;162.246;-1;124;-28;1;0
934.256;3626;18.1300;733106;162.530;-3;125;-28;1;0
934.356;3627;18.1350;734106;162.751;-2;124;-28;1;0
934.456;3628;18.1400;733620;162.644;-3;125;-28;1;0
934.556;3628;18.1400;732971;162.500;-2;124;-28;1;0
934.656;3629;18.1450;731626;162.201;-2;124;-28;1;0
934.756;3630;18.1500;732241;162.338;-3;124;-28;1;0
934.856;3630;18.1500;731074;162.079;-2;124;-29;1;0
934.956;3631;18.1550;731602;162.196;-2;124;-28;1;0
935.056;3632;18.1600;732258;162.342;-2;125;-29;1;0
935.156;3632;18.1600;732318;162.355;-2;125;-29;1;0
935.256;3633;18.1650;732085;162.303;-1;124;-28;1;0
935.356;3634;18.1700;731574;162.190;-3;125;-28;1;0
935.456;3634;18.1700;731787;162.237;-2;124;-28;1;0
935.556;3635;18.1750;732783;162.458;-2;124;-27;1;0
935.656;3636;18.1800;732339;162.360;-3;124;-28;1;0
935.756;3636;18.1800;731811;162.242;-2;124;-28;1;0
935.856;3637;18.1850;731594;162.194;-3;124;-28;1;0
935.956;3638;18.1900;731827;162.246;-1;124;-27;1;0
936.056;3638;18.1900;732519;162.399;-2;124;-28;1;0
936.156;3639;18.1950;733440;162.604;-2;124;-28;1;0
936.256;3640;18.2000;733907;162.707;-2;124;-29;1;0
936.356;3640;18.2000;734158;162.763;-2;124;-28;1;0
936.456;3641;18.2050;733139;162.537;-2;125;-28;1;0
936.556;3642;18.2100;733992;162.726;-2;124;-28;1;0
936.656;3642;18.2100;733265;162.565;-2;124;-28;1;0
936.756;3643;18.2150;734287;162.791;-1;124;-29;1;0
936.856;3644;18.2200;734213;162.775;-2;124;-28;1;0
936.956;3644;18.2200;733816;162.687;-2;124;-28;1;0
937.056;3645;18.2250;734538;162.847;-2;124;-29;1;0
937.156;3646;18.2300;733906;162.707;-2;124;-28;1;0
937.256;3646;18.2300;732840;162.471;-3;125;-27;1;0
937.356;3647;18.2350;732656;162.430;-2;124;-28;1;0
937.456;3648;18.2400;734757;162.896;-2;124;-28;1;0
937.556;3648;18.2400;734612;162.863;-2;124;-28;1;0
937.656;3649;18.2450;735442;163.047;-2;125;-28;1;0
937.756;3650;18.2500;735054;162.961;-2;124;-29;1;0
937.856;3650;18.2500;734473;162.833;-2;125;-28;1;0
937.956;3651;18.2550;733791;162.681;-1;123;-29;1;0
938.056;3652;18.2600;734509;162.841;-2;125;-27;1;0
938.156;3652;18.2600;733407;162.596;-2;125;-28;1;0
938.256;3653;18.2650;732731;162.446;-2;125;-28;1;0
938.356;3654;18.2700;733728;162.667;-2;124;-28;1;0
938.456;3654;18.2700;735049;162.960;-2;124;-28;1;0
938.556;3655;18.2750;735915;163.152;-2;125;-28;1;0
938.656;3656;18.2800;735179;162.989;-3;124;-28;1;0
938.756;3656;18.2800;735200;162.994;-2;124;-28;1;0
938.856;3657;18.2850;734929;162.934;-2;124;-28;1;0
938.956;3658;18.2900;734238;162.781;-1;125;-29;1;0
939.056;3658;18.2900;734497;162.838;-2;124;-28;1;0
939.156;3659;18.2950;735809;163.129;-2;124;-29;1;0
939.256;3660;18.3000;736042;163.181;-2;124;-28;1;0
939.356;3660;18.3000;735602;163.083;-2;125;-28;1;0
939.456;3661;18.3050;735004;162.950;-2;124;-29;1;0
939.556;3662;18.3100;733841;162.693;-2;124;-27;1;0
939.656;3662;18.3100;733454;162.607;-1;124;-29;1;0
939.756;3663;18.3150;734060;162.741;-2;123;-28;1;0
939.856;3664;18.3200;735598;163.082;-2;124;-28;1;0
939.956;3664;18.3200;735267;163.009;-2;124;-29;1;0
940.056;3665;18.3250;734439;162.825;-2;125;-29;1;0
940.156;3666;18.3300;734538;162.847;-2;124;-28;1;0
940.256;3666;18.3300;735981;163.167;-2;124;-28;1;0
940.356;3667;18.3350;735188;162.991;-1;124;-29;1;0
940.456;3668;18.3400;734163;162.764;-2;124;-28;1;0
940.556;3668;18.3400;732892;162.482;-2;125;-28;1;0
940.656;3669;18.3450;732677;162.434;-2;123;-28;1;0
940.756;3670;18.3500;734164;162.764;-3;125;-28;1;0
940.856;3670;18.3500;734618;162.865;-2;125;-27;1;0
940.956;3671;18.3550;735339;163.025;-2;124;-27;1;0
941.056;3672;18.3600;734598;162.860;-1;125;-28;1;0
941.156;3672;18.3600;734039;162.736;-1;124;-28;1;0
941.256;3673;18.3650;734271;162.788;-2;124;-28;1;0
941.356;3674;18.3700;733315;162.576;-2;124;-29;1;0
941.456;3674;18.3700;732618;162.421;-2;124;-27;1;0
941.556;3675;18.3750;734687;162.880;-2;125;-28;1;0
941.656;3676;18.3800;734494;162.837;-2;125;-29;1;0
941.756;3676;18.3800;733587;162.636;-2;124;-27;1;0
941.856;3677;18.3850;732383;162.369;-3;125;-28;1;0
