Repository: tm-mech/diy-tensile-tester

# Desktop Tensile Testing Machine

A custom-built desktop tensile testing machine for characterizing 3D-printed polymer specimens according to ISO 527. Designed and built from scratch — mechanical assembly, electronics, firmware (Arduino/C++), and data acquisition & analysis software (Python).

> Personal engineering project bridging mechanical testing, embedded systems, and data analysis.
---

## Key Results

Three FDM-printed materials tested (ISO 527-2 Type 1BA dogbone, 5 mm/min, n = 3 each):

| Material | UTS [MPa] | E-Modulus [GPa] | Elongation |
|---|---|---|---|
| **PETG** (eSUN) | 34.8 ± 0.1 | 1.63 ± 0.10 | 77.1 ± 8.7% |
| **PLA** (eSUN) | 47.4 ± 1.1 | 2.68 ± 0.46 | 12–103%\* |

File: data/PETG/PETG_533_003.csv (part 7 of 18)
time_s;steps;displacement_mm;force_raw;force_N;accel_x;accel_y;accel_z;endstop;step_loss
5024.960;3092;15.4600;1103445;244.634;-1;124;-28;1;0
5025.060;3093;15.4650;1103333;244.609;-1;124;-29;1;0
5025.160;3094;15.4700;1102912;244.516;-1;125;-29;1;0
5025.260;3094;15.4700;1103762;244.704;-1;124;-29;1;0
5025.360;3095;15.4750;1104824;244.939;-1;125;-30;1;0
5025.460;3096;15.4800;1105402;245.068;-1;125;-29;1;0
5025.560;3096;15.4800;1104868;244.949;0;124;-29;1;0
5025.660;3097;15.4850;1102696;244.468;-1;124;-29;1;0
5025.760;3098;15.4900;1105309;245.047;-1;125;-28;1;0
5025.860;3098;15.4900;1105297;245.044;0;124;-29;1;0
5025.960;3099;15.4950;1104707;244.914;0;124;-28;1;0
5026.060;3100;15.5000;1105913;245.181;-1;124;-28;1;0
5026.160;3100;15.5000;1106383;245.285;0;124;-29;1;0
5026.260;3101;15.5050;1107102;245.445;-1;123;-30;1;0
5026.360;3102;15.5100;1106088;245.220;-1;125;-28;1;0
5026.460;3102;15.5100;1105530;245.096;-1;124;-29;1;0
5026.560;3103;15.5150;1107658;245.568;-1;124;-29;1;0
5026.660;3104;15.5200;1109157;245.900;-1;126;-29;1;0
5026.760;3104;15.5200;1108753;245.811;-1;125;-28;1;0
5026.860;3105;15.5250;1106986;245.419;-1;123;-29;1;0
5026.960;3106;15.5300;1106106;245.224;-1;125;-28;1;0
5027.060;3106;15.5300;1107578;245.550;-1;125;-29;1;0
5027.160;3107;15.5350;1108662;245.790;-1;125;-29;1;0
5027.260;3108;15.5400;1109590;245.996;-1;124;-28;1;0
5027.360;3108;15.5400;1108208;245.690;0;125;-29;1;0
5027.460;3109;15.5450;1107159;245.457;-1;124;-29;1;0
5027.560;3110;15.5500;1108230;245.695;-2;125;-28;1;0
5027.660;3110;15.5500;1109155;245.900;0;125;-29;1;0
5027.760;3111;15.5550;1109655;246.011;-1;125;-30;1;0
5027.860;3112;15.5600;1110036;246.095;-2;125;-27;1;0
5027.960;3112;15.5600;1111231;246.360;-1;125;-29;1;0
5028.060;3113;15.5650;1109511;245.979;0;125;-29;1;0
5028.160;3114;15.5700;1106721;245.360;-2;125;-29;1;0
5028.260;3114;15.5700;1107219;245.470;0;124;-28;1;0
5028.360;3115;15.5750;1107754;245.589;-1;125;-30;1;0
5028.460;3116;15.5800;1108312;245.713;-1;125;-29;1;0
5028.560;3116;15.5800;1107991;245.642;0;124;-29;1;0
5028.660;3117;15.5850;1107200;245.466;-1;124;-30;1;0
5028.760;3118;15.5900;1105994;245.199;-1;125;-28;1;0
5028.860;3118;15.5900;1107894;245.620;-2;125;-29;1;0
5028.960;3119;15.5950;1110256;246.144;-2;125;-30;1;0
5029.060;3120;15.6000;1106772;245.371;-2;125;-28;1;0
5029.160;3120;15.6000;1107481;245.529;-1;124;-29;1;0
5029.260;3121;15.6050;1107106;245.445;-1;124;-30;1;0
5029.360;3122;15.6100;1107039;245.431;-1;125;-28;1;0
5029.460;3122;15.6100;1106998;245.421;-1;124;-29;1;0
5029.560;3123;15.6150;1107893;245.620;0;124;-29;1;0
5029.660;3124;15.6200;1108754;245.811;-1;125;-29;1;0
5029.760;3124;15.6200;1105894;245.177;-1;124;-29;1;0
5029.860;3125;15.6250;1106726;245.361;-1;124;-30;1;0
5029.960;3126;15.6300;1106743;245.365;-1;124;-28;1;0
5030.060;3126;15.6300;1106422;245.294;-2;124;-29;1;0
5030.160;3127;15.6350;1107455;245.523;-1;124;-30;1;0
5030.260;3128;15.6400;1105895;245.177;-1;125;-28;1;0
5030.360;3128;15.6400;1105666;245.126;-1;124;-29;1;0
5030.460;3129;15.6450;1104972;244.972;-1;125;-29;1;0
5030.560;3130;15.6500;1105053;244.990;-1;123;-27;1;0
5030.660;3130;15.6500;1105741;245.143;-2;124;-29;1;0
5030.760;3131;15.6550;1105563;245.103;-1;124;-30;1;0
5030.860;3132;15.6600;1106090;245.220;-2;125;-29;1;0
5030.960;3132;15.6600;1106509;245.313;-1;124;-29;1;0
5031.060;3133;15.6650;1105538;245.098;-1;125;-30;1;0
5031.160;3134;15.6700;1105284;245.041;-1;124;-29;1;0
5031.260;3134;15.6700;1105458;245.080;-1;124;-29;1;0
5031.360;3135;15.6750;1106627;245.339;-1;124;-29;1;0
5031.460;3136;15.6800;1106427;245.295;-1;125;-28;1;0
5031.560;3136;15.6800;1105329;245.051;-1;125;-29;1;0
5031.660;3137;15.6850;1104475;244.862;-1;125;-29;1;0
5031.760;3138;15.6900;1105366;245.060;-1;125;-28;1;0
5031.860;3138;15.6900;1107874;245.616;-1;125;-29;1;0
5031.960;3139;15.6950;1107890;245.619;-1;125;-28;1;0
5032.060;3140;15.7000;1106958;245.413;-1;125;-28;1;0
5032.160;3140;15.7000;1105380;245.063;-1;125;-29;1;0
5032.260;3141;15.7050;1104444;244.855;0;124;-29;1;0
5032.360;3142;15.7100;1106152;245.234;-1;124;-28;1;0
5032.460;3142;15.7100;1107107;245.446;-1;125;-30;1;0
5032.560;3143;15.7150;1105682;245.130;-2;123;-28;1;0
5032.660;3144;15.7200;1106006;245.202;-1;124;-28;1;0
5032.760;3144;15.7200;1106617;245.337;-2;124;-29;1;0
5032.860;3145;15.7250;1105001;244.979;-1;124;-28;1;0
5032.960;3146;15.7300;1105398;245.067;-1;124;-28;1;0
5033.060;3146;15.7300;1105183;245.019;-1;125;-29;1;0
5033.160;3147;15.7350;1106061;245.214;-1;124;-30;1;0
5033.260;3148;15.7400;1106645;245.343;-1;124;-29;1;0
5033.360;3148;15.7400;1105730;245.140;0;124;-29;1;0
5033.460;3149;15.7450;1104462;244.859;-2;124;-30;1;0
5033.560;3150;15.7500;1105184;245.019;-1;124;-29;1;0
5033.660;3150;15.7500;1104299;244.823;-2;125;-29;1;0
5033.760;3151;15.7550;1106240;245.253;-1;124;-29;1;0
5033.860;3152;15.7600;1105700;245.134;-1;124;-29;1;0
5033.960;3152;15.7600;1103790;244.710;-1;124;-29;1;0
5034.060;3153;15.7650;1103618;244.672;0;125;-28;1;0
5034.160;3154;15.7700;1104445;244.855;-1;125;-28;1;0
5034.260;3154;15.7700;1106078;245.217;-1;125;-29;1;0
5034.360;3155;15.7750;1106847;245.388;-1;125;-30;1;0
5034.460;3156;15.7800;1105881;245.174;-1;124;-29;1;0
5034.560;3156;15.7800;1105950;245.189;0;125;-28;1;0
5034.660;3157;15.7850;1105822;245.161;-1;124;-29;1;0
5034.760;3158;15.7900;1103478;244.641;-1;123;-29;1;0
5034.860;3158;15.7900;1103651;244.679;-1;125;-30;1;0
5034.960;3159;15.7950;1104194;244.800;0;124;-29;1;0
5035.060;3160;15.8000;1106020;245.205;-1;124;-29;1;0
5035.160;3160;15.8000;1106300;245.267;-1;124;-29;1;0
5035.260;3161;15.8050;1104397;244.845;0;124;-29;1;0
5035.360;3162;15.8100;1104706;244.913;-1;123;-30;1;0
5035.460;3162;15.8100;1105210;245.025;-1;124;-29;1;0
5035.560;3163;15.8150;1105143;245.010;-1;125;-28;1;0
5035.660;3164;15.8200;1106096;245.221;-1;125;-30;1;0
5035.760;3164;15.8200;1104902;244.957;-1;124;-29;1;0
5035.860;3165;15.8250;1103274;244.596;-1;124;-28;1;0
5035.960;3166;15.8300;1103494;244.645;-1;124;-29;1;0
5036.060;3166;15.8300;1104686;244.909;-1;124;-29;1;0
5036.160;3167;15.8350;1106048;245.211;-1;125;-29;1;0
5036.260;3168;15.8400;1104814;244.937;-1;125;-29;1;0
5036.360;3168;15.8400;1104072;244.773;-1;124;-30;1;0
5036.460;3169;15.8450;1104535;244.875;-1;124;-29;1;0
5036.560;3170;15.8500;1105407;245.069;-1;125;-30;1;0
5036.660;3170;15.8500;1105791;245.154;-1;125;-29;1;0
5036.760;3171;15.8550;1106329;245.273;0;124;-29;1;0
5036.860;3172;15.8600;1104620;244.894;-1;124;-29;1;0
5036.960;3172;15.8600;1103267;244.594;0;124;-29;1;0
5037.060;3173;15.8650;1102383;244.398;-1;124;-28;1;0
5037.160;3174;15.8700;1103317;244.605;-1;124;-28;1;0
5037.260;3174;15.8700;1105163;245.015;-1;124;-29;1;0
5037.360;3175;15.8750;1106080;245.218;-2;125;-27;1;0
5037.460;3176;15.8800;1106468;245.304;-1;124;-29;1;0
5037.560;3176;15.8800;1104927;244.962;-1;125;-29;1;0
5037.660;3177;15.8850;1103148;244.568;-1;124;-30;1;0
5037.760;3178;15.8900;1103278;244.597;0;124;-30;1;0
5037.860;3178;15.8900;1102777;244.486;-1;124;-29;1;0
5037.960;3179;15.8950;1103536;244.654;-1;124;-29;1;0
5038.060;3180;15.9000;1103460;244.637;-2;125;-29;1;0
5038.160;3180;15.9000;1102475;244.419;0;124;-29;1;0
5038.260;3181;15.9050;1103254;244.591;-1;124;-29;1;0
5038.360;3182;15.9100;1103254;244.591;0;124;-29;1;0
5038.460;3182;15.9100;1102641;244.456;0;124;-30;1;0
5038.560;3183;15.9150;1103228;244.586;-1;123;-29;1;0
5038.660;3184;15.9200;1102952;244.524;-1;125;-29;1;0
5038.760;3184;15.9200;1101513;244.205;-1;124;-28;1;0
5038.860;3185;15.9250;1102199;244.358;-1;124;-29;1;0
5038.960;3186;15.9300;1100801;244.048;-2;123;-29;1;0
5039.060;3186;15.9300;1100535;243.989;-1;125;-29;1;0
5039.160;3187;15.9350;1101946;244.301;-1;124;-29;1;0
5039.260;3188;15.9400;1102608;244.448;0;124;-29;1;0
5039.360;3188;15.9400;1101622;244.230;-1;124;-30;1;0
5039.460;3189;15.9450;1100833;244.055;0;125;-29;1;0
5039.560;3190;15.9500;1098520;243.542;0;125;-30;1;0
5039.660;3190;15.9500;1098611;243.562;0;124;-29;1;0
5039.760;3191;15.9550;1099637;243.790;0;125;-29;1;0
5039.860;3192;15.9600;1099685;243.800;0;124;-30;1;0
5039.960;3192;15.9600;1100514;243.984;-2;125;-29;1;0
5040.060;3193;15.9650;1098704;243.583;0;125;-29;1;0
5040.160;3194;15.9700;1096766;243.153;0;124;-30;1;0
5040.260;3194;15.9700;1098111;243.451;0;124;-29;1;0
5040.360;3195;15.9750;1097141;243.236;-1;123;-29;1;0
5040.460;3196;15.9800;1096541;243.103;-1;124;-30;1;0
5040.560;3196;15.9800;1096066;242.998;-1;125;-29;1;0
5040.660;3197;15.9850;1094330;242.613;-1;124;-29;1;0
5040.760;3198;15.9900;1095564;242.887;0;124;-29;1;0
5040.860;3198;15.9900;1096339;243.058;-1;124;-30;1;0
5040.960;3199;15.9950;1096968;243.198;0;124;-30;1;0
5041.060;3200;16.0000;1096827;243.167;0;124;-30;1;0
5041.160;3200;16.0000;1097385;243.290;0;124;-29;1;0
5041.260;3201;16.0050;1097347;243.282;-1;124;-30;1;0
5041.360;3202;16.0100;1095461;242.864;-1;124;-29;1;0
5041.460;3202;16.0100;1095416;242.854;-1;124;-29;1;0
5041.560;3203;16.0150;1096525;243.100;-1;125;-29;1;0
5041.660;3204;16.0200;1097656;243.350;-1;124;-30;1;0
5041.760;3204;16.0200;1095931;242.968;-1;124;-28;1;0
5041.860;3205;16.0250;1097219;243.253;-1;124;-29;1;0
5041.960;3206;16.0300;1097457;243.306;-1;124;-30;1;0
5042.060;3206;16.0300;1098548;243.548;-1;124;-28;1;0
5042.160;3207;16.0350;1097726;243.366;0;124;-30;1;0
5042.260;3208;16.0400;1098898;243.626;-1;125;-29;1;0
5042.360;3208;16.0400;1100006;243.871;0;124;-28;1;0
5042.460;3209;16.0450;1099423;243.742;-1;125;-30;1;0
5042.560;3210;16.0500;1099429;243.743;-1;124;-29;1;0
5042.660;3210;16.0500;1099531;243.766;-2;124;-29;1;0
5042.760;3211;16.0550;1099859;243.839;-1;125;-28;1;0
5042.860;3212;16.0600;1100639;244.012;0;124;-29;1;0
5042.960;3212;16.0600;1100915;244.073;-1;125;-29;1;0
5043.060;3213;16.0650;1100887;244.067;-1;124;-28;1;0
5043.160;3214;16.0700;1101587;244.222;-1;124;-29;1;0
5043.260;3214;16.0700;1101832;244.276;-1;123;-29;1;0
5043.360;3215;16.0750;1103071;244.551;-1;124;-28;1;0
5043.460;3216;16.0800;1103814;244.716;-1;124;-30;1;0
5043.560;3216;16.0800;1104233;244.808;0;125;-29;1;0
5043.660;3217;16.0850;1103173;244.573;-2;123;-29;1;0
5043.760;3218;16.0900;1104120;244.783;-2;124;-29;1;0
5043.860;3218;16.0900;1105170;245.016;-1;124;-29;1;0
5043.960;3219;16.0950;1104550;244.879;-1;125;-30;1;0
5044.060;3220;16.1000;1104377;244.840;-2;125;-29;1;0
5044.160;3220;16.1000;1103564;244.660;-1;124;-29;1;0
5044.260;3221;16.1050;1102719;244.473;0;124;-29;1;0
5044.360;3222;16.1100;1104300;244.823;-1;125;-28;1;0
5044.460;3222;16.1100;1105494;245.088;0;125;-29;1;0
5044.560;3223;16.1150;1105233;245.030;-1;125;-29;1;0
5044.660;3224;16.1200;1106922;245.405;-1;124;-28;1;0
5044.760;3224;16.1200;1106669;245.349;-1;125;-29;1;0
5044.860;3225;16.1250;1106351;245.278;-1;124;-30;1;0
5044.960;3226;16.1300;1106687;245.353;-1;124;-28;1;0
5045.060;3226;16.1300;1107835;245.607;-1;124;-29;1;0
5045.160;3227;16.1350;1106671;245.349;-1;125;-29;1;0
5045.260;3228;16.1400;1107505;245.534;-1;125;-29;1;0
5045.360;3228;16.1400;1107462;245.524;-1;125;-29;1;0
5045.460;3229;16.1450;1105719;245.138;-1;125;-29;1;0
5045.560;3230;16.1500;1106878;245.395;-2;125;-28;1;0
5045.660;3230;16.1500;1108066;245.658;-2;125;-29;1;0
5045.760;3231;16.1550;1107795;245.598;-1;124;-29;1;0
5045.860;3232;16.1600;1108053;245.655;-1;125;-29;1;0
5045.960;3232;16.1600;1107405;245.512;-1;125;-28;1;0
5046.060;3233;16.1650;1107255;245.478;0;124;-29;1;0
5046.160;3234;16.1700;1106475;245.306;-1;125;-29;1;0
5046.260;3234;16.1700;1108660;245.790;0;125;-29;1;0
5046.360;3235;16.1750;1109941;246.074;-1;125;-30;1;0
5046.460;3236;16.1800;1109751;246.032;-1;125;-29;1;0
5046.560;3236;16.1800;1109497;245.975;-1;125;-29;1;0
5046.660;3237;16.1850;1108763;245.813;-1;125;-29;1;0
5046.760;3238;16.1900;1109259;245.923;-2;125;-30;1;0
5046.860;3238;16.1900;1110602;246.220;-1;124;-28;1;0
5046.960;3239;16.1950;1111130;246.338;-1;124;-29;1;0
5047.060;3240;16.2000;1111353;246.387;-2;124;-28;1;0
5047.160;3240;16.2000;1110264;246.146;-1;124;-29;1;0
5047.260;3241;16.2050;1108677;245.794;0;125;-29;1;0
5047.360;3242;16.2100;1107355;245.501;-1;124;-29;1;0
5047.460;3242;16.2100;1108907;245.845;-1;124;-29;1;0
5047.560;3243;16.2150;1109858;246.056;-1;124;-30;1;0
5047.660;3244;16.2200;1110289;246.151;-1;124;-27;1;0
5047.760;3244;16.2200;1109231;245.917;-1;125;-29;1;0
5047.860;3245;16.2250;1109189;245.907;-1;124;-29;1;0
5047.960;3246;16.2300;1108799;245.821;-2;124;-29;1;0
5048.060;3246;16.2300;1108340;245.719;-2;125;-29;1;0
5048.160;3247;16.2350;1110265;246.146;-1;124;-30;1;0
5048.260;3248;16.2400;1110952;246.298;-1;125;-29;1;0
5048.360;3248;16.2400;1111498;246.419;-1;125;-28;1;0
5048.460;3249;16.2450;1110805;246.265;0;124;-29;1;0
5048.560;3250;16.2500;1109541;245.985;-1;124;-28;1;0
5048.660;3250;16.2500;1110290;246.151;-1;125;-29;1;0
5048.760;3251;16.2550;1110775;246.259;-1;124;-29;1;0
5048.860;3252;16.2600;1109970;246.080;-1;124;-28;1;0
5048.960;3252;16.2600;1109163;245.901;-1;124;-30;1;0
5049.060;3253;16.2650;1108947;245.854;-1;124;-29;1;0
5049.160;3254;16.2700;1109295;245.931;-1;124;-28;1;0
5049.260;3254;16.2700;1111568;246.435;0;125;-29;1;0
5049.360;3255;16.2750;1110299;246.153;-1;124;-29;1;0
5049.460;3256;16.2800;1111795;246.485;-2;124;-28;1;0
5049.560;3256;16.2800;1111824;246.491;-1;124;-29;1;0
5049.660;3257;16.2850;1111262;246.367;0;124;-29;1;0
5049.760;3258;16.2900;1111342;246.385;-1;125;-28;1;0
5049.860;3258;16.2900;1112430;246.626;-1;125;-29;1;0
5049.960;3259;16.2950;1111023;246.314;0;124;-29;1;0
5050.060;3260;16.3000;1111656;246.454;-1;125;-28;1;0
5050.160;3260;16.3000;1111818;246.490;-1;124;-28;1;0
5050.260;3261;16.3050;1110877;246.281;-1;124;-30;1;0
5050.360;3262;16.3100;1110406;246.177;-1;125;-28;1;0
5050.460;3262;16.3100;1110920;246.291;-1;124;-29;1;0
5050.560;3263;16.3150;1111408;246.399;-1;124;-29;1;0
5050.660;3264;16.3200;1113271;246.812;-1;124;-27;1;0
5050.760;3264;16.3200;1112535;246.649;-1;124;-29;1;0
5050.860;3265;16.3250;1110945;246.297;0;124;-29;1;0
5050.960;3266;16.3300;1110763;246.256;-1;124;-28;1;0
5051.060;3266;16.3300;1112393;246.618;-1;125;-28;1;0
5051.160;3267;16.3350;1113258;246.809;-1;124;-29;1;0
5051.260;3268;16.3400;1111656;246.454;-1;125;-29;1;0
5051.360;3268;16.3400;1110558;246.211;-1;124;-30;1;0
5051.460;3269;16.3450;1110295;246.152;-1;124;-29;1;0
5051.560;3270;16.3500;1109707;246.022;-1;123;-29;1;0
5051.660;3270;16.3500;1109211;245.912;-1;124;-28;1;0
5051.760;3271;16.3550;1111904;246.509;-1;124;-29;1;0
5051.860;3272;16.3600;1110862;246.278;-1;125;-30;1;0
5051.960;3272;16.3600;1109949;246.076;-1;125;-30;1;0
5052.060;3273;16.3650;1110996;246.308;0;124;-28;1;0
5052.160;3274;16.3700;1111803;246.487;-1;124;-28;1;0
5052.260;3274;16.3700;1111410;246.400;0;124;-30;1;0
5052.360;3275;16.3750;1110692;246.240;0;125;-29;1;0
5052.460;3276;16.3800;1110712;246.245;-2;125;-28;1;0
5052.560;3276;16.3800;1111756;246.476;0;124;-29;1;0
5052.660;3277;16.3850;1109866;246.057;-1;124;-29;1;0
5052.760;3278;16.3900;1109545;245.986;-1;125;-29;1;0
5052.860;3278;16.3900;1109486;245.973;-1;124;-28;1;0
5052.960;3279;16.3950;1110239;246.140;-1;125;-28;1;0
5053.060;3280;16.4000;1111373;246.391;-1;125;-28;1;0
5053.160;3280;16.4000;1110123;246.114;-1;125;-30;1;0
5053.260;3281;16.4050;1108517;245.758;-1;124;-30;1;0
5053.360;3282;16.4100;1110428;246.182;-1;125;-28;1;0
5053.460;3282;16.4100;1111645;246.452;-1;124;-29;1;0
5053.560;3283;16.4150;1111936;246.516;-1;125;-29;1;0
5053.660;3284;16.4200;1111153;246.343;-1;125;-29;1;0
5053.760;3284;16.4200;1110592;246.218;-1;125;-29;1;0
5053.860;3285;16.4250;1108794;245.820;-2;125;-29;1;0
5053.960;3286;16.4300;1109037;245.874;-1;125;-29;1;0
5054.060;3286;16.4300;1109894;246.063;-1;125;-29;1;0
5054.160;3287;16.4350;1110059;246.100;0;124;-29;1;0
5054.260;3288;16.4400;1109953;246.077;-1;124;-29;1;0
5054.360;3288;16.4400;1110137;246.117;0;125;-29;1;0
5054.460;3289;16.4450;1110123;246.114;-1;123;-29;1;0
5054.560;3290;16.4500;1107797;245.599;-1;124;-30;1;0
5054.660;3290;16.4500;1108284;245.707;-1;126;-29;1;0
5054.760;3291;16.4550;1110042;246.096;0;124;-29;1;0
5054.860;3292;16.4600;1110583;246.216;-1;126;-30;1;0
5054.960;3292;16.4600;1109116;245.891;0;124;-29;1;0
5055.060;3293;16.4650;1108086;245.663;-2;124;-29;1;0
5055.160;3294;16.4700;1108189;245.686;-2;125;-29;1;0
5055.260;3294;16.4700;1108266;245.703;-1;124;-28;1;0
5055.360;3295;16.4750;1109433;245.961;0;124;-29;1;0
5055.460;3296;16.4800;1110893;246.285;-1;125;-30;1;0
5055.560;3296;16.4800;1110246;246.142;-1;124;-29;1;0
5055.660;3297;16.4850;1110336;246.161;0;124;-29;1;0
5055.760;3298;16.4900;1108645;245.787;-1;124;-29;1;0
5055.860;3298;16.4900;1108657;245.789;-1;125;-29;1;0
5055.960;3299;16.4950;1109813;246.046;-1;125;-29;1;0
5056.060;3300;16.5000;1108745;245.809;-1;125;-30;1;0
5056.160;3300;16.5000;1109127;245.893;-1;125;-29;1;0
5056.260;3301;16.5050;1107876;245.616;-1;124;-29;1;0
5056.360;3302;16.5100;1107216;245.470;0;124;-29;1;0
5056.460;3302;16.5100;1107504;245.534;-1;124;-29;1;0
5056.560;3303;16.5150;1108164;245.680;-1;124;-28;1;0
5056.660;3304;16.5200;1109341;245.941;0;124;-30;1;0
5056.760;3304;16.5200;1109176;245.904;0;125;-28;1;0
5056.860;3305;16.5250;1109355;245.944;-1;124;-29;1;0
5056.960;3306;16.5300;1108953;245.855;0;124;-30;1;0
5057.060;3306;16.5300;1109464;245.968;-2;124;-29;1;0
5057.160;3307;16.5350;1109874;246.059;-1;125;-28;1;0
5057.260;3308;16.5400;1108668;245.792;-1;124;-30;1;0
5057.360;3308;16.5400;1106088;245.220;-1;124;-29;1;0
5057.460;3309;16.5450;1104970;244.972;-1;124;-28;1;0
5057.560;3310;16.5500;1104635;244.898;0;124;-30;1;0
5057.660;3310;16.5500;1106276;245.261;-1;125;-29;1;0
5057.760;3311;16.5550;1107163;245.458;-1;125;-30;1;0
5057.860;3312;16.5600;1107134;245.452;-1;124;-30;1;0
5057.960;3312;16.5600;1107202;245.467;-1;124;-29;1;0
5058.060;3313;16.5650;1107477;245.528;-1;124;-28;1;0
5058.160;3314;16.5700;1106371;245.282;-1;123;-30;1;0
5058.260;3314;16.5700;1104131;244.786;0;124;-28;1;0
5058.360;3315;16.5750;1105778;245.151;-1;124;-29;1;0
5058.460;3316;16.5800;1106267;245.259;-1;124;-30;1;0
5058.560;3316;16.5800;1105820;245.160;-1;124;-29;1;0
5058.660;3317;16.5850;1105469;245.082;-1;124;-29;1;0
5058.760;3318;16.5900;1104245;244.811;0;125;-30;1;0
5058.860;3318;16.5900;1105695;245.133;-1;124;-29;1;0
5058.960;3319;16.5950;1105433;245.074;-1;124;-29;1;0
5059.060;3320;16.6000;1105442;245.076;-1;123;-29;1;0
5059.160;3320;16.6000;1105696;245.133;-1;124;-29;1;0
5059.260;3321;16.6050;1103509;244.648;-1;124;-28;1;0
5059.360;3322;16.6100;1102323;244.385;-1;125;-30;1;0
5059.460;3322;16.6100;1101891;244.289;-1;124;-27;1;0
5059.560;3323;16.6150;1102123;244.341;-1;124;-29;1;0
5059.660;3324;16.6200;1101619;244.229;-1;124;-29;1;0
5059.760;3324;16.6200;1102336;244.388;-1;125;-29;1;0
5059.860;3325;16.6250;1101383;244.177;-1;124;-29;1;0
5059.960;3326;16.6300;1101307;244.160;-1;124;-28;1;0
5060.060;3326;16.6300;1100727;244.031;-2;125;-29;1;0
5060.160;3327;16.6350;1099151;243.682;0;125;-29;1;0
5060.260;3328;16.6400;1099345;243.725;-1;124;-29;1;0
5060.360;3328;16.6400;1099866;243.840;0;124;-28;1;0
5060.460;3329;16.6450;1099681;243.799;-1;124;-29;1;0
5060.560;3330;16.6500;1099271;243.708;-2;124;-28;1;0
5060.660;3330;16.6500;1100365;243.951;-2;124;-29;1;0
5060.760;3331;16.6550;1101100;244.114;-1;124;-29;1;0
5060.860;3332;16.6600;1100405;243.960;-1;125;-29;1;0
5060.960;3332;16.6600;1099686;243.800;-1;125;-29;1;0
5061.060;3333;16.6650;1097880;243.400;-1;124;-29;1;0
5061.160;3334;16.6700;1097813;243.385;-2;125;-29;1;0
5061.260;3334;16.6700;1100489;243.978;-1;124;-29;1;0
5061.360;3335;16.6750;1100337;243.945;-1;124;-29;1;0
5061.460;3336;16.6800;1099756;243.816;-1;124;-28;1;0
5061.560;3336;16.6800;1101615;244.228;-1;124;-29;1;0
5061.660;3337;16.6850;1100537;243.989;-1;124;-29;1;0
5061.760;3338;16.6900;1099418;243.741;-2;124;-28;1;0
5061.860;3338;16.6900;1100107;243.894;0;124;-29;1;0
5061.960;3339;16.6950;1099533;243.766;0;125;-30;1;0
5062.060;3340;16.7000;1101198;244.136;-1;124;-28;1;0
5062.160;3340;16.7000;1101315;244.162;-1;124;-29;1;0
5062.260;3341;16.7050;1100336;243.944;0;124;-30;1;0
5062.360;3342;16.7100;1099326;243.721;-1;125;-28;1;0
5062.460;3342;16.7100;1100626;244.009;0;125;-30;1;0
5062.560;3343;16.7150;1102454;244.414;-2;124;-29;1;0
5062.660;3344;16.7200;1103318;244.606;-1;124;-29;1;0
5062.760;3344;16.7200;1102375;244.397;-1;124;-30;1;0
5062.860;3345;16.7250;1103461;244.637;-1;124;-29;1;0
5062.960;3346;16.7300;1102654;244.458;-1;125;-28;1;0
5063.060;3346;16.7300;1104148;244.790;-1;124;-29;1;0
5063.160;3347;16.7350;1104730;244.919;-2;124;-29;1;0
5063.260;3348;16.7400;1104764;244.926;-1;125;-28;1;0
5063.360;3348;16.7400;1104163;244.793;-1;125;-29;1;0
5063.460;3349;16.7450;1104221;244.806;-1;124;-29;1;0
5063.560;3350;16.7500;1105078;244.996;-1;125;-29;1;0
5063.660;3350;16.7500;1106997;245.421;-1;125;-29;1;0
5063.760;3351;16.7550;1108762;245.813;-2;124;-29;1;0
5063.860;3352;16.7600;1109395;245.953;0;124;-28;1;0
5063.960;3352;16.7600;1109743;246.030;-1;124;-29;1;0
5064.060;3353;16.7650;1109695;246.019;-1;124;-29;1;0
5064.160;3354;16.7700;1106670;245.349;-1;125;-28;1;0
5064.260;3354;16.7700;1106501;245.311;-1;124;-29;1;0
5064.360;3355;16.7750;1108586;245.774;-1;124;-30;1;0
5064.460;3356;16.7800;1108012;245.646;-1;124;-29;1;0
5064.560;3356;16.7800;1107151;245.455;-1;124;-30;1;0
5064.660;3357;16.7850;1106859;245.391;0;124;-29;1;0
5064.760;3358;16.7900;1107146;245.454;-1;126;-30;1;0
5064.860;3358;16.7900;1108514;245.758;-1;123;-30;1;0
5064.960;3359;16.7950;1109280;245.927;-2;124;-29;1;0
5065.060;3360;16.8000;1110434;246.183;-1;124;-28;1;0
5065.160;3360;16.8000;1108749;245.810;-1;125;-29;1;0
5065.260;3361;16.8050;1108844;245.831;-1;125;-29;1;0
5065.360;3362;16.8100;1107827;245.605;-2;124;-29;1;0
5065.460;3362;16.8100;1109576;245.993;0;124;-29;1;0
5065.560;3363;16.8150;1110912;246.289;-1;125;-29;1;0
5065.660;3364;16.8200;1110545;246.208;-1;125;-28;1;0
5065.760;3364;16.8200;1109668;246.013;-1;124;-29;1;0
5065.860;3365;16.8250;1109245;245.920;0;124;-28;1;0
5065.960;3366;16.8300;1108879;245.838;-1;125;-29;1;0
5066.060;3366;16.8300;1110117;246.113;-1;124;-29;1;0
5066.160;3367;16.8350;1110314;246.157;-1;125;-28;1;0
5066.260;3368;16.8400;1110584;246.216;-1;125;-27;1;0
5066.360;3368;16.8400;1110238;246.140;-1;124;-30;1;0
5066.460;3369;16.8450;1110147;246.120;0;124;-28;1;0
5066.560;3370;16.8500;1109583;245.995;-1;125;-28;1;0
5066.660;3370;16.8500;1110028;246.093;-1;125;-29;1;0
5066.760;3371;16.8550;1110233;246.139;-1;125;-29;1;0
5066.860;3372;16.8600;1110217;246.135;-2;124;-29;1;0
5066.960;3372;16.8600;1110431;246.183;0;124;-29;1;0
5067.060;3373;16.8650;1108313;245.713;-1;125;-29;1;0
5067.160;3374;16.8700;1107768;245.592;-1;124;-29;1;0
5067.260;3374;16.8700;1108943;245.853;-1;124;-28;1;0
5067.360;3375;16.8750;1109337;245.940;-2;124;-29;1;0
5067.460;3376;16.8800;1110125;246.115;-1;125;-29;1;0
5067.560;3376;16.8800;1109728;246.027;-1;124;-29;1;0
5067.660;3377;16.8850;1109159;245.901;-1;125;-27;1;0
5067.760;3378;16.8900;1108898;245.843;-1;125;-29;1;0
5067.860;3378;16.8900;1109530;245.983;-1;124;-28;1;0
5067.960;3379;16.8950;1110031;246.094;-1;124;-29;1;0
5068.060;3380;16.9000;1110657;246.233;-1;124;-29;1;0
5068.160;3380;16.9000;1109460;245.967;-1;125;-29;1;0
5068.260;3381;16.9050;1110213;246.134;-1;124;-29;1;0
5068.360;3382;16.9100;1108371;245.726;-1;124;-30;1;0
5068.460;3382;16.9100;1108741;245.808;0;125;-30;1;0
5068.560;3383;16.9150;1108062;245.657;-1;124;-29;1;0
5068.660;3384;16.9200;1108115;245.669;0;125;-30;1;0
5068.760;3384;16.9200;1109212;245.912;-1;125;-29;1;0
5068.860;3385;16.9250;1107789;245.597;-1;125;-29;1;0
5068.960;3386;16.9300;1107850;245.610;0;124;-30;1;0
5069.060;3386;16.9300;1109268;245.925;-2;125;-28;1;0
5069.160;3387;16.9350;1109167;245.902;-1;124;-29;1;0
5069.260;3388;16.9400;1108660;245.790;-1;124;-29;1;0
5069.360;3388;16.9400;1108680;245.794;0;124;-29;1;0
5069.460;3389;16.9450;1109167;245.902;-2;124;-29;1;0
5069.560;3390;16.9500;1107344;245.498;-1;124;-30;1;0
5069.660;3390;16.9500;1108078;245.661;-1;124;-30;1;0
5069.760;3391;16.9550;1108685;245.795;-1;124;-28;1;0
5069.860;3392;16.9600;1108612;245.779;-1;124;-30;1;0
5069.960;3392;16.9600;1109626;246.004;-1;125;-29;1;0
5070.060;3393;16.9650;1108948;245.854;-1;124;-30;1;0
5070.160;3394;16.9700;1108228;245.694;-1;123;-29;1;0
5070.260;3394;16.9700;1109145;245.897;-1;124;-29;1;0
5070.360;3395;16.9750;1108143;245.675;-1;125;-30;1;0
5070.460;3396;16.9800;1108471;245.748;0;125;-30;1;0
5070.560;3396;16.9800;1108297;245.709;-1;124;-29;1;0
5070.660;3397;16.9850;1108441;245.741;-1;125;-29;1;0
5070.760;3398;16.9900;1108966;245.858;0;124;-30;1;0
5070.860;3398;16.9900;1109496;245.975;0;125;-29;1;0
5070.960;3399;16.9950;1108479;245.750;-1;124;-29;1;0
5071.060;3400;17.0000;1108151;245.677;0;124;-30;1;0
5071.160;3400;17.0000;1108063;245.658;-1;124;-28;1;0
5071.260;3401;17.0050;1106985;245.419;-1;124;-29;1;0
5071.360;3402;17.0100;1106940;245.409;0;123;-29;1;0
5071.460;3402;17.0100;1108920;245.848;-1;125;-30;1;0
5071.560;3403;17.0150;1108521;245.759;-1;124;-30;1;0
5071.660;3404;17.0200;1108687;245.796;-1;125;-29;1;0
5071.760;3404;17.0200;1110677;246.237;-1;124;-28;1;0
5071.860;3405;17.0250;1108150;245.677;-1;125;-30;1;0
5071.960;3406;17.0300;1107073;245.438;-1;125;-30;1;0
5072.060;3406;17.0300;1108025;245.649;-1;124;-28;1;0
5072.160;3407;17.0350;1108851;245.832;-1;125;-29;1;0
5072.260;3408;17.0400;1108842;245.830;-1;125;-30;1;0
5072.360;3408;17.0400;1108064;245.658;-1;125;-29;1;0
5072.460;3409;17.0450;1107491;245.531;-1;125;-30;1;0
5072.560;3410;17.0500;1106248;245.255;-1;125;-30;1;0
5072.660;3410;17.0500;1106455;245.301;-1;124;-29;1;0
5072.760;3411;17.0550;1106368;245.282;-1;124;-30;1;0
5072.860;3412;17.0600;1107726;245.583;-1;124;-29;1;0
5072.960;3412;17.0600;1107131;245.451;-1;125;-29;1;0
5073.060;3413;17.0650;1106610;245.335;0;124;-29;1;0
5073.160;3414;17.0700;1107588;245.552;-2;125;-29;1;0
5073.260;3414;17.0700;1108149;245.677;0;124;-29;1;0
5073.360;3415;17.0750;1108744;245.809;-1;124;-29;1;0
5073.460;3416;17.0800;1108666;245.791;-2;125;-28;1;0
5073.560;3416;17.0800;1108743;245.808;-1;125;-28;1;0
5073.660;3417;17.0850;1107906;245.623;-1;124;-30;1;0
5073.760;3418;17.0900;1106125;245.228;-2;125;-28;1;0
5073.860;3418;17.0900;1106985;245.419;-1;124;-29;1;0
5073.960;3419;17.0950;1107127;245.450;-1;124;-29;1;0
5074.060;3420;17.1000;1106725;245.361;-2;125;-29;1;0
5074.160;3420;17.1000;1106894;245.398;-1;124;-29;1;0
5074.260;3421;17.1050;1107271;245.482;-2;125;-29;1;0
5074.360;3422;17.1100;1106606;245.335;-2;124;-28;1;0
5074.460;3422;17.1100;1106640;245.342;-1;124;-30;1;0
5074.560;3423;17.1150;1106309;245.269;-1;124;-29;1;0
5074.660;3424;17.1200;1106594;245.332;-1;124;-29;1;0
5074.760;3424;17.1200;1106348;245.277;-1;124;-30;1;0
5074.860;3425;17.1250;1105746;245.144;-1;124;-29;1;0
5074.960;3426;17.1300;1104313;244.826;-1;125;-28;1;0
5075.060;3426;17.1300;1105148;245.011;-1;124;-29;1;0
5075.160;3427;17.1350;1105427;245.073;-1;125;-28;1;0
5075.260;3428;17.1400;1105562;245.103;-1;126;-28;1;0
5075.360;3428;17.1400;1104770;244.928;-1;124;-29;1;0
5075.460;3429;17.1450;1105344;245.055;-1;125;-29;1;0
5075.560;3430;17.1500;1103626;244.674;-1;125;-28;1;0
5075.660;3430;17.1500;1104101;244.779;-1;123;-29;1;0
5075.760;3431;17.1550;1105629;245.118;0;124;-29;1;0
5075.860;3432;17.1600;1105532;245.096;-1;124;-28;1;0
5075.960;3432;17.1600;1103826;244.718;-2;124;-28;1;0
5076.060;3433;17.1650;1102738;244.477;-1;124;-29;1;0
5076.160;3434;17.1700;1103869;244.728;-1;124;-28;1;0
5076.260;3434;17.1700;1103722;244.695;-1;124;-29;1;0
5076.360;3435;17.1750;1102459;244.415;-2;124;-29;1;0
5076.460;3436;17.1800;1102022;244.318;-1;125;-28;1;0
5076.560;3436;17.1800;1101025;244.097;-1;124;-29;1;0
5076.660;3437;17.1850;1100280;243.932;-2;125;-29;1;0
5076.760;3438;17.1900;1100611;244.005;-1;124;-29;1;0
5076.860;3438;17.1900;1102506;244.426;-1;124;-30;1;0
5076.960;3439;17.1950;1102391;244.400;0;124;-29;1;0
5077.060;3440;17.2000;1101185;244.133;-1;124;-29;1;0
5077.160;3440;17.2000;1099849;243.837;0;124;-29;1;0
5077.260;3441;17.2050;1100188;243.912;0;124;-29;1;0
5077.360;3442;17.2100;1100305;243.938;-1;125;-28;1;0
5077.460;3442;17.2100;1098620;243.564;-1;125;-29;1;0
5077.560;3443;17.2150;1098836;243.612;0;125;-28;1;0
5077.660;3444;17.2200;1099412;243.740;-2;125;-27;1;0
5077.760;3444;17.2200;1097114;243.230;-1;124;-29;1;0
5077.860;3445;17.2250;1096891;243.181;-1;124;-29;1;0
5077.960;3446;17.2300;1096612;243.119;-2;125;-29;1;0
5078.060;3446;17.2300;1096829;243.167;-1;124;-29;1;0
5078.160;3447;17.2350;1096173;243.022;-1;124;-29;1;0
5078.260;3448;17.2400;1097083;243.223;-1;125;-28;1;0
5078.360;3448;17.2400;1097044;243.215;-1;124;-29;1;0
5078.460;3449;17.2450;1095431;242.857;-1;125;-28;1;0
5078.560;3450;17.2500;1096130;243.012;-1;125;-29;1;0
5078.660;3450;17.2500;1097619;243.342;-1;125;-30;1;0
5078.760;3451;17.2550;1098799;243.604;0;125;-28;1;0
5078.860;3452;17.2600;1098773;243.598;-1;125;-30;1;0
5078.960;3452;17.2600;1098408;243.517;-1;125;-29;1;0
5079.060;3453;17.2650;1095916;242.965;-1;125;-29;1;0
5079.160;3454;17.2700;1094240;242.593;-1;124;-29;1;0
5079.260;3454;17.2700;1095563;242.886;-1;125;-29;1;0
5079.360;3455;17.2750;1097396;243.293;-1;125;-28;1;0
5079.460;3456;17.2800;1098245;243.481;-1;124;-30;1;0
5079.560;3456;17.2800;1098425;243.521;-1;124;-29;1;0
5079.660;3457;17.2850;1098400;243.515;-1;125;-29;1;0
5079.760;3458;17.2900;1096836;243.169;-1;124;-30;1;0
5079.860;3458;17.2900;1097837;243.390;0;124;-29;1;0
5079.960;3459;17.2950;1098636;243.568;-1;125;-29;1;0
5080.060;3460;17.3000;1098734;243.589;0;124;-29;1;0
5080.160;3460;17.3000;1100272;243.930;-1;125;-29;1;0
5080.260;3461;17.3050;1098973;243.642;-1;125;-29;1;0
5080.360;3462;17.3100;1098735;243.590;0;123;-30;1;0
5080.460;3462;17.3100;1099633;243.789;-1;125;-29;1;0
5080.560;3463;17.3150;1099544;243.769;-1;124;-29;1;0
5080.660;3464;17.3200;1099542;243.768;-1;123;-30;1;0
5080.760;3464;17.3200;1098763;243.596;-1;124;-30;1;0
5080.860;3465;17.3250;1098172;243.465;-1;124;-29;1;0
5080.960;3466;17.3300;1100315;243.940;-1;124;-29;1;0
5081.060;3466;17.3300;1100455;243.971;-1;125;-28;1;0
5081.160;3467;17.3350;1101138;244.122;-1;124;-29;1;0
5081.260;3468;17.3400;1101218;244.140;0;124;-29;1;0
5081.360;3468;17.3400;1100543;243.990;-1;125;-29;1;0
5081.460;3469;17.3450;1101181;244.132;-1;124;-29;1;0
5081.560;3470;17.3500;1100592;244.001;0;124;-30;1;0
5081.660;3470;17.3500;1101604;244.226;-1;124;-29;1;0
5081.760;3471;17.3550;1103270;244.595;-1;124;-30;1;0
5081.860;3472;17.3600;1102594;244.445;0;124;-30;1;0
5081.960;3472;17.3600;1104112;244.782;-1;124;-29;1;0
5082.060;3473;17.3650;1102743;244.478;0;125;-30;1;0
5082.160;3474;17.3700;1101058;244.105;-1;124;-30;1;0
5082.260;3474;17.3700;1101553;244.214;0;125;-29;1;0
5082.360;3475;17.3750;1103143;244.567;0;124;-29;1;0
5082.460;3476;17.3800;1104100;244.779;0;124;-30;1;0
5082.560;3476;17.3800;1102746;244.479;-1;125;-30;1;0
5082.660;3477;17.3850;1102784;244.487;-1;124;-30;1;0
5082.760;3478;17.3900;1102370;244.395;-1;124;-30;1;0
5082.860;3478;17.3900;1102986;244.532;-1;125;-30;1;0
5082.960;3479;17.3950;1103507;244.648;-1;124;-30;1;0
5083.060;3480;17.4000;1104947;244.967;-1;124;-29;1;0
5083.160;3480;17.4000;1104752;244.924;-1;125;-29;1;0
5083.260;3481;17.4050;1104367;244.838;0;125;-30;1;0
5083.360;3482;17.4100;1103835;244.720;-2;124;-28;1;0
5083.460;3482;17.4100;1105124;245.006;-1;124;-28;1;0
5083.560;3483;17.4150;1105369;245.060;-1;125;-29;1;0
5083.660;3484;17.4200;1105238;245.031;-2;125;-28;1;0
5083.760;3484;17.4200;1105838;245.164;-1;124;-29;1;0
5083.860;3485;17.4250;1105492;245.088;0;123;-29;1;0
5083.960;3486;17.4300;1105216;245.026;-2;124;-28;1;0
5084.060;3486;17.4300;1105272;245.039;-1;124;-29;1;0
5084.160;3487;17.4350;1106173;245.239;-1;125;-30;1;0
5084.260;3488;17.4400;1106532;245.318;-1;124;-28;1;0
5084.360;3488;17.4400;1106357;245.279;-1;124;-29;1;0
5084.460;3489;17.4450;1104884;244.953;-1;125;-30;1;0
5084.560;3490;17.4500;1103823;244.718;-1;124;-29;1;0
5084.660;3490;17.4500;1105642;245.121;-1;125;-30;1;0
5084.760;3491;17.4550;1107590;245.553;-1;125;-28;1;0
5084.860;3492;17.4600;1107083;245.440;-1;125;-28;1;0
5084.960;3492;17.4600;1105991;245.198;-1;125;-29;1;0
5085.060;3493;17.4650;1104219;244.805;-1;124;-29;1;0
5085.160;3494;17.4700;1104932;244.963;-2;124;-28;1;0
5085.260;3494;17.4700;1105416;245.071;-1;124;-29;1;0
5085.360;3495;17.4750;1106776;245.372;-1;125;-30;1;0
5085.460;3496;17.4800;1108480;245.750;-1;125;-28;1;0
5085.560;3496;17.4800;1106860;245.391;-1;125;-28;1;0
5085.660;3497;17.4850;1107416;245.514;-1;125;-29;1;0
5085.760;3498;17.4900;1106530;245.318;-1;125;-28;1;0
5085.860;3498;17.4900;1107768;245.592;0;125;-29;1;0
5085.960;3499;17.4950;1107893;245.620;-1;124;-29;1;0
5086.060;3500;17.5000;1106776;245.372;-1;124;-28;1;0
5086.160;3500;17.5000;1107466;245.525;-1;124;-29;1;0
5086.260;3501;17.5050;1107718;245.581;-1;125;-29;1;0
5086.360;3502;17.5100;1108085;245.662;-1;125;-29;1;0
5086.460;3502;17.5100;1108490;245.752;0;125;-30;1;0
5086.560;3503;17.5150;1110058;246.100;-1;124;-30;1;0
5086.660;3504;17.5200;1110281;246.149;-1;124;-30;1;0
5086.760;3504;17.5200;1109451;245.965;-1;125;-29;1;0
5086.860;3505;17.5250;1108834;245.828;-1;125;-29;1;0
5086.960;3506;17.5300;1109684;246.017;-1;124;-29;1;0
5087.060;3506;17.5300;1110675;246.237;-1;123;-29;1;0
5087.160;3507;17.5350;1110278;246.149;-1;124;-29;1;0
5087.260;3508;17.5400;1110118;246.113;-1;124;-29;1;0
5087.360;3508;17.5400;1110686;246.239;-1;125;-30;1;0
5087.460;3509;17.5450;1110498;246.197;-1;124;-29;1;0
5087.560;3510;17.5500;1109518;245.980;-2;125;-28;1;0
5087.660;3510;17.5500;1111202;246.353;-1;123;-29;1;0
5087.760;3511;17.5550;1111401;246.398;-1;124;-29;1;0
5087.860;3512;17.5600;1112414;246.622;-1;124;-29;1;0
5087.960;3512;17.5600;1112068;246.545;-1;124;-30;1;0
5088.060;3513;17.5650;1112117;246.556;-1;125;-28;1;0
5088.160;3514;17.5700;1110767;246.257;-1;125;-28;1;0
5088.260;3514;17.5700;1111058;246.322;-1;125;-29;1;0
5088.360;3515;17.5750;1111913;246.511;-1;124;-30;1;0
5088.460;3516;17.5800;1112204;246.576;-1;125;-29;1;0
5088.560;3516;17.5800;1112071;246.546;-1;125;-29;1;0
5088.660;3517;17.5850;1110475;246.192;-2;124;-28;1;0
5088.760;3518;17.5900;1110079;246.105;-1;125;-29;1;0
5088.860;3518;17.5900;1110311;246.156;-1;124;-29;1;0
5088.960;3519;17.5950;1111485;246.416;-1;124;-29;1;0
5089.060;3520;17.6000;1111545;246.430;-1;124;-29;1;0
5089.160;3520;17.6000;1112010;246.533;-1;124;-29;1;0
5089.260;3521;17.6050;1110874;246.281;-1;124;-30;1;0
5089.360;3522;17.6100;1108652;245.788;0;125;-29;1;0
5089.460;3522;17.6100;1108576;245.771;-1;124;-29;1;0
5089.560;3523;17.6150;1111275;246.370;-1;124;-29;1;0
5089.660;3524;17.6200;1111202;246.353;-1;125;-29;1;0
5089.760;3524;17.6200;1111192;246.351;-1;125;-30;1;0
5089.860;3525;17.6250;1110300;246.154;-1;125;-29;1;0
5089.960;3526;17.6300;1109736;246.028;-1;124;-30;1;0
5090.060;3526;17.6300;1110886;246.283;-1;125;-29;1;0
5090.160;3527;17.6350;1110747;246.253;-1;125;-29;1;0
5090.260;3528;17.6400;1111718;246.468;-1;125;-30;1;0
5090.360;3528;17.6400;1110389;246.173;-1;123;-30;1;0
5090.460;3529;17.6450;1109671;246.014;-2;124;-29;1;0
5090.560;3530;17.6500;1110065;246.101;0;124;-29;1;0
5090.660;3530;17.6500;1110223;246.136;-1;125;-29;1;0
5090.760;3531;17.6550;1109539;245.985;-1;124;-30;1;0
5090.860;3532;17.6600;1109797;246.042;-1;125;-29;1;0
5090.960;3532;17.6600;1108918;245.847;-1;124;-28;1;0
5091.060;3533;17.6650;1108489;245.752;-1;125;-29;1;0
5091.160;3534;17.6700;1109778;246.038;0;125;-30;1;0
5091.260;3534;17.6700;1109693;246.019;-1;125;-29;1;0
5091.360;3535;17.6750;1110770;246.258;-1;125;-29;1;0
5091.460;3536;17.6800;1111574;246.436;-1;124;-29;1;0
5091.560;3536;17.6800;1112518;246.645;-1;125;-29;1;0
5091.660;3537;17.6850;1110764;246.256;-1;125;-29;1;0
5091.760;3538;17.6900;1109242;245.919;-1;124;-30;1;0
5091.860;3538;17.6900;1108878;245.838;-1;123;-28;1;0
5091.960;3539;17.6950;1111641;246.451;-1;124;-30;1;0
5092.060;3540;17.7000;1111316;246.379;-1;124;-29;1;0
5092.160;3540;17.7000;1111213;246.356;-1;124;-29;1;0
5092.260;3541;17.7050;1109100;245.887;-1;124;-30;1;0
5092.360;3542;17.7100;1108025;245.649;-1;124;-29;1;0
5092.460;3542;17.7100;1109438;245.962;0;125;-29;1;0
5092.560;3543;17.7150;1110107;246.111;-1;124;-29;1;0
5092.660;3544;17.7200;1110897;246.286;-1;124;-29;1;0
5092.760;3544;17.7200;1110444;246.185;-2;124;-29;1;0
5092.860;3545;17.7250;1109516;245.980;-1;125;-30;1;0
5092.960;3546;17.7300;1109766;246.035;-2;125;-29;1;0
5093.060;3546;17.7300;1110432;246.183;-1;125;-29;1;0
5093.160;3547;17.7350;1109463;245.968;-1;125;-29;1;0
5093.260;3548;17.7400;1108218;245.692;-1;125;-29;1;0
5093.360;3548;17.7400;1108107;245.667;-1;124;-29;1;0
5093.460;3549;17.7450;1107256;245.479;-1;124;-30;1;0
5093.560;3550;17.7500;1106256;245.257;-2;125;-28;1;0
5093.660;3550;17.7500;1109621;246.003;0;124;-29;1;0
5093.760;3551;17.7550;1110388;246.173;-1;124;-29;1;0
5093.860;3552;17.7600;1108756;245.811;-2;125;-29;1;0
5093.960;3552;17.7600;1109040;245.874;-1;124;-29;1;0
5094.060;3553;17.7650;1108702;245.799;-1;124;-30;1;0
5094.160;3554;17.7700;1106483;245.307;0;126;-29;1;0
5094.260;3554;17.7700;1107794;245.598;-1;124;-29;1;0
5094.360;3555;17.7750;1109304;245.933;-1;125;-30;1;0
5094.460;3556;17.7800;1107136;245.452;-1;125;-29;1;0
5094.560;3556;17.7800;1105502;245.090;-1;124;-29;1;0
5094.660;3557;17.7850;1107405;245.512;-1;124;-30;1;0
5094.760;3558;17.7900;1107378;245.506;-1;125;-28;1;0
5094.860;3558;17.7900;1107545;245.543;-2;125;-29;1;0
5094.960;3559;17.7950;1108317;245.714;-1;123;-29;1;0
5095.060;3560;17.8000;1109513;245.979;-1;124;-28;1;0
5095.160;3560;17.8000;1108013;245.646;-1;124;-29;1;0
5095.260;3561;17.8050;1107012;245.425;-1;125;-29;1;0
5095.360;3562;17.8100;1106152;245.234;-2;125;-28;1;0
5095.460;3562;17.8100;1106255;245.257;-1;124;-30;1;0
5095.560;3563;17.8150;1106401;245.289;-1;124;-29;1;0
5095.660;3564;17.8200;1106264;245.259;0;124;-29;1;0
5095.760;3564;17.8200;1105386;245.064;-1;124;-29;1;0
5095.860;3565;17.8250;1105386;245.064;-1;124;-29;1;0
5095.960;3566;17.8300;1102508;244.426;-2;124;-29;1;0
5096.060;3566;17.8300;1103554;244.658;-1;125;-30;1;0
5096.160;3567;17.8350;1104975;244.973;-1;124;-29;1;0
5096.260;3568;17.8400;1104744;244.922;-2;124;-28;1;0
5096.360;3568;17.8400;1103693;244.689;-1;124;-29;1;0
5096.460;3569;17.8450;1102818;244.495;-1;124;-29;1;0
5096.560;3570;17.8500;1102082;244.332;-1;125;-27;1;0
5096.660;3570;17.8500;1103279;244.597;0;124;-29;1;0
5096.760;3571;17.8550;1103518;244.650;-1;125;-29;1;0
5096.860;3572;17.8600;1101566;244.217;-1;124;-28;1;0
5096.960;3572;17.8600;1101431;244.187;-1;125;-29;1;0
5097.060;3573;17.8650;1101080;244.109;-1;124;-28;1;0
5097.160;3574;17.8700;1100499;243.981;-1;125;-29;1;0
5097.260;3574;17.8700;1101372;244.174;-1;124;-29;1;0
5097.360;3575;17.8750;1100316;243.940;-1;125;-29;1;0
5097.460;3576;17.8800;1100436;243.967;-1;125;-29;1;0
5097.560;3576;17.8800;1100065;243.884;-1;125;-30;1;0
5097.660;3577;17.8850;1099346;243.725;-2;125;-29;1;0
5097.760;3578;17.8900;1099395;243.736;0;125;-30;1;0
5097.860;3578;17.8900;1100837;244.056;0;124;-30;1;0
5097.960;3579;17.8950;1099911;243.850;-1;125;-29;1;0
5098.060;3580;17.9000;1099156;243.683;-1;124;-29;1;0
5098.160;3580;17.9000;1099284;243.711;-1;125;-29;1;0
5098.260;3581;17.9050;1099545;243.769;-1;125;-29;1;0
5098.360;3582;17.9100;1099414;243.740;0;124;-30;1;0
5098.460;3582;17.9100;1101097;244.113;-1;124;-29;1;0
5098.560;3583;17.9150;1100165;243.907;0;125;-30;1;0
5098.660;3584;17.9200;1099985;243.867;0;124;-29;1;0
5098.760;3584;17.9200;1102378;244.397;-1;124;-28;1;0
5098.860;3585;17.9250;1102072;244.329;-1;125;-28;1;0
5098.960;3586;17.9300;1100490;243.979;0;124;-29;1;0
5099.060;3586;17.9300;1100791;244.045;0;125;-30;1;0
5099.160;3587;17.9350;1101057;244.104;-1;124;-29;1;0
5099.260;3588;17.9400;1101716;244.250;0;124;-29;1;0
5099.360;3588;17.9400;1101662;244.238;-1;124;-29;1;0
5099.460;3589;17.9450;1100978;244.087;-1;124;-28;1;0
5099.560;3590;17.9500;1100591;244.001;-1;124;-31;1;0
5099.660;3590;17.9500;1101559;244.216;-1;124;-30;1;0
5099.760;3591;17.9550;1102645;244.456;-1;125;-29;1;0
5099.860;3592;17.9600;1101567;244.217;-1;124;-29;1;0
5099.960;3592;17.9600;1102680;244.464;0;125;-29;1;0
5100.060;3593;17.9650;1102556;244.437;-1;125;-29;1;0
5100.160;3594;17.9700;1102543;244.434;0;125;-31;1;0
5100.260;3594;17.9700;1104057;244.769;-2;125;-30;1;0
5100.360;3595;17.9750;1103650;244.679;-1;125;-30;1;0
5100.460;3596;17.9800;1103635;244.676;-1;124;-29;1;0
5100.560;3596;17.9800;1103530;244.653;-1;125;-29;1;0
