Repository: tm-mech/diy-tensile-tester

# Desktop Tensile Testing Machine

A custom-built desktop tensile testing machine for characterizing 3D-printed polymer specimens according to ISO 527. Designed and built from scratch — mechanical assembly, electronics, firmware (Arduino/C++), and data acquisition & analysis software (Python).

> Personal engineering project bridging mechanical testing, embedded systems, and data analysis.
---

## Key Results

Three FDM-printed materials tested (ISO 527-2 Type 1BA dogbone, 5 mm/min, n = 3 each):

| Material | UTS [MPa] | E-Modulus [GPa] | Elongation |
|---|---|---|---|
| **PETG** (eSUN) | 34.8 ± 0.1 | 1.63 ± 0.10 | 77.1 ± 8.7% |
| **PLA** (eSUN) | 47.4 ± 1.1 | 2.68 ± 0.46 | 12–103%\* |

File: data/PETG/PETG_535_002.CSV (part 7 of 14)
time_s;steps;displacement_mm;force_raw;force_N;accel_x;accel_y;accel_z;endstop;step_loss
2750.188;3090;15.4500;1090569;241.779;-2;124;-28;1;0
2750.288;3090;15.4500;1091155;241.909;0;124;-28;1;0
2750.388;3091;15.4550;1091481;241.981;-1;124;-28;1;0
2750.488;3092;15.4600;1093826;242.501;-1;125;-29;1;0
2750.588;3092;15.4600;1094733;242.702;-1;125;-29;1;0
2750.688;3093;15.4650;1094290;242.604;-1;125;-28;1;0
2750.788;3094;15.4700;1095769;242.932;-1;125;-27;1;0
2750.888;3094;15.4700;1095818;242.943;-1;125;-29;1;0
2750.988;3095;15.4750;1094723;242.700;0;124;-28;1;0
2751.088;3096;15.4800;1096879;243.178;-1;124;-28;1;0
2751.188;3096;15.4800;1096760;243.152;-1;124;-28;1;0
2751.288;3097;15.4850;1094656;242.685;-1;125;-28;1;0
2751.388;3098;15.4900;1095673;242.911;-2;125;-27;1;0
2751.488;3098;15.4900;1097383;243.290;-1;125;-28;1;0
2751.588;3099;15.4950;1098244;243.481;-1;125;-29;1;0
2751.688;3100;15.5000;1098797;243.603;-2;125;-28;1;0
2751.788;3100;15.5000;1096863;243.175;-1;124;-29;1;0
2751.888;3101;15.5050;1096028;242.989;-1;125;-27;1;0
2751.988;3102;15.5100;1095062;242.775;-1;125;-29;1;0
2752.088;3102;15.5100;1097814;243.385;-1;125;-29;1;0
2752.188;3103;15.5150;1099278;243.710;-1;125;-28;1;0
2752.288;3104;15.5200;1098453;243.527;0;124;-29;1;0
2752.388;3104;15.5200;1098074;243.443;-1;124;-29;1;0
2752.488;3105;15.5250;1096618;243.120;-1;125;-27;1;0
2752.588;3106;15.5300;1095701;242.917;-1;124;-29;1;0
2752.688;3106;15.5300;1097526;243.322;-1;124;-28;1;0
2752.788;3107;15.5350;1099608;243.783;-2;125;-28;1;0
2752.888;3108;15.5400;1101658;244.238;-1;123;-29;1;0
2752.988;3108;15.5400;1099322;243.720;-1;124;-28;1;0
2753.088;3109;15.5450;1097765;243.375;-1;124;-28;1;0
2753.188;3110;15.5500;1098090;243.447;0;125;-29;1;0
2753.288;3110;15.5500;1098517;243.541;-1;125;-28;1;0
2753.388;3111;15.5550;1098550;243.549;-1;125;-28;1;0
2753.488;3112;15.5600;1100564;243.995;-1;124;-28;1;0
2753.588;3112;15.5600;1099391;243.735;-1;124;-29;1;0
2753.688;3113;15.5650;1100983;244.088;-1;125;-28;1;0
2753.788;3114;15.5700;1100135;243.900;-2;125;-30;1;0
2753.888;3114;15.5700;1101124;244.119;-1;124;-28;1;0
2753.988;3115;15.5750;1101074;244.108;-1;124;-29;1;0
2754.088;3116;15.5800;1101226;244.142;0;124;-29;1;0
2754.188;3116;15.5800;1099274;243.709;-1;125;-29;1;0
2754.288;3117;15.5850;1098924;243.631;-1;125;-28;1;0
2754.388;3118;15.5900;1099180;243.688;-1;124;-27;1;0
2754.488;3118;15.5900;1101640;244.234;-1;125;-27;1;0
2754.588;3119;15.5950;1101755;244.259;-1;124;-28;1;0
2754.688;3120;15.6000;1100528;243.987;-1;124;-28;1;0
2754.788;3120;15.6000;1101533;244.210;0;124;-28;1;0
2754.888;3121;15.6050;1101083;244.110;-1;125;-28;1;0
2754.988;3122;15.6100;1099698;243.803;-2;124;-27;1;0
2755.088;3122;15.6100;1100853;244.059;-1;124;-28;1;0
2755.188;3123;15.6150;1101681;244.243;-1;124;-28;1;0
2755.288;3124;15.6200;1100113;243.895;-1;124;-28;1;0
2755.388;3124;15.6200;1099900;243.848;-1;125;-28;1;0
2755.488;3125;15.6250;1098866;243.619;0;123;-29;1;0
2755.588;3126;15.6300;1099379;243.732;-2;124;-27;1;0
2755.688;3126;15.6300;1099581;243.777;-1;125;-28;1;0
2755.788;3127;15.6350;1098893;243.625;-2;124;-29;1;0
2755.888;3128;15.6400;1101115;244.117;-1;124;-28;1;0
2755.988;3128;15.6400;1101818;244.273;-1;125;-29;1;0
2756.088;3129;15.6450;1101953;244.303;-1;124;-29;1;0
2756.188;3130;15.6500;1102129;244.342;-2;125;-29;1;0
2756.288;3130;15.6500;1102183;244.354;-1;125;-28;1;0
2756.388;3131;15.6550;1101729;244.253;-1;124;-29;1;0
2756.488;3132;15.6600;1102314;244.383;-1;124;-29;1;0
2756.588;3132;15.6600;1101148;244.125;-1;124;-29;1;0
2756.688;3133;15.6650;1099646;243.792;-1;124;-27;1;0
2756.788;3134;15.6700;1100788;244.045;0;124;-29;1;0
2756.888;3134;15.6700;1101101;244.114;-1;125;-29;1;0
2756.988;3135;15.6750;1101163;244.128;-2;124;-28;1;0
2757.088;3136;15.6800;1101182;244.132;0;124;-29;1;0
2757.188;3136;15.6800;1101785;244.266;-1;123;-28;1;0
2757.288;3137;15.6850;1100597;244.002;-1;124;-29;1;0
2757.388;3138;15.6900;1100567;243.996;-1;123;-29;1;0
2757.488;3138;15.6900;1100005;243.871;0;125;-28;1;0
2757.588;3139;15.6950;1101278;244.153;-1;124;-28;1;0
2757.688;3140;15.7000;1101329;244.165;-1;124;-30;1;0
2757.788;3140;15.7000;1101596;244.224;-1;123;-28;1;0
2757.888;3141;15.7050;1101790;244.267;-1;124;-28;1;0
2757.988;3142;15.7100;1100800;244.047;-1;125;-29;1;0
2758.088;3142;15.7100;1100399;243.958;0;125;-28;1;0
2758.188;3143;15.7150;1099616;243.785;-1;124;-28;1;0
2758.288;3144;15.7200;1101378;244.176;0;124;-29;1;0
2758.388;3144;15.7200;1103334;244.609;-1;124;-30;1;0
2758.488;3145;15.7250;1103891;244.733;0;124;-28;1;0
2758.588;3146;15.7300;1101906;244.293;-1;125;-29;1;0
2758.688;3146;15.7300;1101111;244.116;-1;124;-28;1;0
2758.788;3147;15.7350;1101537;244.211;0;124;-28;1;0
2758.888;3148;15.7400;1100320;243.941;-1;124;-29;1;0
2758.988;3148;15.7400;1100274;243.931;-1;125;-29;1;0
2759.088;3149;15.7450;1099703;243.804;-1;124;-28;1;0
2759.188;3150;15.7500;1099631;243.788;-2;124;-27;1;0
2759.288;3150;15.7500;1099544;243.769;-2;124;-28;1;0
2759.388;3151;15.7550;1100115;243.895;-1;125;-29;1;0
2759.488;3152;15.7600;1100420;243.963;-1;125;-28;1;0
2759.588;3152;15.7600;1100008;243.872;-1;124;-29;1;0
2759.688;3153;15.7650;1100224;243.920;-1;124;-29;1;0
2759.788;3154;15.7700;1100021;243.875;-2;125;-27;1;0
2759.888;3154;15.7700;1100653;244.015;-1;125;-28;1;0
2759.988;3155;15.7750;1103056;244.548;-1;125;-29;1;0
2760.088;3156;15.7800;1100875;244.064;-1;124;-27;1;0
2760.188;3156;15.7800;1100607;244.005;-1;124;-29;1;0
2760.288;3157;15.7850;1099591;243.779;-2;124;-28;1;0
2760.388;3158;15.7900;1099643;243.791;-2;124;-28;1;0
2760.488;3158;15.7900;1100866;244.062;-1;125;-29;1;0
2760.588;3159;15.7950;1101031;244.099;-1;125;-28;1;0
2760.688;3160;15.8000;1100038;243.878;-1;124;-28;1;0
2760.788;3160;15.8000;1101580;244.220;-1;125;-29;1;0
2760.888;3161;15.8050;1099918;243.852;-1;125;-28;1;0
2760.988;3162;15.8100;1098661;243.573;-1;124;-29;1;0
2761.088;3162;15.8100;1099090;243.668;-1;124;-28;1;0
2761.188;3163;15.8150;1100305;243.938;-1;124;-29;1;0
2761.288;3164;15.8200;1099272;243.709;-1;125;-29;1;0
2761.388;3164;15.8200;1098842;243.613;-2;125;-29;1;0
2761.488;3165;15.8250;1098461;243.529;-1;124;-29;1;0
2761.588;3166;15.8300;1099314;243.718;0;124;-29;1;0
2761.688;3166;15.8300;1098248;243.482;-2;125;-28;1;0
2761.788;3167;15.8350;1099148;243.681;-1;124;-29;1;0
2761.888;3168;15.8400;1099714;243.807;-1;124;-28;1;0
2761.988;3168;15.8400;1100216;243.918;-1;124;-28;1;0
2762.088;3169;15.8450;1099576;243.776;-1;124;-28;1;0
2762.188;3170;15.8500;1097803;243.383;-1;124;-29;1;0
2762.288;3170;15.8500;1098419;243.519;-1;125;-28;1;0
2762.388;3171;15.8550;1098764;243.596;-1;125;-28;1;0
2762.488;3172;15.8600;1098200;243.471;-1;124;-28;1;0
2762.588;3172;15.8600;1098446;243.525;-1;125;-28;1;0
2762.688;3173;15.8650;1098217;243.475;-1;124;-28;1;0
2762.788;3174;15.8700;1097094;243.226;-1;124;-29;1;0
2762.888;3174;15.8700;1096750;243.149;-1;124;-28;1;0
2762.988;3175;15.8750;1097011;243.207;-1;124;-28;1;0
2763.088;3176;15.8800;1097538;243.324;-1;125;-29;1;0
2763.188;3176;15.8800;1096002;242.984;-1;124;-29;1;0
2763.288;3177;15.8850;1095433;242.857;-1;124;-28;1;0
2763.388;3178;15.8900;1096598;243.116;-1;124;-29;1;0
2763.488;3178;15.8900;1096780;243.156;-1;124;-28;1;0
2763.588;3179;15.8950;1096621;243.121;-1;124;-28;1;0
2763.688;3180;15.9000;1096616;243.120;-2;125;-29;1;0
2763.788;3180;15.9000;1096880;243.178;-1;124;-27;1;0
2763.888;3181;15.9050;1096103;243.006;-1;124;-28;1;0
2763.988;3182;15.9100;1093083;242.337;-1;124;-29;1;0
2764.088;3182;15.9100;1093055;242.330;-1;124;-29;1;0
2764.188;3183;15.9150;1095839;242.948;-1;124;-28;1;0
2764.288;3184;15.9200;1094212;242.587;-1;124;-28;1;0
2764.388;3184;15.9200;1092809;242.276;0;125;-29;1;0
2764.488;3185;15.9250;1092465;242.199;-1;124;-29;1;0
2764.588;3186;15.9300;1092272;242.157;-1;126;-28;1;0
2764.688;3186;15.9300;1092477;242.202;-1;125;-29;1;0
2764.788;3187;15.9350;1091125;241.902;-1;125;-29;1;0
2764.888;3188;15.9400;1089972;241.647;-2;124;-28;1;0
2764.988;3188;15.9400;1089005;241.432;-1;125;-29;1;0
2765.088;3189;15.9450;1089674;241.581;-1;125;-28;1;0
2765.188;3190;15.9500;1089417;241.524;-1;124;-27;1;0
2765.288;3190;15.9500;1088790;241.385;-1;125;-28;1;0
2765.388;3191;15.9550;1088998;241.431;-1;124;-29;1;0
2765.488;3192;15.9600;1088749;241.376;-2;125;-28;1;0
2765.588;3192;15.9600;1087248;241.043;-1;124;-28;1;0
2765.688;3193;15.9650;1087291;241.052;-1;124;-29;1;0
2765.788;3194;15.9700;1086455;240.867;-2;124;-28;1;0
2765.888;3194;15.9700;1086877;240.961;-2;125;-29;1;0
2765.988;3195;15.9750;1086259;240.824;-1;124;-29;1;0
2766.088;3196;15.9800;1086645;240.909;-1;124;-30;1;0
2766.188;3196;15.9800;1087147;241.020;-1;125;-27;1;0
2766.288;3197;15.9850;1083847;240.289;-1;124;-29;1;0
2766.388;3198;15.9900;1084389;240.409;0;124;-29;1;0
2766.488;3198;15.9900;1086889;240.963;-1;125;-27;1;0
2766.588;3199;15.9950;1086935;240.973;-1;125;-28;1;0
2766.688;3200;16.0000;1087137;241.018;0;124;-29;1;0
2766.788;3200;16.0000;1088610;241.345;-2;125;-29;1;0
2766.888;3201;16.0050;1087269;241.048;-1;124;-28;1;0
2766.988;3202;16.0100;1086495;240.876;-1;124;-30;1;0
2767.088;3202;16.0100;1087093;241.009;-1;125;-29;1;0
2767.188;3203;16.0150;1087173;241.026;-1;125;-27;1;0
2767.288;3204;16.0200;1087917;241.191;-1;123;-29;1;0
2767.388;3204;16.0200;1087149;241.021;-1;124;-29;1;0
2767.488;3205;16.0250;1085769;240.715;-1;124;-28;1;0
2767.588;3206;16.0300;1084354;240.401;-2;124;-29;1;0
2767.688;3206;16.0300;1086088;240.786;-1;124;-27;1;0
2767.788;3207;16.0350;1087365;241.069;0;124;-27;1;0
2767.888;3208;16.0400;1087825;241.171;-1;125;-28;1;0
2767.988;3208;16.0400;1087691;241.141;-1;124;-29;1;0
2768.088;3209;16.0450;1087849;241.176;-2;123;-28;1;0
2768.188;3210;16.0500;1087420;241.081;-1;125;-28;1;0
2768.288;3210;16.0500;1087427;241.083;-1;124;-28;1;0
2768.388;3211;16.0550;1087845;241.175;-1;125;-28;1;0
2768.488;3212;16.0600;1089659;241.577;-1;124;-29;1;0
2768.588;3212;16.0600;1088824;241.392;-1;124;-29;1;0
2768.688;3213;16.0650;1088252;241.265;-1;123;-29;1;0
2768.788;3214;16.0700;1087746;241.153;-2;124;-29;1;0
2768.888;3214;16.0700;1088909;241.411;-1;124;-28;1;0
2768.988;3215;16.0750;1089553;241.554;-1;124;-28;1;0
2769.088;3216;16.0800;1090206;241.699;-2;124;-27;1;0
2769.188;3216;16.0800;1090002;241.653;-1;125;-28;1;0
2769.288;3217;16.0850;1089910;241.633;-1;125;-29;1;0
2769.388;3218;16.0900;1090958;241.865;-1;123;-27;1;0
2769.488;3218;16.0900;1091285;241.938;-1;124;-27;1;0
2769.588;3219;16.0950;1092386;242.182;-1;125;-29;1;0
2769.688;3220;16.1000;1091126;241.903;-2;124;-28;1;0
2769.788;3220;16.1000;1091311;241.944;-2;126;-28;1;0
2769.888;3221;16.1050;1091753;242.042;0;124;-29;1;0
2769.988;3222;16.1100;1091145;241.907;-1;124;-27;1;0
2770.088;3222;16.1100;1093046;242.328;-1;124;-29;1;0
2770.188;3223;16.1150;1093820;242.500;-1;124;-28;1;0
2770.288;3224;16.1200;1092888;242.293;-1;125;-28;1;0
2770.388;3224;16.1200;1093233;242.370;-1;124;-29;1;0
2770.488;3225;16.1250;1092736;242.260;-1;123;-28;1;0
2770.588;3226;16.1300;1093679;242.469;-2;124;-28;1;0
2770.688;3226;16.1300;1094221;242.589;-1;125;-29;1;0
2770.788;3227;16.1350;1093736;242.481;-1;124;-29;1;0
2770.888;3228;16.1400;1094957;242.752;-2;124;-28;1;0
2770.988;3228;16.1400;1092858;242.287;-1;124;-28;1;0
2771.088;3229;16.1450;1092609;242.231;-1;125;-28;1;0
2771.188;3230;16.1500;1092450;242.196;-1;124;-29;1;0
2771.288;3230;16.1500;1094024;242.545;-1;124;-28;1;0
2771.388;3231;16.1550;1095577;242.889;-2;124;-29;1;0
2771.488;3232;16.1600;1095303;242.829;-1;124;-29;1;0
2771.588;3232;16.1600;1094543;242.660;0;124;-28;1;0
2771.688;3233;16.1650;1095008;242.763;-2;124;-28;1;0
2771.788;3234;16.1700;1094535;242.658;-1;124;-29;1;0
2771.888;3234;16.1700;1094540;242.660;-1;123;-28;1;0
2771.988;3235;16.1750;1096647;243.127;-1;124;-28;1;0
2772.088;3236;16.1800;1095490;242.870;-1;124;-28;1;0
2772.188;3236;16.1800;1094609;242.675;-1;124;-29;1;0
2772.288;3237;16.1850;1095696;242.916;-1;125;-29;1;0
2772.388;3238;16.1900;1095111;242.786;-1;125;-30;1;0
2772.488;3238;16.1900;1094509;242.653;-1;124;-28;1;0
2772.588;3239;16.1950;1095321;242.833;-1;125;-28;1;0
2772.688;3240;16.2000;1096244;243.037;-1;124;-28;1;0
2772.788;3240;16.2000;1095646;242.905;-2;125;-29;1;0
2772.888;3241;16.2050;1094297;242.606;-1;124;-28;1;0
2772.988;3242;16.2100;1093614;242.454;-1;125;-29;1;0
2773.088;3242;16.2100;1094973;242.756;-1;124;-28;1;0
2773.188;3243;16.2150;1095861;242.952;-1;124;-28;1;0
2773.288;3244;16.2200;1096404;243.073;-1;124;-29;1;0
2773.388;3244;16.2200;1094385;242.625;-1;125;-29;1;0
2773.488;3245;16.2250;1093524;242.434;-1;125;-29;1;0
2773.588;3246;16.2300;1091892;242.072;-1;124;-28;1;0
2773.688;3246;16.2300;1092958;242.309;-1;124;-29;1;0
2773.788;3247;16.2350;1094449;242.639;-1;124;-28;1;0
2773.888;3248;16.2400;1097107;243.229;-1;125;-29;1;0
2773.988;3248;16.2400;1099134;243.678;-1;125;-28;1;0
2774.088;3249;16.2450;1096845;243.171;-1;124;-28;1;0
2774.188;3250;16.2500;1094802;242.718;-2;124;-28;1;0
2774.288;3250;16.2500;1094998;242.761;-1;125;-28;1;0
2774.388;3251;16.2550;1096966;243.197;-1;124;-29;1;0
2774.488;3252;16.2600;1096311;243.052;-1;124;-28;1;0
2774.588;3252;16.2600;1095790;242.937;-1;124;-28;1;0
2774.688;3253;16.2650;1094413;242.631;-1;124;-28;1;0
2774.788;3254;16.2700;1093493;242.427;-2;124;-27;1;0
2774.888;3254;16.2700;1095120;242.788;-1;124;-29;1;0
2774.988;3255;16.2750;1095253;242.818;-1;124;-29;1;0
2775.088;3256;16.2800;1094798;242.717;-1;125;-28;1;0
2775.188;3256;16.2800;1095882;242.957;-1;125;-28;1;0
2775.288;3257;16.2850;1094460;242.642;-1;124;-28;1;0
2775.388;3258;16.2900;1094556;242.663;-2;125;-28;1;0
2775.488;3258;16.2900;1094892;242.738;-1;124;-28;1;0
2775.588;3259;16.2950;1094483;242.647;-1;124;-28;1;0
2775.688;3260;16.3000;1096157;243.018;-2;125;-28;1;0
2775.788;3260;16.3000;1097330;243.278;-1;124;-28;1;0
2775.888;3261;16.3050;1093999;242.540;-1;124;-29;1;0
2775.988;3262;16.3100;1095166;242.798;-1;124;-29;1;0
2776.088;3262;16.3100;1096783;243.157;-1;124;-27;1;0
2776.188;3263;16.3150;1097119;243.231;0;125;-28;1;0
2776.288;3264;16.3200;1096249;243.038;0;125;-28;1;0
2776.388;3264;16.3200;1095706;242.918;-1;124;-29;1;0
2776.488;3265;16.3250;1096152;243.017;-1;124;-29;1;0
2776.588;3266;16.3300;1094823;242.722;-1;124;-28;1;0
2776.688;3266;16.3300;1095912;242.964;0;125;-28;1;0
2776.788;3267;16.3350;1096345;243.060;-1;124;-28;1;0
2776.888;3268;16.3400;1097023;243.210;-1;124;-30;1;0
2776.988;3268;16.3400;1096416;243.075;-1;125;-27;1;0
2777.088;3269;16.3450;1095504;242.873;-1;125;-28;1;0
2777.188;3270;16.3500;1094689;242.693;-1;124;-29;1;0
2777.288;3270;16.3500;1095032;242.769;-1;125;-28;1;0
2777.388;3271;16.3550;1097546;243.326;-1;124;-28;1;0
2777.488;3272;16.3600;1096974;243.199;-1;124;-29;1;0
2777.588;3272;16.3600;1096352;243.061;-2;124;-29;1;0
2777.688;3273;16.3650;1095377;242.845;-2;124;-28;1;0
2777.788;3274;16.3700;1095196;242.805;-1;124;-29;1;0
2777.888;3274;16.3700;1095901;242.961;-1;124;-28;1;0
2777.988;3275;16.3750;1095415;242.854;-1;125;-29;1;0
2778.088;3276;16.3800;1096209;243.030;-1;124;-29;1;0
2778.188;3276;16.3800;1093141;242.349;-1;125;-29;1;0
2778.288;3277;16.3850;1093520;242.433;-1;125;-29;1;0
2778.388;3278;16.3900;1092947;242.306;-1;125;-28;1;0
2778.488;3278;16.3900;1095309;242.830;0;126;-28;1;0
2778.588;3279;16.3950;1095453;242.862;-2;124;-28;1;0
2778.688;3280;16.4000;1094932;242.746;-1;124;-28;1;0
2778.788;3280;16.4000;1095010;242.764;-1;125;-29;1;0
2778.888;3281;16.4050;1095074;242.778;-1;125;-28;1;0
2778.988;3282;16.4100;1095326;242.834;-2;125;-28;1;0
2779.088;3282;16.4100;1095130;242.790;-1;124;-28;1;0
2779.188;3283;16.4150;1094518;242.655;-1;124;-28;1;0
2779.288;3284;16.4200;1094504;242.652;-1;125;-28;1;0
2779.388;3284;16.4200;1093866;242.510;-1;125;-29;1;0
2779.488;3285;16.4250;1093507;242.431;-2;124;-28;1;0
2779.588;3286;16.4300;1093297;242.384;-1;124;-27;1;0
2779.688;3286;16.4300;1092329;242.169;-1;124;-28;1;0
2779.788;3287;16.4350;1094985;242.758;-1;124;-29;1;0
2779.888;3288;16.4400;1095224;242.811;-1;124;-27;1;0
2779.988;3288;16.4400;1093354;242.397;-1;124;-28;1;0
2780.088;3289;16.4450;1092255;242.153;-2;124;-28;1;0
2780.188;3290;16.4500;1092976;242.313;-2;125;-27;1;0
2780.288;3290;16.4500;1093148;242.351;-2;125;-28;1;0
2780.388;3291;16.4550;1093897;242.517;-1;124;-28;1;0
2780.488;3292;16.4600;1094577;242.668;-1;124;-29;1;0
2780.588;3292;16.4600;1092020;242.101;-1;125;-29;1;0
2780.688;3293;16.4650;1091673;242.024;-1;125;-28;1;0
2780.788;3294;16.4700;1089938;241.639;-2;124;-28;1;0
2780.888;3294;16.4700;1090716;241.812;-1;124;-28;1;0
2780.988;3295;16.4750;1091093;241.895;-2;124;-28;1;0
2781.088;3296;16.4800;1092325;242.168;-1;125;-28;1;0
2781.188;3296;16.4800;1091761;242.043;-1;125;-28;1;0
2781.288;3297;16.4850;1091597;242.007;-2;124;-28;1;0
2781.388;3298;16.4900;1091062;241.888;-2;123;-29;1;0
2781.488;3298;16.4900;1091016;241.878;-1;124;-29;1;0
2781.588;3299;16.4950;1090827;241.836;-1;124;-29;1;0
2781.688;3300;16.5000;1091265;241.933;0;124;-29;1;0
2781.788;3300;16.5000;1090383;241.738;-1;125;-28;1;0
2781.888;3301;16.5050;1089654;241.576;-1;125;-29;1;0
2781.988;3302;16.5100;1089638;241.573;0;125;-29;1;0
2782.088;3302;16.5100;1088582;241.339;-2;124;-28;1;0
2782.188;3303;16.5150;1089005;241.432;-1;123;-29;1;0
2782.288;3304;16.5200;1087969;241.203;0;124;-29;1;0
2782.388;3304;16.5200;1087518;241.103;0;124;-29;1;0
2782.488;3305;16.5250;1086562;240.891;-1;124;-29;1;0
2782.588;3306;16.5300;1084638;240.464;0;124;-29;1;0
2782.688;3306;16.5300;1083975;240.317;-1;124;-29;1;0
2782.788;3307;16.5350;1085831;240.729;-1;124;-28;1;0
2782.888;3308;16.5400;1086660;240.913;-1;124;-29;1;0
2782.988;3308;16.5400;1084383;240.408;-1;124;-28;1;0
2783.088;3309;16.5450;1083467;240.205;-2;125;-27;1;0
2783.188;3310;16.5500;1083874;240.295;-1;124;-28;1;0
2783.288;3310;16.5500;1082928;240.085;-2;125;-29;1;0
2783.388;3311;16.5550;1083090;240.121;-2;125;-28;1;0
2783.488;3312;16.5600;1084058;240.336;-1;124;-28;1;0
2783.588;3312;16.5600;1083799;240.278;-1;124;-28;1;0
2783.688;3313;16.5650;1083382;240.186;-1;125;-28;1;0
2783.788;3314;16.5700;1083331;240.174;-2;124;-28;1;0
2783.888;3314;16.5700;1084321;240.394;-1;125;-29;1;0
2783.988;3315;16.5750;1083574;240.228;-2;125;-28;1;0
2784.088;3316;16.5800;1083052;240.113;-1;125;-28;1;0
2784.188;3316;16.5800;1083004;240.102;-1;125;-28;1;0
2784.288;3317;16.5850;1083135;240.131;-1;125;-29;1;0
2784.388;3318;16.5900;1083438;240.198;-1;124;-28;1;0
2784.488;3318;16.5900;1084889;240.520;-1;124;-28;1;0
2784.588;3319;16.5950;1085450;240.644;-1;124;-28;1;0
2784.688;3320;16.6000;1085835;240.730;-1;124;-28;1;0
2784.788;3320;16.6000;1085842;240.731;-2;125;-28;1;0
2784.888;3321;16.6050;1084623;240.461;-1;124;-28;1;0
2784.988;3322;16.6100;1084657;240.468;-1;124;-28;1;0
2785.088;3322;16.6100;1084732;240.485;-1;124;-28;1;0
2785.188;3323;16.6150;1084701;240.478;-1;124;-28;1;0
2785.288;3324;16.6200;1085130;240.573;-2;125;-28;1;0
2785.388;3324;16.6200;1084183;240.363;-1;124;-29;1;0
2785.488;3325;16.6250;1083558;240.225;-1;124;-28;1;0
2785.588;3326;16.6300;1083886;240.298;-1;124;-28;1;0
2785.688;3326;16.6300;1083916;240.304;-1;124;-29;1;0
2785.788;3327;16.6350;1085339;240.620;-1;124;-29;1;0
2785.888;3328;16.6400;1086773;240.938;-2;125;-29;1;0
2785.988;3328;16.6400;1085657;240.690;-2;124;-28;1;0
2786.088;3329;16.6450;1085695;240.699;-1;124;-29;1;0
2786.188;3330;16.6500;1087148;241.021;-2;125;-28;1;0
2786.288;3330;16.6500;1087473;241.093;-1;124;-29;1;0
2786.388;3331;16.6550;1085683;240.696;-1;125;-28;1;0
2786.488;3332;16.6600;1086790;240.941;-2;124;-28;1;0
2786.588;3332;16.6600;1085642;240.687;-1;125;-28;1;0
2786.688;3333;16.6650;1084109;240.347;-1;124;-29;1;0
2786.788;3334;16.6700;1084485;240.430;-2;125;-29;1;0
2786.888;3334;16.6700;1086970;240.981;-1;124;-28;1;0
2786.988;3335;16.6750;1088527;241.326;-1;124;-28;1;0
2787.088;3336;16.6800;1088586;241.340;-1;124;-28;1;0
2787.188;3336;16.6800;1089038;241.440;-1;125;-28;1;0
2787.288;3337;16.6850;1087726;241.149;-1;124;-28;1;0
2787.388;3338;16.6900;1088004;241.210;-1;124;-29;1;0
2787.488;3338;16.6900;1088530;241.327;-1;125;-28;1;0
2787.588;3339;16.6950;1088536;241.328;-1;124;-29;1;0
2787.688;3340;16.7000;1088812;241.390;0;124;-29;1;0
2787.788;3340;16.7000;1087583;241.117;-1;125;-29;1;0
2787.888;3341;16.7050;1088158;241.245;-2;124;-29;1;0
2787.988;3342;16.7100;1088738;241.373;-1;124;-30;1;0
2788.088;3342;16.7100;1088638;241.351;-1;125;-27;1;0
2788.188;3343;16.7150;1089029;241.438;-1;124;-28;1;0
2788.288;3344;16.7200;1090663;241.800;-1;124;-28;1;0
2788.388;3344;16.7200;1092357;242.176;-1;125;-28;1;0
2788.488;3345;16.7250;1090019;241.657;-1;124;-28;1;0
2788.588;3346;16.7300;1089694;241.585;0;123;-29;1;0
2788.688;3346;16.7300;1088078;241.227;-1;125;-29;1;0
2788.788;3347;16.7350;1089040;241.440;-1;125;-28;1;0
2788.888;3348;16.7400;1090848;241.841;-1;124;-29;1;0
2788.988;3348;16.7400;1090513;241.767;-1;124;-30;1;0
2789.088;3349;16.7450;1089212;241.478;-1;124;-28;1;0
2789.188;3350;16.7500;1089639;241.573;-1;124;-28;1;0
2789.288;3350;16.7500;1090824;241.836;-1;124;-29;1;0
2789.388;3351;16.7550;1091326;241.947;-1;124;-29;1;0
2789.488;3352;16.7600;1091085;241.894;-2;124;-27;1;0
2789.588;3352;16.7600;1091501;241.986;-1;124;-28;1;0
2789.688;3353;16.7650;1092090;242.116;-1;125;-28;1;0
2789.788;3354;16.7700;1091413;241.966;-1;125;-28;1;0
2789.888;3354;16.7700;1093730;242.480;-1;124;-28;1;0
2789.988;3355;16.7750;1094098;242.562;-1;125;-28;1;0
2790.088;3356;16.7800;1093536;242.437;-1;125;-28;1;0
2790.188;3356;16.7800;1092547;242.218;-1;124;-28;1;0
2790.288;3357;16.7850;1092903;242.297;-1;124;-28;1;0
2790.388;3358;16.7900;1093006;242.319;-1;125;-28;1;0
2790.488;3358;16.7900;1093457;242.419;-1;123;-28;1;0
2790.588;3359;16.7950;1094180;242.580;-1;125;-28;1;0
2790.688;3360;16.8000;1096592;243.114;-1;124;-26;1;0
2790.788;3360;16.8000;1097251;243.261;-1;125;-28;1;0
2790.888;3361;16.8050;1095525;242.878;-2;126;-28;1;0
2790.988;3362;16.8100;1095261;242.819;-2;125;-28;1;0
2791.088;3362;16.8100;1096396;243.071;-2;124;-29;1;0
2791.188;3363;16.8150;1096671;243.132;-1;124;-28;1;0
2791.288;3364;16.8200;1096790;243.158;-1;124;-28;1;0
2791.388;3364;16.8200;1098396;243.514;-1;125;-28;1;0
2791.488;3365;16.8250;1098037;243.435;-1;124;-29;1;0
2791.588;3366;16.8300;1096333;243.057;-2;124;-27;1;0
2791.688;3366;16.8300;1097824;243.388;-2;123;-29;1;0
2791.788;3367;16.8350;1098481;243.533;-1;124;-28;1;0
2791.888;3368;16.8400;1097421;243.298;-2;124;-27;1;0
2791.988;3368;16.8400;1098191;243.469;0;125;-28;1;0
2792.088;3369;16.8450;1097221;243.254;-1;124;-28;1;0
2792.188;3370;16.8500;1097022;243.210;-2;124;-28;1;0
2792.288;3370;16.8500;1097988;243.424;-1;125;-28;1;0
2792.388;3371;16.8550;1099107;243.672;-2;125;-28;1;0
2792.488;3372;16.8600;1098593;243.558;-1;125;-29;1;0
2792.588;3372;16.8600;1098671;243.575;-1;125;-29;1;0
2792.688;3373;16.8650;1097789;243.380;0;124;-29;1;0
2792.788;3374;16.8700;1096619;243.120;-1;125;-29;1;0
2792.888;3374;16.8700;1096795;243.159;-2;124;-28;1;0
2792.988;3375;16.8750;1097627;243.344;-1;124;-28;1;0
2793.088;3376;16.8800;1097321;243.276;-1;124;-30;1;0
2793.188;3376;16.8800;1097836;243.390;-1;125;-30;1;0
2793.288;3377;16.8850;1097086;243.224;-2;124;-28;1;0
2793.388;3378;16.8900;1097278;243.267;-1;124;-29;1;0
2793.488;3378;16.8900;1098353;243.505;-1;124;-28;1;0
2793.588;3379;16.8950;1097651;243.349;-1;125;-29;1;0
2793.688;3380;16.9000;1097767;243.375;-1;124;-29;1;0
2793.788;3380;16.9000;1097125;243.233;0;124;-28;1;0
2793.888;3381;16.9050;1097586;243.335;-2;125;-28;1;0
2793.988;3382;16.9100;1095955;242.973;-1;124;-30;1;0
2794.088;3382;16.9100;1096740;243.147;-1;124;-29;1;0
2794.188;3383;16.9150;1098650;243.571;-1;125;-28;1;0
2794.288;3384;16.9200;1098969;243.641;-1;124;-30;1;0
2794.388;3384;16.9200;1098500;243.537;-1;125;-29;1;0
2794.488;3385;16.9250;1098876;243.621;-2;125;-28;1;0
2794.588;3386;16.9300;1098353;243.505;0;124;-28;1;0
2794.688;3386;16.9300;1098536;243.545;-1;124;-28;1;0
2794.788;3387;16.9350;1098331;243.500;0;124;-27;1;0
2794.888;3388;16.9400;1098028;243.433;-1;125;-29;1;0
2794.988;3388;16.9400;1097447;243.304;-1;125;-29;1;0
2795.088;3389;16.9450;1097316;243.275;-1;125;-29;1;0
2795.188;3390;16.9500;1096317;243.053;-1;125;-28;1;0
2795.288;3390;16.9500;1095923;242.966;-1;124;-28;1;0
2795.388;3391;16.9550;1096294;243.048;-1;124;-29;1;0
2795.488;3392;16.9600;1097587;243.335;-1;125;-28;1;0
2795.588;3392;16.9600;1097937;243.413;-1;125;-29;1;0
2795.688;3393;16.9650;1095390;242.848;-1;124;-28;1;0
2795.788;3394;16.9700;1096959;243.196;-2;125;-27;1;0
2795.888;3394;16.9700;1098026;243.432;-1;124;-29;1;0
2795.988;3395;16.9750;1097342;243.281;-1;124;-28;1;0
2796.088;3396;16.9800;1097538;243.324;-1;124;-27;1;0
2796.188;3396;16.9800;1098115;243.452;-1;124;-29;1;0
2796.288;3397;16.9850;1098049;243.437;-1;124;-30;1;0
2796.388;3398;16.9900;1098049;243.437;-2;125;-29;1;0
2796.488;3398;16.9900;1096769;243.154;-1;124;-29;1;0
2796.588;3399;16.9950;1097994;243.425;-1;125;-28;1;0
2796.688;3400;17.0000;1097345;243.281;-1;126;-27;1;0
2796.788;3400;17.0000;1096527;243.100;-2;123;-28;1;0
2796.888;3401;17.0050;1096230;243.034;-2;125;-29;1;0
2796.988;3402;17.0100;1096993;243.203;-1;124;-28;1;0
2797.088;3402;17.0100;1097703;243.361;-1;124;-28;1;0
2797.188;3403;17.0150;1096853;243.172;-1;124;-29;1;0
2797.288;3404;17.0200;1096152;243.017;-1;123;-28;1;0
2797.388;3404;17.0200;1095686;242.914;-1;124;-29;1;0
2797.488;3405;17.0250;1096415;243.075;-1;124;-29;1;0
2797.588;3406;17.0300;1095915;242.964;-2;125;-27;1;0
2797.688;3406;17.0300;1095573;242.889;-1;124;-29;1;0
2797.788;3407;17.0350;1096997;243.204;-1;125;-29;1;0
2797.888;3408;17.0400;1097700;243.360;-1;124;-27;1;0
2797.988;3408;17.0400;1095469;242.865;-1;125;-29;1;0
2798.088;3409;17.0450;1095660;242.908;0;126;-29;1;0
2798.188;3410;17.0500;1095121;242.788;-1;125;-28;1;0
2798.288;3410;17.0500;1094775;242.712;-1;125;-29;1;0
2798.388;3411;17.0550;1095547;242.883;-1;125;-29;1;0
2798.488;3412;17.0600;1096429;243.078;-1;125;-29;1;0
2798.588;3412;17.0600;1096575;243.111;-1;123;-28;1;0
2798.688;3413;17.0650;1093057;242.331;-1;124;-28;1;0
2798.788;3414;17.0700;1094433;242.636;-2;124;-29;1;0
2798.888;3414;17.0700;1094767;242.710;-1;125;-29;1;0
2798.988;3415;17.0750;1095599;242.894;-1;125;-29;1;0
2799.088;3416;17.0800;1095493;242.871;-1;123;-28;1;0
2799.188;3416;17.0800;1095155;242.796;-1;124;-29;1;0
2799.288;3417;17.0850;1095629;242.901;-1;124;-29;1;0
2799.388;3418;17.0900;1096203;243.028;0;124;-29;1;0
2799.488;3418;17.0900;1094906;242.741;-1;124;-29;1;0
2799.588;3419;17.0950;1094742;242.704;-1;124;-29;1;0
2799.688;3420;17.1000;1095095;242.783;-1;124;-29;1;0
2799.788;3420;17.1000;1094055;242.552;-2;125;-29;1;0
2799.888;3421;17.1050;1093977;242.535;-1;124;-28;1;0
2799.988;3422;17.1100;1093051;242.329;-1;124;-30;1;0
2800.088;3422;17.1100;1093072;242.334;-1;124;-29;1;0
2800.188;3423;17.1150;1094084;242.558;-1;124;-28;1;0
2800.288;3424;17.1200;1094366;242.621;-1;124;-29;1;0
2800.388;3424;17.1200;1092599;242.229;0;125;-28;1;0
2800.488;3425;17.1250;1092883;242.292;-2;124;-29;1;0
2800.588;3426;17.1300;1093470;242.422;-2;125;-29;1;0
2800.688;3426;17.1300;1093675;242.468;0;125;-30;1;0
2800.788;3427;17.1350;1094255;242.596;-1;124;-28;1;0
2800.888;3428;17.1400;1094295;242.605;-1;125;-28;1;0
2800.988;3428;17.1400;1094250;242.595;-1;125;-29;1;0
2801.088;3429;17.1450;1092118;242.123;-1;125;-28;1;0
2801.188;3430;17.1500;1092316;242.166;-1;125;-28;1;0
2801.288;3430;17.1500;1093694;242.472;-1;125;-28;1;0
2801.388;3431;17.1550;1093602;242.452;-1;124;-28;1;0
2801.488;3432;17.1600;1092676;242.246;-1;125;-28;1;0
2801.588;3432;17.1600;1092888;242.293;-1;123;-28;1;0
2801.688;3433;17.1650;1092424;242.190;-2;125;-28;1;0
2801.788;3434;17.1700;1091376;241.958;-2;124;-28;1;0
2801.888;3434;17.1700;1091658;242.021;-1;124;-28;1;0
2801.988;3435;17.1750;1091586;242.005;-1;124;-29;1;0
2802.088;3436;17.1800;1091392;241.962;-1;125;-28;1;0
2802.188;3436;17.1800;1089051;241.443;-2;125;-28;1;0
2802.288;3437;17.1850;1089474;241.536;-1;125;-29;1;0
2802.388;3438;17.1900;1088090;241.230;-1;124;-27;1;0
2802.488;3438;17.1900;1087320;241.059;-1;124;-29;1;0
2802.588;3439;17.1950;1087931;241.194;-1;124;-28;1;0
2802.688;3440;17.2000;1089224;241.481;0;125;-28;1;0
2802.788;3440;17.2000;1087738;241.152;-1;124;-29;1;0
2802.888;3441;17.2050;1088157;241.244;-1;125;-28;1;0
2802.988;3442;17.2100;1088304;241.277;-2;125;-28;1;0
2803.088;3442;17.2100;1087103;241.011;-1;124;-29;1;0
2803.188;3443;17.2150;1086352;240.844;-1;124;-27;1;0
2803.288;3444;17.2200;1085119;240.571;-1;124;-28;1;0
2803.388;3444;17.2200;1083697;240.256;-1;124;-28;1;0
2803.488;3445;17.2250;1083433;240.197;0;124;-29;1;0
2803.588;3446;17.2300;1085956;240.756;-1;124;-27;1;0
2803.688;3446;17.2300;1085267;240.604;-1;124;-29;1;0
2803.788;3447;17.2350;1084826;240.506;-1;124;-28;1;0
2803.888;3448;17.2400;1085291;240.609;-2;125;-28;1;0
2803.988;3448;17.2400;1084326;240.395;-1;123;-28;1;0
2804.088;3449;17.2450;1083508;240.214;-1;124;-29;1;0
2804.188;3450;17.2500;1083379;240.185;-2;124;-28;1;0
2804.288;3450;17.2500;1083402;240.190;-1;125;-28;1;0
2804.388;3451;17.2550;1084969;240.538;-1;125;-28;1;0
2804.488;3452;17.2600;1083690;240.254;-1;124;-28;1;0
2804.588;3452;17.2600;1082846;240.067;-1;124;-29;1;0
2804.688;3453;17.2650;1084859;240.513;-1;125;-29;1;0
2804.788;3454;17.2700;1084909;240.524;-2;124;-29;1;0
2804.888;3454;17.2700;1085275;240.605;-2;125;-28;1;0
2804.988;3455;17.2750;1085821;240.727;-1;125;-28;1;0
2805.088;3456;17.2800;1086026;240.772;-1;124;-28;1;0
2805.188;3456;17.2800;1086310;240.835;-1;124;-28;1;0
2805.288;3457;17.2850;1086168;240.803;-2;125;-29;1;0
2805.388;3458;17.2900;1085665;240.692;-1;125;-29;1;0
2805.488;3458;17.2900;1086692;240.920;-1;124;-28;1;0
2805.588;3459;17.2950;1088324;241.281;-1;124;-30;1;0
2805.688;3460;17.3000;1090159;241.688;0;125;-30;1;0
2805.788;3460;17.3000;1089371;241.514;-2;125;-28;1;0
2805.888;3461;17.3050;1086499;240.877;-2;125;-29;1;0
2805.988;3462;17.3100;1087966;241.202;-1;123;-29;1;0
2806.088;3462;17.3100;1089508;241.544;-1;124;-29;1;0
2806.188;3463;17.3150;1089957;241.643;-2;124;-28;1;0
2806.288;3464;17.3200;1090525;241.769;0;125;-29;1;0
2806.388;3464;17.3200;1090286;241.716;-2;125;-29;1;0
2806.488;3465;17.3250;1089586;241.561;-1;124;-28;1;0
2806.588;3466;17.3300;1089373;241.514;-1;124;-29;1;0
2806.688;3466;17.3300;1092264;242.155;-1;125;-29;1;0
2806.788;3467;17.3350;1092664;242.244;-1;125;-28;1;0
2806.888;3468;17.3400;1091518;241.990;0;124;-29;1;0
2806.988;3468;17.3400;1090074;241.669;0;125;-28;1;0
2807.088;3469;17.3450;1089596;241.563;-1;124;-28;1;0
2807.188;3470;17.3500;1091144;241.907;-1;123;-29;1;0
2807.288;3470;17.3500;1091571;242.001;-1;124;-29;1;0
2807.388;3471;17.3550;1090824;241.836;0;124;-28;1;0
2807.488;3472;17.3600;1090886;241.849;-2;124;-29;1;0
2807.588;3472;17.3600;1091093;241.895;-1;125;-28;1;0
2807.688;3473;17.3650;1092119;242.123;-1;125;-29;1;0
2807.788;3474;17.3700;1090019;241.657;-1;124;-27;1;0
2807.888;3474;17.3700;1091227;241.925;-1;125;-29;1;0
2807.988;3475;17.3750;1092709;242.254;-1;124;-30;1;0
2808.088;3476;17.3800;1093115;242.344;-1;125;-28;1;0
2808.188;3476;17.3800;1092272;242.157;-1;124;-29;1;0
2808.288;3477;17.3850;1093054;242.330;-1;124;-27;1;0
2808.388;3478;17.3900;1093542;242.438;-1;124;-27;1;0
2808.488;3478;17.3900;1093280;242.380;-2;124;-28;1;0
2808.588;3479;17.3950;1093795;242.494;-1;124;-28;1;0
2808.688;3480;17.4000;1094095;242.561;-1;124;-28;1;0
2808.788;3480;17.4000;1093351;242.396;-1;125;-29;1;0
2808.888;3481;17.4050;1093836;242.503;-1;125;-29;1;0
2808.988;3482;17.4100;1093948;242.528;-1;125;-29;1;0
2809.088;3482;17.4100;1092695;242.250;-1;123;-28;1;0
2809.188;3483;17.4150;1094173;242.578;-1;124;-29;1;0
2809.288;3484;17.4200;1093921;242.522;-1;125;-28;1;0
2809.388;3484;17.4200;1095401;242.850;-1;125;-30;1;0
2809.488;3485;17.4250;1094561;242.664;-1;124;-28;1;0
2809.588;3486;17.4300;1093179;242.358;-2;124;-28;1;0
2809.688;3486;17.4300;1094190;242.582;-1;125;-29;1;0
2809.788;3487;17.4350;1095343;242.838;-1;124;-29;1;0
2809.888;3488;17.4400;1094828;242.723;-1;124;-27;1;0
2809.988;3488;17.4400;1094812;242.720;0;124;-29;1;0
2810.088;3489;17.4450;1096182;243.024;-1;124;-28;1;0
2810.188;3490;17.4500;1095405;242.851;-1;123;-28;1;0
2810.288;3490;17.4500;1095958;242.974;-1;124;-29;1;0
2810.388;3491;17.4550;1095917;242.965;-1;124;-29;1;0
2810.488;3492;17.4600;1096949;243.194;-2;125;-28;1;0
2810.588;3492;17.4600;1096475;243.089;-2;125;-29;1;0
2810.688;3493;17.4650;1093947;242.528;-1;125;-28;1;0
2810.788;3494;17.4700;1092803;242.274;-1;124;-28;1;0
2810.888;3494;17.4700;1094967;242.754;-1;124;-29;1;0
2810.988;3495;17.4750;1096299;243.049;0;124;-28;1;0
2811.088;3496;17.4800;1095614;242.898;-3;125;-27;1;0
2811.188;3496;17.4800;1096131;243.012;-2;125;-28;1;0
2811.288;3497;17.4850;1097760;243.373;-1;125;-28;1;0
2811.388;3498;17.4900;1097364;243.286;-2;124;-28;1;0
2811.488;3498;17.4900;1097054;243.217;-1;125;-29;1;0
2811.588;3499;17.4950;1096917;243.186;0;124;-30;1;0
2811.688;3500;17.5000;1095559;242.885;-1;125;-29;1;0
2811.788;3500;17.5000;1096547;243.104;-1;124;-29;1;0
2811.888;3501;17.5050;1095004;242.762;-1;124;-29;1;0
2811.988;3502;17.5100;1095233;242.813;-1;124;-29;1;0
2812.088;3502;17.5100;1097839;243.391;-1;124;-29;1;0
2812.188;3503;17.5150;1097535;243.324;-1;125;-28;1;0
2812.288;3504;17.5200;1097915;243.408;-1;124;-29;1;0
2812.388;3504;17.5200;1096412;243.075;-1;125;-29;1;0
2812.488;3505;17.5250;1095104;242.785;-1;124;-29;1;0
2812.588;3506;17.5300;1095930;242.968;-1;124;-29;1;0
2812.688;3506;17.5300;1096645;243.126;-1;124;-28;1;0
2812.788;3507;17.5350;1097343;243.281;-1;126;-29;1;0
2812.888;3508;17.5400;1098524;243.543;-1;124;-29;1;0
2812.988;3508;17.5400;1098505;243.539;0;124;-29;1;0
2813.088;3509;17.5450;1094971;242.755;-1;124;-28;1;0
2813.188;3510;17.5500;1095198;242.805;-1;124;-29;1;0
2813.288;3510;17.5500;1095535;242.880;-1;124;-29;1;0
2813.388;3511;17.5550;1095558;242.885;-1;124;-28;1;0
2813.488;3512;17.5600;1096118;243.009;-1;124;-29;1;0
2813.588;3512;17.5600;1096396;243.071;-1;125;-29;1;0
2813.688;3513;17.5650;1094716;242.699;-2;124;-28;1;0
2813.788;3514;17.5700;1095082;242.780;-1;124;-30;1;0
2813.888;3514;17.5700;1096528;243.100;-1;125;-29;1;0
2813.988;3515;17.5750;1097938;243.413;-1;124;-28;1;0
2814.088;3516;17.5800;1096327;243.056;-1;125;-29;1;0
2814.188;3516;17.5800;1097223;243.254;-1;125;-29;1;0
2814.288;3517;17.5850;1097921;243.409;-1;125;-28;1;0
2814.388;3518;17.5900;1097787;243.379;-1;124;-29;1;0
2814.488;3518;17.5900;1095798;242.938;0;124;-29;1;0
2814.588;3519;17.5950;1096033;242.991;-1;124;-28;1;0
2814.688;3520;17.6000;1098414;243.518;-1;124;-27;1;0
2814.788;3520;17.6000;1097619;243.342;-1;125;-29;1;0
2814.888;3521;17.6050;1098818;243.608;-1;125;-28;1;0
2814.988;3522;17.6100;1097912;243.407;-1;125;-28;1;0
2815.088;3522;17.6100;1098131;243.456;-1;124;-28;1;0
2815.188;3523;17.6150;1099683;243.800;-1;125;-28;1;0
2815.288;3524;17.6200;1099342;243.724;-2;124;-28;1;0
2815.388;3524;17.6200;1098382;243.511;-1;124;-28;1;0
2815.488;3525;17.6250;1099444;243.747;-1;125;-28;1;0
2815.588;3526;17.6300;1099483;243.755;-2;124;-28;1;0
2815.688;3526;17.6300;1100076;243.887;-2;125;-29;1;0
2815.788;3527;17.6350;1100856;244.060;-1;124;-29;1;0
2815.888;3528;17.6400;1100140;243.901;-2;124;-28;1;0
2815.988;3528;17.6400;1099081;243.666;-1;124;-29;1;0
2816.088;3529;17.6450;1098785;243.601;-1;125;-28;1;0
2816.188;3530;17.6500;1099221;243.697;-1;124;-28;1;0
2816.288;3530;17.6500;1100430;243.965;-1;123;-28;1;0
2816.388;3531;17.6550;1101412;244.183;-1;124;-28;1;0
2816.488;3532;17.6600;1101211;244.138;-1;125;-28;1;0
2816.588;3532;17.6600;1100834;244.055;-1;125;-28;1;0
2816.688;3533;17.6650;1099791;243.824;-1;124;-29;1;0
2816.788;3534;17.6700;1099345;243.725;-1;125;-28;1;0
2816.888;3534;17.6700;1099934;243.855;-2;124;-28;1;0
2816.988;3535;17.6750;1100755;244.037;-1;125;-28;1;0
2817.088;3536;17.6800;1100246;243.925;-1;124;-27;1;0
2817.188;3536;17.6800;1099105;243.672;-1;124;-30;1;0
2817.288;3537;17.6850;1098039;243.435;-1;124;-28;1;0
2817.388;3538;17.6900;1097673;243.354;-1;125;-28;1;0
2817.488;3538;17.6900;1099767;243.818;-2;125;-29;1;0
2817.588;3539;17.6950;1099716;243.807;-1;124;-29;1;0
2817.688;3540;17.7000;1100831;244.054;-2;125;-28;1;0
2817.788;3540;17.7000;1099041;243.657;-1;124;-29;1;0
2817.888;3541;17.7050;1097477;243.311;-1;124;-28;1;0
2817.988;3542;17.7100;1097545;243.326;-3;125;-27;1;0
2818.088;3542;17.7100;1098950;243.637;-2;123;-28;1;0
2818.188;3543;17.7150;1099777;243.821;-1;125;-28;1;0
2818.288;3544;17.7200;1101398;244.180;-1;124;-29;1;0
2818.388;3544;17.7200;1100878;244.065;-1;125;-29;1;0
2818.488;3545;17.7250;1098273;243.487;-1;125;-29;1;0
2818.588;3546;17.7300;1097447;243.304;-1;124;-29;1;0
2818.688;3546;17.7300;1098543;243.547;-1;125;-30;1;0
2818.788;3547;17.7350;1101161;244.127;-1;125;-29;1;0
2818.888;3548;17.7400;1100382;243.955;-1;125;-28;1;0
2818.988;3548;17.7400;1098526;243.543;-1;125;-29;1;0
2819.088;3549;17.7450;1097131;243.234;-2;124;-28;1;0
2819.188;3550;17.7500;1097378;243.289;-2;124;-29;1;0
2819.288;3550;17.7500;1097096;243.226;-1;124;-28;1;0
2819.388;3551;17.7550;1097312;243.274;-1;124;-29;1;0
2819.488;3552;17.7600;1098328;243.499;-1;125;-29;1;0
2819.588;3552;17.7600;1098054;243.439;-1;124;-29;1;0
2819.688;3553;17.7650;1097542;243.325;-1;123;-28;1;0
2819.788;3554;17.7700;1097917;243.408;0;125;-30;1;0
2819.888;3554;17.7700;1098539;243.546;0;125;-29;1;0
2819.988;3555;17.7750;1098834;243.611;-1;124;-29;1;0
2820.088;3556;17.7800;1098450;243.526;-1;125;-29;1;0
2820.188;3556;17.7800;1097175;243.244;-2;124;-28;1;0
2820.288;3557;17.7850;1096641;243.125;-2;125;-28;1;0
2820.388;3558;17.7900;1096371;243.065;-1;124;-30;1;0
2820.488;3558;17.7900;1095389;242.848;-1;124;-28;1;0
2820.588;3559;17.7950;1096408;243.074;-1;124;-28;1;0
2820.688;3560;17.8000;1098170;243.464;-1;124;-29;1;0
2820.788;3560;17.8000;1098849;243.615;-1;124;-29;1;0
2820.888;3561;17.8050;1098074;243.443;-1;124;-28;1;0
2820.988;3562;17.8100;1096810;243.163;0;124;-30;1;0
2821.088;3562;17.8100;1096155;243.018;-2;123;-28;1;0
2821.188;3563;17.8150;1096248;243.038;-1;125;-27;1;0
2821.288;3564;17.8200;1095627;242.901;0;124;-29;1;0
2821.388;3564;17.8200;1095162;242.797;-1;124;-28;1;0
2821.488;3565;17.8250;1095773;242.933;-1;124;-28;1;0
2821.588;3566;17.8300;1095385;242.847;-1;124;-29;1;0
2821.688;3566;17.8300;1095424;242.856;-1;124;-29;1;0
2821.788;3567;17.8350;1094571;242.666;-1;124;-28;1;0
2821.888;3568;17.8400;1095920;242.965;-1;125;-29;1;0
2821.988;3568;17.8400;1096046;242.993;-1;125;-29;1;0
2822.088;3569;17.8450;1095016;242.765;-1;123;-29;1;0
2822.188;3570;17.8500;1093555;242.441;-3;124;-29;1;0
2822.288;3570;17.8500;1093282;242.381;-2;124;-29;1;0
2822.388;3571;17.8550;1094036;242.548;-2;124;-27;1;0
2822.488;3572;17.8600;1094902;242.740;-2;125;-27;1;0
2822.588;3572;17.8600;1095515;242.876;-1;124;-28;1;0
2822.688;3573;17.8650;1094364;242.620;-1;124;-28;1;0
2822.788;3574;17.8700;1093841;242.505;-1;125;-28;1;0
2822.888;3574;17.8700;1094047;242.550;-1;124;-29;1;0
2822.988;3575;17.8750;1094432;242.636;-1;125;-29;1;0
2823.088;3576;17.8800;1094395;242.627;-2;125;-27;1;0
2823.188;3576;17.8800;1093768;242.488;-1;125;-29;1;0
2823.288;3577;17.8850;1092250;242.152;0;124;-29;1;0
2823.388;3578;17.8900;1092096;242.118;-1;124;-28;1;0
2823.488;3578;17.8900;1091760;242.043;-1;124;-29;1;0
2823.588;3579;17.8950;1091855;242.064;-1;124;-29;1;0
2823.688;3580;17.9000;1092922;242.301;-1;124;-29;1;0
2823.788;3580;17.9000;1093047;242.329;-1;124;-29;1;0
2823.888;3581;17.9050;1091805;242.053;-1;125;-29;1;0
2823.988;3582;17.9100;1091020;241.879;-1;125;-29;1;0
2824.088;3582;17.9100;1089801;241.609;-1;123;-30;1;0
2824.188;3583;17.9150;1089965;241.645;-1;124;-28;1;0
2824.288;3584;17.9200;1089562;241.556;-1;124;-28;1;0
2824.388;3584;17.9200;1089053;241.443;0;125;-29;1;0
2824.488;3585;17.9250;1088613;241.346;-1;124;-28;1;0
2824.588;3586;17.9300;1087314;241.058;-2;124;-27;1;0
2824.688;3586;17.9300;1086870;240.959;-1;125;-28;1;0
2824.788;3587;17.9350;1087062;241.002;-1;124;-28;1;0
2824.888;3588;17.9400;1086936;240.974;-3;125;-27;1;0
2824.988;3588;17.9400;1084780;240.496;-1;125;-29;1;0
2825.088;3589;17.9450;1085284;240.607;0;124;-29;1;0
2825.188;3590;17.9500;1086249;240.821;-2;124;-28;1;0
2825.288;3590;17.9500;1088998;241.431;-1;124;-29;1;0
2825.388;3591;17.9550;1089452;241.532;-1;125;-28;1;0
2825.488;3592;17.9600;1088897;241.408;-1;124;-28;1;0
2825.588;3592;17.9600;1089296;241.497;-2;124;-28;1;0
