Repository: tm-mech/diy-tensile-tester

# Desktop Tensile Testing Machine

A custom-built desktop tensile testing machine for characterizing 3D-printed polymer specimens according to ISO 527. Designed and built from scratch — mechanical assembly, electronics, firmware (Arduino/C++), and data acquisition & analysis software (Python).

> Personal engineering project bridging mechanical testing, embedded systems, and data analysis.
---

## Key Results

Three FDM-printed materials tested (ISO 527-2 Type 1BA dogbone, 5 mm/min, n = 3 each):

| Material | UTS [MPa] | E-Modulus [GPa] | Elongation |
|---|---|---|---|
| **PETG** (eSUN) | 34.8 ± 0.1 | 1.63 ± 0.10 | 77.1 ± 8.7% |
| **PLA** (eSUN) | 47.4 ± 1.1 | 2.68 ± 0.46 | 12–103%\* |

File: data/PETG/PETG_522_001.CSV (part 8 of 15)
time_s;steps;displacement_mm;force_raw;force_N;accel_x;accel_y;accel_z;endstop;step_loss
941.956;3678;18.3900;732201;162.329;-2;124;-27;1;0
942.056;3678;18.3900;732835;162.470;-2;124;-28;1;0
942.156;3679;18.3950;733079;162.524;-2;124;-28;1;0
942.256;3680;18.4000;733605;162.640;-2;124;-27;1;0
942.356;3680;18.4000;734274;162.789;-2;124;-28;1;0
942.456;3681;18.4050;733146;162.538;-2;124;-28;1;0
942.556;3682;18.4100;731661;162.209;-3;124;-28;1;0
942.656;3682;18.4100;733556;162.629;-2;124;-27;1;0
942.756;3683;18.4150;733607;162.641;-2;124;-28;1;0
942.856;3684;18.4200;733425;162.600;-2;124;-28;1;0
942.956;3684;18.4200;735140;162.981;-2;125;-27;1;0
943.056;3685;18.4250;734108;162.752;-1;125;-28;1;0
943.156;3686;18.4300;733015;162.509;-2;124;-27;1;0
943.256;3686;18.4300;733174;162.545;-2;125;-27;1;0
943.356;3687;18.4350;735141;162.981;-2;125;-27;1;0
943.456;3688;18.4400;735260;163.007;-3;124;-28;1;0
943.556;3688;18.4400;735244;163.004;-1;124;-28;1;0
943.656;3689;18.4450;735280;163.012;-2;124;-27;1;0
943.756;3690;18.4500;734774;162.899;-2;124;-29;1;0
943.856;3690;18.4500;736160;163.207;-2;123;-28;1;0
943.956;3691;18.4550;735562;163.074;-1;125;-29;1;0
944.056;3692;18.4600;735050;162.961;-2;124;-28;1;0
944.156;3692;18.4600;734034;162.735;-2;124;-29;1;0
944.256;3693;18.4650;734231;162.779;-2;124;-27;1;0
944.356;3694;18.4700;734132;162.757;-2;124;-28;1;0
944.456;3694;18.4700;734665;162.875;-1;124;-28;1;0
944.556;3695;18.4750;734850;162.916;-2;124;-28;1;0
944.656;3696;18.4800;735724;163.110;-2;124;-27;1;0
944.756;3696;18.4800;735924;163.154;-1;124;-27;1;0
944.856;3697;18.4850;735726;163.110;-2;124;-28;1;0
944.956;3698;18.4900;736163;163.207;-1;124;-28;1;0
945.056;3698;18.4900;736665;163.319;-2;123;-27;1;0
945.156;3699;18.4950;735505;163.061;-2;124;-28;1;0
945.256;3700;18.5000;734677;162.878;-2;124;-28;1;0
945.356;3700;18.5000;735549;163.071;-2;124;-27;1;0
945.456;3701;18.5050;733844;162.693;-2;125;-29;1;0
945.556;3702;18.5100;734454;162.828;-2;123;-29;1;0
945.656;3702;18.5100;734431;162.823;-2;124;-29;1;0
945.756;3703;18.5150;734909;162.929;-2;124;-29;1;0
945.856;3704;18.5200;735221;162.998;-2;125;-27;1;0
945.956;3704;18.5200;734476;162.833;-2;124;-27;1;0
946.056;3705;18.5250;733147;162.539;-2;125;-28;1;0
946.156;3706;18.5300;733617;162.643;-2;124;-28;1;0
946.256;3706;18.5300;733668;162.654;-2;124;-29;1;0
946.356;3707;18.5350;733878;162.701;-2;125;-28;1;0
946.456;3708;18.5400;734094;162.749;-2;124;-29;1;0
946.556;3708;18.5400;734269;162.787;-1;124;-28;1;0
946.656;3709;18.5450;733336;162.581;-2;124;-28;1;0
946.756;3710;18.5500;733855;162.696;-2;125;-29;1;0
946.856;3710;18.5500;734735;162.891;-2;125;-28;1;0
946.956;3711;18.5550;735713;163.108;-1;124;-28;1;0
947.056;3712;18.5600;736075;163.188;-2;124;-28;1;0
947.156;3712;18.5600;733029;162.513;-2;124;-28;1;0
947.256;3713;18.5650;732877;162.479;-2;124;-27;1;0
947.356;3714;18.5700;733911;162.708;-3;125;-28;1;0
947.456;3714;18.5700;733478;162.612;-3;125;-28;1;0
947.556;3715;18.5750;733553;162.629;-2;124;-28;1;0
947.656;3716;18.5800;733671;162.655;-2;124;-28;1;0
947.756;3716;18.5800;734945;162.937;-2;124;-28;1;0
947.856;3717;18.5850;733351;162.584;-2;124;-28;1;0
947.956;3718;18.5900;732599;162.417;-2;124;-29;1;0
948.056;3718;18.5900;734084;162.746;-2;124;-28;1;0
948.156;3719;18.5950;735183;162.990;-2;124;-27;1;0
948.256;3720;18.6000;735286;163.013;-2;124;-28;1;0
948.356;3720;18.6000;735441;163.047;-2;125;-27;1;0
948.456;3721;18.6050;733387;162.592;-2;123;-28;1;0
948.556;3722;18.6100;732225;162.334;-2;124;-28;1;0
948.656;3722;18.6100;731309;162.131;-2;124;-29;1;0
948.756;3723;18.6150;732974;162.500;-2;125;-28;1;0
948.856;3724;18.6200;733271;162.566;-2;125;-27;1;0
948.956;3724;18.6200;731908;162.264;-2;124;-28;1;0
949.056;3725;18.6250;730088;161.861;-2;124;-27;1;0
949.156;3726;18.6300;729644;161.762;-2;123;-28;1;0
949.256;3726;18.6300;730933;162.048;-2;125;-28;1;0
949.356;3727;18.6350;731408;162.153;-2;124;-28;1;0
949.456;3728;18.6400;732321;162.356;-2;123;-29;1;0
949.556;3728;18.6400;729649;161.763;-2;125;-28;1;0
949.656;3729;18.6450;729674;161.769;-2;125;-28;1;0
949.756;3730;18.6500;729516;161.734;-2;124;-27;1;0
949.856;3730;18.6500;729313;161.689;-1;124;-29;1;0
949.956;3731;18.6550;729672;161.768;-2;124;-28;1;0
950.056;3732;18.6600;729368;161.701;-2;124;-27;1;0
950.156;3732;18.6600;729436;161.716;-2;124;-29;1;0
950.256;3733;18.6650;729588;161.750;-2;123;-28;1;0
950.356;3734;18.6700;729083;161.638;-2;124;-29;1;0
950.456;3734;18.6700;730482;161.948;-2;125;-28;1;0
950.556;3735;18.6750;730725;162.002;-2;125;-28;1;0
950.656;3736;18.6800;729970;161.834;-2;125;-28;1;0
950.756;3736;18.6800;729782;161.793;-2;124;-29;1;0
950.856;3737;18.6850;730577;161.969;-3;124;-28;1;0
950.956;3738;18.6900;730193;161.884;-2;125;-28;1;0
951.056;3738;18.6900;730200;161.885;-2;125;-28;1;0
951.156;3739;18.6950;731299;162.129;-2;124;-28;1;0
951.256;3740;18.7000;730901;162.041;-2;124;-27;1;0
951.356;3740;18.7000;731232;162.114;-3;124;-27;1;0
951.456;3741;18.7050;729965;161.833;-3;124;-28;1;0
951.556;3742;18.7100;731067;162.078;-1;124;-28;1;0
951.656;3742;18.7100;732508;162.397;-2;125;-29;1;0
951.756;3743;18.7150;733135;162.536;-2;124;-28;1;0
951.856;3744;18.7200;734084;162.746;-2;124;-29;1;0
951.956;3744;18.7200;733685;162.658;-3;124;-28;1;0
952.056;3745;18.7250;733829;162.690;-1;125;-28;1;0
952.156;3746;18.7300;734315;162.798;-2;125;-29;1;0
952.256;3746;18.7300;734845;162.915;-2;124;-28;1;0
952.356;3747;18.7350;734935;162.935;-1;124;-28;1;0
952.456;3748;18.7400;734994;162.948;-2;124;-28;1;0
952.556;3748;18.7400;734453;162.828;-2;124;-28;1;0
952.656;3749;18.7450;733845;162.693;-2;124;-28;1;0
952.756;3750;18.7500;734942;162.937;-3;124;-27;1;0
952.856;3750;18.7500;734457;162.829;-2;124;-28;1;0
952.956;3751;18.7550;735408;163.040;-2;124;-28;1;0
953.056;3752;18.7600;735951;163.160;-1;124;-28;1;0
953.156;3752;18.7600;737108;163.417;-2;124;-28;1;0
953.256;3753;18.7650;735890;163.147;-2;125;-27;1;0
953.356;3754;18.7700;735201;162.994;-2;125;-28;1;0
953.456;3754;18.7700;735798;163.126;-1;124;-27;1;0
953.556;3755;18.7750;736409;163.262;-2;124;-28;1;0
953.656;3756;18.7800;735908;163.151;-2;125;-28;1;0
953.756;3756;18.7800;735113;162.975;-2;125;-27;1;0
953.856;3757;18.7850;734847;162.916;-2;124;-29;1;0
953.956;3758;18.7900;735098;162.971;-2;124;-27;1;0
954.056;3758;18.7900;735714;163.108;-2;125;-28;1;0
954.156;3759;18.7950;735772;163.121;-2;124;-27;1;0
954.256;3760;18.8000;735912;163.152;-2;124;-27;1;0
954.356;3760;18.8000;736083;163.190;-1;124;-29;1;0
954.456;3761;18.8050;734592;162.859;-2;125;-27;1;0
954.556;3762;18.8100;734091;162.748;-3;125;-28;1;0
954.656;3762;18.8100;733948;162.716;-2;124;-28;1;0
954.756;3763;18.8150;734896;162.926;-2;125;-28;1;0
954.856;3764;18.8200;735566;163.075;-2;124;-29;1;0
954.956;3764;18.8200;735367;163.031;-2;125;-29;1;0
955.056;3765;18.8250;734303;162.795;-1;124;-29;1;0
955.156;3766;18.8300;733624;162.644;-2;124;-27;1;0
955.256;3766;18.8300;734463;162.830;-2;124;-28;1;0
955.356;3767;18.8350;734459;162.830;-1;124;-28;1;0
955.456;3768;18.8400;735119;162.976;-2;125;-28;1;0
955.556;3768;18.8400;735674;163.099;-2;124;-28;1;0
955.656;3769;18.8450;735992;163.169;-2;125;-28;1;0
955.756;3770;18.8500;735112;162.974;-2;124;-29;1;0
955.856;3770;18.8500;735287;163.013;-3;125;-27;1;0
955.956;3771;18.8550;734748;162.894;-2;124;-28;1;0
956.056;3772;18.8600;735302;163.016;-2;125;-29;1;0
956.156;3772;18.8600;734205;162.773;-2;124;-27;1;0
956.256;3773;18.8650;734034;162.735;-3;124;-28;1;0
956.356;3774;18.8700;733726;162.667;-3;124;-29;1;0
956.456;3774;18.8700;734042;162.737;-2;124;-28;1;0
956.556;3775;18.8750;735490;163.058;-2;124;-28;1;0
956.656;3776;18.8800;736994;163.392;-3;125;-28;1;0
956.756;3776;18.8800;735552;163.072;-2;124;-29;1;0
956.856;3777;18.8850;734242;162.781;-1;124;-28;1;0
956.956;3778;18.8900;734458;162.829;-2;125;-28;1;0
957.056;3778;18.8900;735780;163.122;-2;126;-28;1;0
957.156;3779;18.8950;735780;163.122;-1;124;-27;1;0
957.256;3780;18.9000;735933;163.156;-2;124;-29;1;0
957.356;3780;18.9000;735755;163.117;-1;125;-28;1;0
957.456;3781;18.9050;734875;162.922;-3;125;-28;1;0
957.556;3782;18.9100;735787;163.124;-2;124;-29;1;0
957.656;3782;18.9100;733897;162.705;-2;125;-28;1;0
957.756;3783;18.9150;735300;163.016;-2;125;-28;1;0
957.856;3784;18.9200;735748;163.115;-2;124;-27;1;0
957.956;3784;18.9200;735208;162.996;-1;125;-28;1;0
958.056;3785;18.9250;735121;162.976;-1;124;-28;1;0
958.156;3786;18.9300;735081;162.967;-2;123;-27;1;0
958.256;3786;18.9300;734741;162.892;-2;125;-28;1;0
958.356;3787;18.9350;733602;162.640;-2;124;-29;1;0
958.456;3788;18.9400;735571;163.076;-3;124;-28;1;0
958.556;3788;18.9400;734659;162.874;-3;124;-27;1;0
958.656;3789;18.9450;733619;162.643;-2;124;-27;1;0
958.756;3790;18.9500;733703;162.662;-1;125;-28;1;0
958.856;3790;18.9500;735453;163.050;-2;125;-28;1;0
958.956;3791;18.9550;736225;163.221;-2;125;-29;1;0
959.056;3792;18.9600;735224;162.999;-1;125;-28;1;0
959.156;3792;18.9600;733506;162.618;-2;125;-28;1;0
959.256;3793;18.9650;733886;162.703;-1;124;-27;1;0
959.356;3794;18.9700;733616;162.643;-3;124;-27;1;0
959.456;3794;18.9700;734776;162.900;-2;124;-28;1;0
959.556;3795;18.9750;734867;162.920;-2;125;-28;1;0
959.656;3796;18.9800;735703;163.105;-2;124;-28;1;0
959.756;3796;18.9800;736777;163.343;-1;122;-29;1;0
959.856;3797;18.9850;734107;162.752;-1;125;-28;1;0
959.956;3798;18.9900;733286;162.570;-1;123;-28;1;0
960.056;3798;18.9900;734752;162.895;-2;124;-27;1;0
960.156;3799;18.9950;735494;163.059;-3;125;-28;1;0
960.256;3800;19.0000;735733;163.112;-2;124;-29;1;0
960.356;3800;19.0000;734416;162.820;-2;123;-28;1;0
960.456;3801;19.0050;733499;162.617;-2;124;-28;1;0
960.556;3802;19.0100;734186;162.769;-1;124;-28;1;0
960.656;3802;19.0100;734230;162.779;-2;124;-28;1;0
960.756;3803;19.0150;735165;162.986;-1;124;-29;1;0
960.856;3804;19.0200;734959;162.940;-2;124;-29;1;0
960.956;3804;19.0200;735759;163.118;-2;124;-28;1;0
961.056;3805;19.0250;734871;162.921;-2;125;-27;1;0
961.156;3806;19.0300;734450;162.828;-2;124;-28;1;0
961.256;3806;19.0300;735503;163.061;-2;125;-28;1;0
961.356;3807;19.0350;735901;163.149;-2;124;-28;1;0
961.456;3808;19.0400;736014;163.174;-2;125;-29;1;0
961.556;3808;19.0400;734684;162.879;-2;124;-29;1;0
961.656;3809;19.0450;735492;163.059;-2;125;-28;1;0
961.756;3810;19.0500;736692;163.325;-2;124;-27;1;0
961.856;3810;19.0500;737868;163.585;-3;125;-28;1;0
961.956;3811;19.0550;736526;163.288;-1;124;-29;1;0
962.056;3812;19.0600;734986;162.946;-2;123;-28;1;0
962.156;3812;19.0600;735208;162.996;-2;125;-28;1;0
962.256;3813;19.0650;735200;162.994;-2;124;-28;1;0
962.356;3814;19.0700;734277;162.789;-2;125;-28;1;0
962.456;3814;19.0700;735551;163.072;-2;125;-29;1;0
962.556;3815;19.0750;737133;163.422;-1;125;-28;1;0
962.656;3816;19.0800;736191;163.214;-2;124;-28;1;0
962.756;3816;19.0800;736224;163.221;-2;124;-28;1;0
962.856;3817;19.0850;736716;163.330;-2;125;-28;1;0
962.956;3818;19.0900;734627;162.867;-2;124;-29;1;0
963.056;3818;19.0900;734842;162.914;-2;123;-28;1;0
963.156;3819;19.0950;735646;163.093;-2;124;-28;1;0
963.256;3820;19.1000;734653;162.873;-2;124;-28;1;0
963.356;3820;19.1000;734724;162.888;-2;124;-28;1;0
963.456;3821;19.1050;735117;162.975;-2;125;-29;1;0
963.556;3822;19.1100;735326;163.022;-2;124;-28;1;0
963.656;3822;19.1100;734815;162.908;-2;123;-29;1;0
963.756;3823;19.1150;734817;162.909;-1;124;-28;1;0
963.856;3824;19.1200;735101;162.972;-1;125;-29;1;0
963.956;3824;19.1200;735883;163.145;-2;124;-29;1;0
964.056;3825;19.1250;736485;163.279;-3;124;-27;1;0
964.156;3826;19.1300;736314;163.241;-1;124;-28;1;0
964.256;3826;19.1300;735950;163.160;-2;124;-28;1;0
964.356;3827;19.1350;736287;163.235;-1;124;-29;1;0
964.456;3828;19.1400;735877;163.144;-2;125;-28;1;0
964.556;3828;19.1400;735164;162.986;-2;125;-29;1;0
964.656;3829;19.1450;734697;162.882;-1;124;-27;1;0
964.756;3830;19.1500;735178;162.989;-3;126;-28;1;0
964.856;3830;19.1500;735424;163.044;-3;124;-28;1;0
964.956;3831;19.1550;736603;163.305;-2;124;-28;1;0
965.056;3832;19.1600;736954;163.383;-1;125;-28;1;0
965.156;3832;19.1600;736747;163.337;-2;124;-28;1;0
965.256;3833;19.1650;735797;163.126;-3;123;-28;1;0
965.356;3834;19.1700;735440;163.047;-3;124;-29;1;0
965.456;3834;19.1700;735469;163.053;-1;124;-27;1;0
965.556;3835;19.1750;735375;163.033;-2;124;-28;1;0
965.656;3836;19.1800;736109;163.195;-2;124;-27;1;0
965.756;3836;19.1800;736472;163.276;-2;125;-27;1;0
965.856;3837;19.1850;735929;163.155;-2;124;-28;1;0
965.956;3838;19.1900;735495;163.059;-2;125;-27;1;0
966.056;3838;19.1900;735015;162.953;-2;123;-29;1;0
966.156;3839;19.1950;735379;163.034;-2;125;-28;1;0
966.256;3840;19.2000;735889;163.147;-1;123;-28;1;0
966.356;3840;19.2000;736235;163.223;-2;124;-29;1;0
966.456;3841;19.2050;735295;163.015;-2;123;-28;1;0
966.556;3842;19.2100;734959;162.940;-3;124;-29;1;0
966.656;3842;19.2100;736732;163.333;-2;124;-28;1;0
966.756;3843;19.2150;736384;163.256;-2;124;-28;1;0
966.856;3844;19.2200;736269;163.231;-1;124;-28;1;0
966.956;3844;19.2200;736478;163.277;-2;123;-27;1;0
967.056;3845;19.2250;735388;163.036;-2;124;-28;1;0
967.156;3846;19.2300;735152;162.983;-2;125;-28;1;0
967.256;3846;19.2300;735592;163.081;-2;124;-29;1;0
967.356;3847;19.2350;736169;163.209;-2;124;-27;1;0
967.456;3848;19.2400;737372;163.475;-2;125;-28;1;0
967.556;3848;19.2400;736900;163.371;-1;125;-28;1;0
967.656;3849;19.2450;736092;163.192;-2;123;-28;1;0
967.756;3850;19.2500;736922;163.376;-2;124;-28;1;0
967.856;3850;19.2500;737090;163.413;-2;125;-30;1;0
967.956;3851;19.2550;737292;163.458;-2;122;-27;1;0
968.056;3852;19.2600;736873;163.365;-3;125;-28;1;0
968.156;3852;19.2600;735337;163.024;-3;126;-28;1;0
968.256;3853;19.2650;734860;162.918;-2;123;-28;1;0
968.356;3854;19.2700;734822;162.910;-2;124;-28;1;0
968.456;3854;19.2700;736639;163.313;-2;125;-28;1;0
968.556;3855;19.2750;736615;163.308;-2;125;-28;1;0
968.656;3856;19.2800;735578;163.078;-1;125;-28;1;0
968.756;3856;19.2800;735600;163.083;-2;125;-28;1;0
968.856;3857;19.2850;734740;162.892;-4;124;-27;1;0
968.956;3858;19.2900;734168;162.765;-3;125;-29;1;0
969.056;3858;19.2900;734842;162.914;-1;126;-29;1;0
969.156;3859;19.2950;737314;163.463;-1;123;-27;1;0
969.256;3860;19.3000;736437;163.268;-2;125;-28;1;0
969.356;3860;19.3000;734771;162.899;-2;124;-29;1;0
969.456;3861;19.3050;733617;162.643;-3;123;-28;1;0
969.556;3862;19.3100;733735;162.669;-2;125;-28;1;0
969.656;3862;19.3100;733967;162.720;-3;124;-28;1;0
969.756;3863;19.3150;734158;162.763;-3;124;-29;1;0
969.856;3864;19.3200;732997;162.505;-2;125;-29;1;0
969.956;3864;19.3200;733489;162.615;-2;124;-28;1;0
970.056;3865;19.3250;732352;162.362;-2;123;-28;1;0
970.156;3866;19.3300;731274;162.123;-3;126;-28;1;0
970.256;3866;19.3300;732637;162.426;-2;124;-27;1;0
970.356;3867;19.3350;731641;162.205;-2;125;-28;1;0
970.456;3868;19.3400;731729;162.224;-2;125;-28;1;0
970.556;3868;19.3400;730285;161.904;-2;124;-28;1;0
970.656;3869;19.3450;730337;161.916;-2;124;-28;1;0
970.756;3870;19.3500;730826;162.024;-2;125;-28;1;0
970.856;3870;19.3500;729680;161.770;-2;124;-27;1;0
970.956;3871;19.3550;729824;161.802;-2;124;-28;1;0
971.056;3872;19.3600;729973;161.835;-1;125;-29;1;0
971.156;3872;19.3600;728665;161.545;-2;124;-27;1;0
971.256;3873;19.3650;729033;161.627;-2;124;-28;1;0
971.356;3874;19.3700;729537;161.738;-2;125;-28;1;0
971.456;3874;19.3700;729607;161.754;-2;124;-29;1;0
971.556;3875;19.3750;729428;161.714;-2;124;-28;1;0
971.656;3876;19.3800;728830;161.582;-3;125;-27;1;0
971.756;3876;19.3800;728942;161.606;-3;124;-28;1;0
971.856;3877;19.3850;728318;161.468;-2;124;-28;1;0
971.956;3878;19.3900;728504;161.509;-2;125;-29;1;0
972.056;3878;19.3900;729952;161.830;-2;124;-28;1;0
972.156;3879;19.3950;731756;162.230;-2;124;-27;1;0
972.256;3880;19.4000;732106;162.308;-2;124;-28;1;0
972.356;3880;19.4000;731760;162.231;-2;124;-28;1;0
972.456;3881;19.4050;732434;162.381;-1;125;-28;1;0
972.556;3882;19.4100;732396;162.372;-2;125;-28;1;0
972.656;3882;19.4100;732092;162.305;-1;125;-29;1;0
972.756;3883;19.4150;732757;162.452;-2;124;-28;1;0
972.856;3884;19.4200;730977;162.058;-2;124;-27;1;0
972.956;3884;19.4200;732423;162.378;-2;124;-29;1;0
973.056;3885;19.4250;732910;162.486;-2;124;-28;1;0
973.156;3886;19.4300;733224;162.556;-2;124;-27;1;0
973.256;3886;19.4300;733790;162.681;-2;125;-29;1;0
973.356;3887;19.4350;734768;162.898;-1;124;-29;1;0
973.456;3888;19.4400;736739;163.335;-1;125;-28;1;0
973.556;3888;19.4400;735239;163.002;-2;124;-28;1;0
973.656;3889;19.4450;733990;162.726;-2;124;-29;1;0
973.756;3890;19.4500;735440;163.047;-2;125;-29;1;0
973.856;3890;19.4500;736182;163.212;-3;124;-27;1;0
973.956;3891;19.4550;736733;163.334;-2;124;-27;1;0
974.056;3892;19.4600;736700;163.326;-2;125;-28;1;0
974.156;3892;19.4600;735590;163.080;-2;124;-29;1;0
974.256;3893;19.4650;736124;163.199;-2;123;-28;1;0
974.356;3894;19.4700;736101;163.194;-2;124;-27;1;0
974.456;3894;19.4700;737503;163.504;-2;123;-28;1;0
974.556;3895;19.4750;738771;163.786;-3;124;-27;1;0
974.656;3896;19.4800;738058;163.627;-2;125;-29;1;0
974.756;3896;19.4800;735408;163.040;-2;125;-28;1;0
974.856;3897;19.4850;735271;163.010;-2;124;-28;1;0
974.956;3898;19.4900;736525;163.288;-2;124;-29;1;0
975.056;3898;19.4900;737391;163.480;-1;123;-28;1;0
975.156;3899;19.4950;737645;163.536;-2;125;-27;1;0
975.256;3900;19.5000;737949;163.603;-1;124;-28;1;0
975.356;3900;19.5000;737860;163.584;-2;124;-28;1;0
975.456;3901;19.5050;737991;163.613;-2;124;-28;1;0
975.556;3902;19.5100;737399;163.481;-2;124;-28;1;0
975.656;3902;19.5100;736964;163.385;-2;125;-28;1;0
975.756;3903;19.5150;736434;163.267;-2;125;-29;1;0
975.856;3904;19.5200;735791;163.125;-3;125;-28;1;0
975.956;3904;19.5200;736852;163.360;-2;124;-29;1;0
976.056;3905;19.5250;736188;163.213;-2;123;-29;1;0
976.156;3906;19.5300;735666;163.097;-2;124;-28;1;0
976.256;3906;19.5300;736137;163.202;-2;123;-28;1;0
976.356;3907;19.5350;737688;163.545;-2;125;-29;1;0
976.456;3908;19.5400;737926;163.598;-2;125;-28;1;0
976.556;3908;19.5400;737450;163.493;-1;124;-28;1;0
976.656;3909;19.5450;737818;163.574;-2;125;-28;1;0
976.756;3910;19.5500;738170;163.652;-2;124;-29;1;0
976.856;3910;19.5500;736768;163.341;-1;124;-29;1;0
976.956;3911;19.5550;737973;163.609;-1;124;-28;1;0
977.056;3912;19.5600;737067;163.408;-2;124;-26;1;0
977.156;3912;19.5600;737331;163.466;-2;125;-28;1;0
977.256;3913;19.5650;736922;163.376;-2;125;-29;1;0
977.356;3914;19.5700;736739;163.335;-2;123;-28;1;0
977.456;3914;19.5700;738111;163.639;-1;124;-27;1;0
977.556;3915;19.5750;738984;163.833;-2;125;-28;1;0
977.656;3916;19.5800;738499;163.725;-2;125;-29;1;0
977.756;3916;19.5800;736899;163.371;-2;125;-28;1;0
977.856;3917;19.5850;736930;163.377;-2;124;-28;1;0
977.956;3918;19.5900;736952;163.382;-1;124;-28;1;0
978.056;3918;19.5900;736679;163.322;-2;125;-28;1;0
978.156;3919;19.5950;736404;163.261;-2;124;-29;1;0
978.256;3920;19.6000;736416;163.263;-2;124;-28;1;0
978.356;3920;19.6000;736532;163.289;-1;124;-28;1;0
978.456;3921;19.6050;737378;163.477;-2;124;-28;1;0
978.556;3922;19.6100;736797;163.348;-2;124;-26;1;0
978.656;3922;19.6100;737383;163.478;-2;124;-29;1;0
978.756;3923;19.6150;737232;163.444;-2;124;-27;1;0
978.856;3924;19.6200;737002;163.393;-1;124;-29;1;0
978.956;3924;19.6200;737428;163.488;-2;125;-28;1;0
979.056;3925;19.6250;736596;163.303;-1;125;-28;1;0
979.156;3926;19.6300;736695;163.325;-1;125;-29;1;0
979.256;3926;19.6300;736106;163.195;-2;124;-28;1;0
979.356;3927;19.6350;737460;163.495;-2;125;-28;1;0
979.456;3928;19.6400;737051;163.404;-2;124;-29;1;0
979.556;3928;19.6400;737024;163.398;-2;124;-28;1;0
979.656;3929;19.6450;735933;163.156;-2;124;-29;1;0
979.756;3930;19.6500;735582;163.079;-3;124;-27;1;0
979.856;3930;19.6500;736112;163.196;-3;124;-29;1;0
979.956;3931;19.6550;736110;163.196;-2;124;-28;1;0
980.056;3932;19.6600;736080;163.189;-3;124;-28;1;0
980.156;3932;19.6600;735288;163.013;-2;125;-28;1;0
980.256;3933;19.6650;735919;163.153;-2;125;-29;1;0
980.356;3934;19.6700;735603;163.083;-3;124;-29;1;0
980.456;3934;19.6700;736265;163.230;-2;124;-28;1;0
980.556;3935;19.6750;736579;163.300;-2;125;-29;1;0
980.656;3936;19.6800;736882;163.367;-2;125;-29;1;0
980.756;3936;19.6800;737271;163.453;-2;124;-27;1;0
980.856;3937;19.6850;736398;163.259;-3;124;-27;1;0
980.956;3938;19.6900;736468;163.275;-2;124;-30;1;0
981.056;3938;19.6900;735986;163.168;-2;124;-28;1;0
981.156;3939;19.6950;735534;163.068;-1;124;-28;1;0
981.256;3940;19.7000;735613;163.085;-3;125;-28;1;0
981.356;3940;19.7000;736935;163.378;-2;123;-28;1;0
981.456;3941;19.7050;736906;163.372;-2;126;-28;1;0
981.556;3942;19.7100;736161;163.207;-2;124;-27;1;0
981.656;3942;19.7100;735800;163.127;-2;124;-28;1;0
981.756;3943;19.7150;737650;163.537;-2;125;-28;1;0
981.856;3944;19.7200;735962;163.163;-1;124;-29;1;0
981.956;3944;19.7200;736062;163.185;-1;124;-28;1;0
982.056;3945;19.7250;737358;163.472;-2;124;-28;1;0
982.156;3946;19.7300;737073;163.409;-1;124;-28;1;0
982.256;3946;19.7300;737533;163.511;-2;124;-28;1;0
982.356;3947;19.7350;737074;163.409;-2;124;-29;1;0
982.456;3948;19.7400;737067;163.408;-1;123;-28;1;0
982.556;3948;19.7400;735823;163.132;-2;124;-27;1;0
982.656;3949;19.7450;736231;163.222;-2;124;-29;1;0
982.756;3950;19.7500;735670;163.098;-1;124;-28;1;0
982.856;3950;19.7500;735924;163.154;-2;124;-29;1;0
982.956;3951;19.7550;736656;163.317;-2;125;-28;1;0
983.056;3952;19.7600;738228;163.665;-2;125;-28;1;0
983.156;3952;19.7600;737804;163.571;-2;124;-28;1;0
983.256;3953;19.7650;736529;163.288;-1;124;-28;1;0
983.356;3954;19.7700;735480;163.056;-2;125;-28;1;0
983.456;3954;19.7700;736305;163.239;-2;124;-28;1;0
983.556;3955;19.7750;736606;163.306;-2;124;-29;1;0
983.656;3956;19.7800;737044;163.403;-2;125;-30;1;0
983.756;3956;19.7800;736750;163.337;-1;124;-29;1;0
983.856;3957;19.7850;736048;163.182;-2;124;-29;1;0
983.956;3958;19.7900;736320;163.242;-2;124;-28;1;0
984.056;3958;19.7900;736510;163.284;-2;125;-28;1;0
984.156;3959;19.7950;738048;163.625;-1;124;-28;1;0
984.256;3960;19.8000;737120;163.420;-3;125;-27;1;0
984.356;3960;19.8000;737008;163.395;-1;124;-29;1;0
984.456;3961;19.8050;736532;163.289;-3;124;-27;1;0
984.556;3962;19.8100;736499;163.282;-3;124;-29;1;0
984.656;3962;19.8100;737454;163.494;-2;125;-28;1;0
984.756;3963;19.8150;737049;163.404;-2;124;-28;1;0
984.856;3964;19.8200;738441;163.712;-1;124;-27;1;0
984.956;3964;19.8200;736912;163.373;-2;124;-28;1;0
985.056;3965;19.8250;736261;163.229;-1;125;-29;1;0
985.156;3966;19.8300;736130;163.200;-1;124;-29;1;0
985.256;3966;19.8300;737323;163.465;-1;124;-29;1;0
985.356;3967;19.8350;738009;163.617;-2;124;-28;1;0
985.456;3968;19.8400;737787;163.567;-1;124;-28;1;0
985.556;3968;19.8400;737508;163.506;-2;125;-28;1;0
985.656;3969;19.8450;737498;163.503;-2;123;-27;1;0
985.756;3970;19.8500;738064;163.629;-3;125;-28;1;0
985.856;3970;19.8500;738422;163.708;-1;125;-28;1;0
985.956;3971;19.8550;738338;163.690;-2;124;-27;1;0
986.056;3972;19.8600;738751;163.781;-2;124;-27;1;0
986.156;3972;19.8600;738547;163.736;-2;124;-29;1;0
986.256;3973;19.8650;738012;163.617;-2;124;-28;1;0
986.356;3974;19.8700;737767;163.563;-2;123;-29;1;0
986.456;3974;19.8700;737362;163.473;-2;124;-27;1;0
986.556;3975;19.8750;739302;163.903;-2;125;-29;1;0
986.656;3976;19.8800;738060;163.628;-1;124;-29;1;0
986.756;3976;19.8800;739109;163.860;-2;124;-28;1;0
986.856;3977;19.8850;737975;163.609;-3;123;-28;1;0
986.956;3978;19.8900;738211;163.661;-2;125;-28;1;0
987.056;3978;19.8900;738958;163.827;-1;124;-28;1;0
987.156;3979;19.8950;738679;163.765;-1;124;-29;1;0
987.256;3980;19.9000;738326;163.687;-2;123;-28;1;0
987.356;3980;19.9000;736125;163.199;-1;124;-29;1;0
987.456;3981;19.9050;737512;163.506;-2;124;-28;1;0
987.556;3982;19.9100;735977;163.166;-3;124;-28;1;0
987.656;3982;19.9100;737355;163.472;-1;124;-29;1;0
987.756;3983;19.9150;738035;163.622;-2;124;-27;1;0
987.856;3984;19.9200;738444;163.713;-1;124;-29;1;0
987.956;3984;19.9200;737397;163.481;-2;124;-28;1;0
988.056;3985;19.9250;737635;163.534;-2;125;-29;1;0
988.156;3986;19.9300;737491;163.502;-1;124;-28;1;0
988.256;3986;19.9300;737834;163.578;-3;125;-28;1;0
988.356;3987;19.9350;737201;163.437;-2;125;-28;1;0
988.456;3988;19.9400;737389;163.479;-2;124;-28;1;0
988.556;3988;19.9400;737570;163.519;-1;124;-28;1;0
988.656;3989;19.9450;736719;163.331;-2;125;-28;1;0
988.756;3990;19.9500;735697;163.104;-2;124;-29;1;0
988.856;3990;19.9500;735883;163.145;-2;125;-28;1;0
988.956;3991;19.9550;738287;163.678;-1;124;-28;1;0
989.056;3992;19.9600;737124;163.420;-2;124;-29;1;0
989.156;3992;19.9600;737147;163.425;-2;125;-28;1;0
989.256;3993;19.9650;736690;163.324;-2;124;-28;1;0
989.356;3994;19.9700;737042;163.402;-1;124;-29;1;0
989.456;3994;19.9700;738219;163.663;-2;124;-28;1;0
989.556;3995;19.9750;737693;163.547;-1;124;-29;1;0
989.656;3996;19.9800;736234;163.223;-2;124;-27;1;0
989.756;3996;19.9800;735620;163.087;-2;124;-28;1;0
989.856;3997;19.9850;735747;163.115;-2;125;-28;1;0
989.956;3998;19.9900;735820;163.131;-2;124;-28;1;0
990.056;3998;19.9900;735764;163.119;-2;125;-28;1;0
990.156;3999;19.9950;735222;162.999;-2;124;-28;1;0
990.256;4000;20.0000;737014;163.396;-1;123;-28;1;0
990.356;4000;20.0000;736709;163.328;-2;124;-28;1;0
990.456;4001;20.0050;734650;162.872;-1;125;-28;1;0
990.556;4002;20.0100;735919;163.153;-2;124;-29;1;0
990.656;4002;20.0100;736041;163.180;-1;125;-28;1;0
990.756;4003;20.0150;736297;163.237;-3;124;-28;1;0
990.856;4004;20.0200;736333;163.245;-1;125;-30;1;0
990.956;4004;20.0200;735485;163.057;-2;125;-29;1;0
991.056;4005;20.0250;736435;163.268;-2;124;-29;1;0
991.156;4006;20.0300;735589;163.080;-2;125;-29;1;0
991.256;4006;20.0300;734485;162.835;-2;124;-29;1;0
991.356;4007;20.0350;734897;162.927;-3;125;-29;1;0
991.456;4008;20.0400;735078;162.967;-2;124;-28;1;0
991.556;4008;20.0400;733633;162.646;-2;124;-28;1;0
991.656;4009;20.0450;733908;162.707;-3;124;-28;1;0
991.756;4010;20.0500;734756;162.895;-2;124;-29;1;0
991.856;4010;20.0500;734671;162.877;-2;125;-29;1;0
991.956;4011;20.0550;734253;162.784;-2;125;-28;1;0
992.056;4012;20.0600;734710;162.885;-1;124;-29;1;0
992.156;4012;20.0600;734277;162.789;-2;124;-29;1;0
992.256;4013;20.0650;733258;162.563;-1;125;-29;1;0
992.356;4014;20.0700;733156;162.541;-1;124;-30;1;0
992.456;4014;20.0700;734052;162.739;-3;124;-27;1;0
992.556;4015;20.0750;733506;162.618;-2;124;-28;1;0
992.656;4016;20.0800;732306;162.352;-2;125;-28;1;0
992.756;4016;20.0800;731669;162.211;-2;125;-28;1;0
992.856;4017;20.0850;731855;162.252;-2;124;-29;1;0
992.956;4018;20.0900;729752;161.786;-2;124;-27;1;0
993.056;4018;20.0900;729879;161.814;-2;124;-29;1;0
993.156;4019;20.0950;729791;161.795;-2;125;-29;1;0
993.256;4020;20.1000;729392;161.706;-1;124;-29;1;0
993.356;4020;20.1000;729199;161.663;-2;125;-28;1;0
993.456;4021;20.1050;728517;161.512;-2;124;-28;1;0
993.556;4022;20.1100;729681;161.770;-2;125;-29;1;0
993.656;4022;20.1100;729641;161.761;-2;124;-28;1;0
993.756;4023;20.1150;730093;161.862;-2;124;-26;1;0
993.856;4024;20.1200;729793;161.795;-2;124;-29;1;0
993.956;4024;20.1200;729976;161.836;-2;125;-29;1;0
994.056;4025;20.1250;730712;161.999;-2;124;-29;1;0
994.156;4026;20.1300;729714;161.778;-2;124;-28;1;0
994.256;4026;20.1300;730143;161.873;-2;125;-28;1;0
994.356;4027;20.1350;730516;161.955;-1;125;-28;1;0
994.456;4028;20.1400;730326;161.913;-3;124;-28;1;0
994.556;4028;20.1400;730405;161.931;-2;125;-29;1;0
994.656;4029;20.1450;730119;161.867;-2;124;-28;1;0
994.756;4030;20.1500;731262;162.121;-2;124;-29;1;0
994.856;4030;20.1500;732269;162.344;-2;125;-29;1;0
994.956;4031;20.1550;731615;162.199;-2;125;-29;1;0
995.056;4032;20.1600;732667;162.432;-1;124;-29;1;0
995.156;4032;20.1600;733594;162.638;-3;125;-29;1;0
995.256;4033;20.1650;733717;162.665;-1;124;-28;1;0
995.356;4034;20.1700;732814;162.465;-1;124;-29;1;0
995.456;4034;20.1700;733709;162.663;-2;124;-29;1;0
995.556;4035;20.1750;734990;162.947;-1;124;-29;1;0
995.656;4036;20.1800;735006;162.951;-3;125;-28;1;0
995.756;4036;20.1800;735305;163.017;-2;124;-29;1;0
995.856;4037;20.1850;734403;162.817;-3;124;-28;1;0
995.956;4038;20.1900;733668;162.654;-2;124;-28;1;0
996.056;4038;20.1900;733665;162.654;-2;125;-28;1;0
996.156;4039;20.1950;735998;163.171;-1;124;-29;1;0
996.256;4040;20.2000;735933;163.156;-2;125;-29;1;0
996.356;4040;20.2000;736962;163.384;-2;124;-27;1;0
996.456;4041;20.2050;736170;163.209;-2;124;-28;1;0
996.556;4042;20.2100;736495;163.281;-1;124;-29;1;0
996.656;4042;20.2100;737039;163.402;-2;124;-29;1;0
996.756;4043;20.2150;737389;163.479;-2;124;-27;1;0
996.856;4044;20.2200;737183;163.433;-2;124;-29;1;0
996.956;4044;20.2200;735327;163.022;-2;125;-28;1;0
997.056;4045;20.2250;735354;163.028;-3;124;-28;1;0
997.156;4046;20.2300;736099;163.193;-3;125;-27;1;0
997.256;4046;20.2300;736914;163.374;-2;125;-28;1;0
997.356;4047;20.2350;736399;163.260;-1;125;-28;1;0
997.456;4048;20.2400;736966;163.385;-3;124;-28;1;0
997.556;4048;20.2400;736734;163.334;-2;124;-28;1;0
997.656;4049;20.2450;736689;163.324;-2;126;-28;1;0
997.756;4050;20.2500;737331;163.466;-3;124;-28;1;0
997.856;4050;20.2500;736856;163.361;-2;125;-28;1;0
997.956;4051;20.2550;736787;163.346;-2;125;-28;1;0
998.056;4052;20.2600;737917;163.596;-2;125;-29;1;0
998.156;4052;20.2600;738668;163.763;-2;124;-28;1;0
998.256;4053;20.2650;737697;163.547;-2;125;-29;1;0
998.356;4054;20.2700;737943;163.602;-2;126;-28;1;0
998.456;4054;20.2700;737408;163.483;-2;124;-29;1;0
998.556;4055;20.2750;739633;163.977;-1;123;-29;1;0
998.656;4056;20.2800;738488;163.723;-3;126;-28;1;0
998.756;4056;20.2800;737748;163.559;-2;123;-28;1;0
998.856;4057;20.2850;737114;163.418;-3;123;-28;1;0
998.956;4058;20.2900;736962;163.384;-2;124;-28;1;0
999.056;4058;20.2900;737904;163.593;-2;124;-28;1;0
999.156;4059;20.2950;737763;163.562;-2;122;-28;1;0
999.256;4060;20.3000;738483;163.722;-2;124;-28;1;0
999.356;4060;20.3000;737135;163.423;-2;125;-28;1;0
999.456;4061;20.3050;737259;163.450;-2;123;-28;1;0
999.556;4062;20.3100;737663;163.540;-1;124;-29;1;0
999.656;4062;20.3100;739024;163.842;-1;124;-29;1;0
999.756;4063;20.3150;740552;164.180;-3;126;-29;1;0
999.856;4064;20.3200;740106;164.082;-2;124;-29;1;0
999.956;4064;20.3200;739831;164.021;-2;125;-29;1;0
1000.056;4065;20.3250;739167;163.873;-2;125;-27;1;0
1000.156;4066;20.3300;739341;163.912;-2;124;-28;1;0
1000.256;4066;20.3300;739435;163.933;-2;124;-28;1;0
1000.356;4067;20.3350;738761;163.783;-1;123;-28;1;0
1000.456;4068;20.3400;739296;163.902;-2;125;-28;1;0
1000.556;4068;20.3400;739224;163.886;-2;126;-29;1;0
1000.656;4069;20.3450;738521;163.730;-2;124;-29;1;0
1000.756;4070;20.3500;737472;163.498;-1;124;-29;1;0
1000.856;4070;20.3500;737784;163.567;-2;124;-28;1;0
1000.956;4071;20.3550;737997;163.614;-2;123;-28;1;0
1001.056;4072;20.3600;737807;163.572;-1;124;-29;1;0
1001.156;4072;20.3600;737216;163.441;-2;124;-28;1;0
1001.256;4073;20.3650;737760;163.561;-1;125;-30;1;0
1001.356;4074;20.3700;738058;163.627;-2;125;-28;1;0
1001.456;4074;20.3700;738460;163.717;-2;123;-29;1;0
1001.556;4075;20.3750;738627;163.754;-2;124;-28;1;0
1001.656;4076;20.3800;738333;163.688;-2;125;-28;1;0
1001.756;4076;20.3800;736459;163.273;-3;124;-28;1;0
1001.856;4077;20.3850;734751;162.894;-2;125;-28;1;0
1001.956;4078;20.3900;735590;163.080;-2;124;-28;1;0
1002.056;4078;20.3900;736615;163.308;-2;125;-28;1;0
1002.156;4079;20.3950;737735;163.556;-2;125;-29;1;0
1002.256;4080;20.4000;737962;163.606;-2;125;-29;1;0
1002.356;4080;20.4000;737631;163.533;-2;124;-28;1;0
1002.456;4081;20.4050;736488;163.279;-3;123;-28;1;0
1002.556;4082;20.4100;737260;163.451;-1;124;-29;1;0
1002.656;4082;20.4100;736565;163.296;-3;123;-28;1;0
1002.756;4083;20.4150;736717;163.330;-2;124;-28;1;0
1002.856;4084;20.4200;736998;163.392;-2;124;-28;1;0
1002.956;4084;20.4200;737811;163.573;-2;124;-28;1;0
1003.056;4085;20.4250;737599;163.526;-2;124;-28;1;0
1003.156;4086;20.4300;737180;163.433;-2;125;-28;1;0
1003.256;4086;20.4300;736028;163.177;-2;124;-28;1;0
1003.356;4087;20.4350;738062;163.628;-1;124;-28;1;0
1003.456;4088;20.4400;737506;163.505;-2;123;-29;1;0
1003.556;4088;20.4400;736958;163.384;-2;124;-27;1;0
1003.656;4089;20.4450;737862;163.584;-2;123;-28;1;0
1003.756;4090;20.4500;737620;163.530;-1;124;-28;1;0
1003.856;4090;20.4500;737374;163.476;-2;124;-29;1;0
1003.956;4091;20.4550;737160;163.428;-2;124;-27;1;0
1004.056;4092;20.4600;737438;163.490;-1;124;-29;1;0
1004.156;4092;20.4600;737985;163.611;-1;124;-28;1;0
1004.256;4093;20.4650;735893;163.147;-1;124;-28;1;0
1004.356;4094;20.4700;735647;163.093;-2;124;-27;1;0
1004.456;4094;20.4700;736825;163.354;-2;124;-29;1;0
1004.556;4095;20.4750;737709;163.550;-1;124;-28;1;0
1004.656;4096;20.4800;738100;163.637;-3;124;-29;1;0
1004.756;4096;20.4800;736691;163.324;-2;124;-27;1;0
1004.856;4097;20.4850;736413;163.263;-1;124;-28;1;0
1004.956;4098;20.4900;736649;163.315;-1;124;-28;1;0
1005.056;4098;20.4900;736149;163.204;-2;124;-27;1;0
1005.156;4099;20.4950;736630;163.311;-2;124;-28;1;0
1005.256;4100;20.5000;737545;163.514;-2;125;-29;1;0
1005.356;4100;20.5000;736662;163.318;-2;125;-28;1;0
1005.456;4101;20.5050;736098;163.193;-2;124;-27;1;0
1005.556;4102;20.5100;736788;163.346;-2;124;-29;1;0
1005.656;4102;20.5100;736772;163.342;-2;125;-29;1;0
1005.756;4103;20.5150;737478;163.499;-1;124;-28;1;0
1005.856;4104;20.5200;737875;163.587;-1;124;-28;1;0
1005.956;4104;20.5200;738049;163.625;-2;125;-28;1;0
1006.056;4105;20.5250;737493;163.502;-1;125;-29;1;0
1006.156;4106;20.5300;736750;163.337;-3;125;-28;1;0
1006.256;4106;20.5300;736163;163.207;-1;124;-28;1;0
1006.356;4107;20.5350;735732;163.112;-2;124;-29;1;0
1006.456;4108;20.5400;736134;163.201;-1;123;-28;1;0
1006.556;4108;20.5400;736186;163.212;-1;124;-28;1;0
1006.656;4109;20.5450;735613;163.085;-2;125;-29;1;0
1006.756;4110;20.5500;735793;163.125;-2;124;-29;1;0
1006.856;4110;20.5500;736391;163.258;-1;124;-29;1;0
1006.956;4111;20.5550;736506;163.283;-2;125;-27;1;0
1007.056;4112;20.5600;737070;163.408;-2;124;-29;1;0
1007.156;4112;20.5600;736323;163.243;-2;124;-29;1;0
1007.256;4113;20.5650;735227;163.000;-2;124;-29;1;0
1007.356;4114;20.5700;735227;163.000;-2;125;-28;1;0
1007.456;4114;20.5700;735572;163.076;-2;124;-28;1;0
1007.556;4115;20.5750;735805;163.128;-2;124;-27;1;0
1007.656;4116;20.5800;736299;163.237;-2;124;-28;1;0
1007.756;4116;20.5800;737479;163.499;-2;125;-29;1;0
1007.856;4117;20.5850;735713;163.108;-2;124;-27;1;0
1007.956;4118;20.5900;735714;163.108;-2;124;-29;1;0
1008.056;4118;20.5900;735946;163.159;-3;125;-27;1;0
1008.156;4119;20.5950;735974;163.165;-1;124;-28;1;0
1008.256;4120;20.6000;735632;163.090;-2;124;-28;1;0
1008.356;4120;20.6000;735793;163.125;-3;125;-29;1;0
1008.456;4121;20.6050;736585;163.301;-1;124;-29;1;0
1008.556;4122;20.6100;736261;163.229;-1;124;-29;1;0
1008.656;4122;20.6100;736405;163.261;-2;124;-28;1;0
1008.756;4123;20.6150;736988;163.390;-1;124;-28;1;0
1008.856;4124;20.6200;736634;163.312;-2;125;-27;1;0
1008.956;4124;20.6200;736619;163.308;-1;125;-28;1;0
1009.056;4125;20.6250;736687;163.324;-2;124;-29;1;0
1009.156;4126;20.6300;736913;163.374;-3;124;-28;1;0
1009.256;4126;20.6300;738263;163.673;-2;124;-28;1;0
1009.356;4127;20.6350;738352;163.693;-2;124;-28;1;0
1009.456;4128;20.6400;738141;163.646;-2;125;-29;1;0
1009.556;4128;20.6400;738008;163.616;-2;124;-28;1;0
1009.656;4129;20.6450;737878;163.588;-2;124;-29;1;0
1009.756;4130;20.6500;737372;163.475;-2;124;-29;1;0
1009.856;4130;20.6500;739268;163.896;-2;125;-28;1;0
1009.956;4131;20.6550;737630;163.533;-2;124;-29;1;0
1010.056;4132;20.6600;736137;163.202;-2;124;-28;1;0
1010.156;4132;20.6600;737517;163.508;-3;124;-28;1;0
1010.256;4133;20.6650;737552;163.515;-2;123;-29;1;0
1010.356;4134;20.6700;737770;163.564;-2;125;-28;1;0
1010.456;4134;20.6700;737381;163.477;-2;125;-28;1;0
1010.556;4135;20.6750;736917;163.374;-2;124;-29;1;0
1010.656;4136;20.6800;738915;163.817;-2;123;-29;1;0
1010.756;4136;20.6800;738485;163.722;-2;123;-27;1;0
1010.856;4137;20.6850;737402;163.482;-1;124;-28;1;0
1010.956;4138;20.6900;736157;163.206;-2;125;-29;1;0
1011.056;4138;20.6900;736679;163.322;-2;124;-28;1;0
1011.156;4139;20.6950;737495;163.503;-2;125;-28;1;0
1011.256;4140;20.7000;738843;163.801;-2;124;-28;1;0
1011.356;4140;20.7000;738663;163.762;-2;125;-28;1;0
1011.456;4141;20.7050;737024;163.398;-2;125;-28;1;0
1011.556;4142;20.7100;737355;163.472;-2;124;-29;1;0
1011.656;4142;20.7100;738545;163.735;-2;124;-27;1;0
1011.756;4143;20.7150;737912;163.595;-2;124;-29;1;0
1011.856;4144;20.7200;738072;163.631;-1;125;-28;1;0
1011.956;4144;20.7200;738481;163.721;-2;125;-29;1;0
1012.056;4145;20.7250;737517;163.508;-2;124;-27;1;0
1012.156;4146;20.7300;737824;163.576;-2;124;-28;1;0
1012.256;4146;20.7300;738518;163.729;-2;124;-28;1;0
1012.356;4147;20.7350;740309;164.127;-2;125;-28;1;0
1012.456;4148;20.7400;739916;164.039;-2;125;-28;1;0
1012.556;4148;20.7400;739058;163.849;-2;125;-27;1;0
1012.656;4149;20.7450;737899;163.592;-2;124;-27;1;0
1012.756;4150;20.7500;735921;163.154;-2;124;-28;1;0
1012.856;4150;20.7500;735661;163.096;-1;124;-28;1;0
1012.956;4151;20.7550;737264;163.451;-1;124;-29;1;0
1013.056;4152;20.7600;738298;163.681;-2;124;-28;1;0
1013.156;4152;20.7600;738357;163.694;-3;124;-28;1;0
1013.256;4153;20.7650;736777;163.343;-1;124;-28;1;0
1013.356;4154;20.7700;736218;163.220;-2;124;-29;1;0
1013.456;4154;20.7700;736618;163.308;-2;124;-29;1;0
1013.556;4155;20.7750;737084;163.412;-2;125;-28;1;0
1013.656;4156;20.7800;738519;163.730;-2;125;-28;1;0
1013.756;4156;20.7800;737531;163.511;-2;125;-28;1;0
1013.856;4157;20.7850;736794;163.347;-2;123;-28;1;0
1013.956;4158;20.7900;736707;163.328;-2;124;-28;1;0
1014.056;4158;20.7900;736547;163.292;-2;124;-28;1;0
1014.156;4159;20.7950;735676;163.099;-2;125;-28;1;0
1014.256;4160;20.8000;736983;163.389;-2;124;-29;1;0
1014.356;4160;20.8000;738106;163.638;-2;124;-29;1;0
1014.456;4161;20.8050;737658;163.539;-3;125;-27;1;0
1014.556;4162;20.8100;737146;163.425;-2;124;-29;1;0
1014.656;4162;20.8100;735241;163.003;-2;125;-28;1;0
1014.756;4163;20.8150;735963;163.163;-2;125;-29;1;0
1014.856;4164;20.8200;736497;163.281;-1;124;-28;1;0
1014.956;4164;20.8200;735985;163.168;-2;124;-29;1;0
1015.056;4165;20.8250;733891;162.704;-2;125;-28;1;0
1015.156;4166;20.8300;731909;162.264;-3;124;-27;1;0
1015.256;4166;20.8300;733166;162.543;-2;125;-29;1;0
1015.356;4167;20.8350;734069;162.743;-1;124;-29;1;0
1015.456;4168;20.8400;735075;162.966;-2;124;-28;1;0
1015.556;4168;20.8400;735658;163.095;-2;124;-27;1;0
1015.656;4169;20.8450;735912;163.152;-2;124;-28;1;0
1015.756;4170;20.8500;735648;163.093;-2;124;-29;1;0
1015.856;4170;20.8500;735462;163.052;-2;124;-29;1;0
1015.956;4171;20.8550;735260;163.007;-1;125;-28;1;0
1016.056;4172;20.8600;735695;163.104;-1;125;-28;1;0
1016.156;4172;20.8600;734874;162.922;-2;124;-29;1;0
1016.256;4173;20.8650;734200;162.772;-2;125;-28;1;0
1016.356;4174;20.8700;734880;162.923;-2;124;-29;1;0
1016.456;4174;20.8700;736467;163.275;-2;124;-29;1;0
1016.556;4175;20.8750;737029;163.399;-1;124;-29;1;0
1016.656;4176;20.8800;737830;163.577;-2;125;-28;1;0
1016.756;4176;20.8800;736616;163.308;-2;124;-29;1;0
1016.856;4177;20.8850;735798;163.126;-2;125;-29;1;0
1016.956;4178;20.8900;736107;163.195;-1;124;-28;1;0
1017.056;4178;20.8900;737435;163.489;-2;124;-29;1;0
1017.156;4179;20.8950;738353;163.693;-2;125;-27;1;0
1017.256;4180;20.9000;736917;163.374;-2;125;-29;1;0
1017.356;4180;20.9000;736931;163.378;-1;125;-29;1;0
1017.456;4181;20.9050;737770;163.564;-2;125;-28;1;0
1017.556;4182;20.9100;738503;163.726;-1;124;-29;1;0
1017.656;4182;20.9100;739019;163.841;-1;125;-29;1;0
1017.756;4183;20.9150;738625;163.753;-2;124;-29;1;0
1017.856;4184;20.9200;740880;164.253;-2;124;-28;1;0
1017.956;4184;20.9200;740447;164.157;-1;124;-27;1;0
1018.056;4185;20.9250;738625;163.753;-2;124;-28;1;0
1018.156;4186;20.9300;739212;163.883;-2;124;-27;1;0
1018.256;4186;20.9300;740277;164.119;-1;124;-28;1;0
1018.356;4187;20.9350;740243;164.112;-2;125;-28;1;0
1018.456;4188;20.9400;740513;164.172;-2;124;-29;1;0
1018.556;4188;20.9400;739390;163.923;-2;124;-28;1;0
1018.656;4189;20.9450;738012;163.617;-2;124;-28;1;0
1018.756;4190;20.9500;738024;163.620;-2;124;-29;1;0
1018.856;4190;20.9500;739013;163.839;-2;124;-29;1;0
1018.956;4191;20.9550;740179;164.098;-2;124;-28;1;0
1019.056;4192;20.9600;741157;164.315;-2;125;-28;1;0
1019.156;4192;20.9600;740709;164.215;-2;124;-28;1;0
1019.256;4193;20.9650;739349;163.914;-2;124;-29;1;0
1019.356;4194;20.9700;739202;163.881;-2;125;-29;1;0
1019.456;4194;20.9700;739098;163.858;-2;124;-29;1;0
1019.556;4195;20.9750;739155;163.871;-2;124;-28;1;0
1019.656;4196;20.9800;738839;163.801;-2;124;-27;1;0
1019.756;4196;20.9800;738760;163.783;-2;125;-28;1;0
1019.856;4197;20.9850;738386;163.700;-2;123;-29;1;0
