Repository: tm-mech/diy-tensile-tester

# Desktop Tensile Testing Machine

A custom-built desktop tensile testing machine for characterizing 3D-printed polymer specimens according to ISO 527. Designed and built from scratch — mechanical assembly, electronics, firmware (Arduino/C++), and data acquisition & analysis software (Python).

> Personal engineering project bridging mechanical testing, embedded systems, and data analysis.
---

## Key Results

Three FDM-printed materials tested (ISO 527-2 Type 1BA dogbone, 5 mm/min, n = 3 each):

| Material | UTS [MPa] | E-Modulus [GPa] | Elongation |
|---|---|---|---|
| **PETG** (eSUN) | 34.8 ± 0.1 | 1.63 ± 0.10 | 77.1 ± 8.7% |
| **PLA** (eSUN) | 47.4 ± 1.1 | 2.68 ± 0.46 | 12–103%\* |

File: data/PETG/PETG_533_003.csv (part 8 of 18)
time_s;steps;displacement_mm;force_raw;force_N;accel_x;accel_y;accel_z;endstop;step_loss
5100.660;3597;17.9850;1101522;244.207;-1;124;-29;1;0
5100.760;3598;17.9900;1102770;244.484;-1;124;-29;1;0
5100.860;3598;17.9900;1102899;244.513;-1;125;-28;1;0
5100.960;3599;17.9950;1103236;244.587;-1;124;-29;1;0
5101.060;3600;18.0000;1102812;244.493;-1;124;-29;1;0
5101.160;3600;18.0000;1102829;244.497;-1;124;-29;1;0
5101.260;3601;18.0050;1100978;244.087;-1;124;-29;1;0
5101.360;3602;18.0100;1102027;244.319;-2;124;-29;1;0
5101.460;3602;18.0100;1104279;244.819;0;124;-29;1;0
5101.560;3603;18.0150;1103507;244.648;-1;124;-29;1;0
5101.660;3604;18.0200;1103386;244.621;-2;125;-29;1;0
5101.760;3604;18.0200;1103388;244.621;-1;124;-30;1;0
5101.860;3605;18.0250;1103109;244.559;-1;124;-29;1;0
5101.960;3606;18.0300;1102645;244.456;-2;124;-28;1;0
5102.060;3606;18.0300;1103152;244.569;-2;124;-29;1;0
5102.160;3607;18.0350;1104117;244.783;-1;125;-30;1;0
5102.260;3608;18.0400;1103454;244.636;-1;125;-29;1;0
5102.360;3608;18.0400;1104083;244.775;-1;124;-29;1;0
5102.460;3609;18.0450;1104080;244.775;-1;124;-30;1;0
5102.560;3610;18.0500;1103429;244.630;-1;124;-28;1;0
5102.660;3610;18.0500;1103502;244.646;-1;125;-29;1;0
5102.760;3611;18.0550;1102879;244.508;-1;124;-30;1;0
5102.860;3612;18.0600;1104544;244.877;-1;125;-28;1;0
5102.960;3612;18.0600;1104011;244.759;-1;125;-30;1;0
5103.060;3613;18.0650;1102925;244.518;-1;124;-30;1;0
5103.160;3614;18.0700;1101974;244.308;0;125;-29;1;0
5103.260;3614;18.0700;1103470;244.639;-2;125;-29;1;0
5103.360;3615;18.0750;1103748;244.701;-1;124;-29;1;0
5103.460;3616;18.0800;1104263;244.815;-1;124;-28;1;0
5103.560;3616;18.0800;1104829;244.941;-1;124;-29;1;0
5103.660;3617;18.0850;1103803;244.713;0;124;-30;1;0
5103.760;3618;18.0900;1103782;244.708;-1;124;-28;1;0
5103.860;3618;18.0900;1104718;244.916;-1;124;-30;1;0
5103.960;3619;18.0950;1104391;244.843;-1;125;-30;1;0
5104.060;3620;18.1000;1103439;244.632;-1;124;-28;1;0
5104.160;3620;18.1000;1103832;244.720;-1;125;-29;1;0
5104.260;3621;18.1050;1104025;244.762;0;124;-29;1;0
5104.360;3622;18.1100;1104394;244.844;-1;124;-28;1;0
5104.460;3622;18.1100;1104713;244.915;0;124;-30;1;0
5104.560;3623;18.1150;1105614;245.115;-1;124;-30;1;0
5104.660;3624;18.1200;1106168;245.237;-2;125;-29;1;0
5104.760;3624;18.1200;1105622;245.116;-1;124;-29;1;0
5104.860;3625;18.1250;1103739;244.699;0;124;-28;1;0
5104.960;3626;18.1300;1102971;244.529;-2;124;-28;1;0
5105.060;3626;18.1300;1104797;244.933;-1;124;-28;1;0
5105.160;3627;18.1350;1105448;245.078;-1;125;-29;1;0
5105.260;3628;18.1400;1105729;245.140;-1;125;-28;1;0
5105.360;3628;18.1400;1105245;245.033;-1;124;-29;1;0
5105.460;3629;18.1450;1105058;244.991;-1;124;-29;1;0
5105.560;3630;18.1500;1104199;244.801;-1;124;-28;1;0
5105.660;3630;18.1500;1105071;244.994;-2;125;-29;1;0
5105.760;3631;18.1550;1106462;245.303;-1;125;-29;1;0
5105.860;3632;18.1600;1107084;245.441;-1;124;-29;1;0
5105.960;3632;18.1600;1106423;245.294;-1;124;-29;1;0
5106.060;3633;18.1650;1105223;245.028;-1;124;-28;1;0
5106.160;3634;18.1700;1102365;244.394;-1;125;-30;1;0
5106.260;3634;18.1700;1104000;244.757;-1;124;-30;1;0
5106.360;3635;18.1750;1105442;245.076;-1;124;-28;1;0
5106.460;3636;18.1800;1105717;245.137;0;125;-29;1;0
5106.560;3636;18.1800;1104978;244.974;-1;124;-29;1;0
5106.660;3637;18.1850;1104204;244.802;0;124;-30;1;0
5106.760;3638;18.1900;1105047;244.989;-1;123;-31;1;0
5106.860;3638;18.1900;1105569;245.105;-1;124;-28;1;0
5106.960;3639;18.1950;1105731;245.141;-1;125;-29;1;0
5107.060;3640;18.2000;1107014;245.425;-1;124;-30;1;0
5107.160;3640;18.2000;1105916;245.182;-2;124;-30;1;0
5107.260;3641;18.2050;1105610;245.114;-1;124;-29;1;0
5107.360;3642;18.2100;1104761;244.926;-1;124;-30;1;0
5107.460;3642;18.2100;1105439;245.076;-2;125;-30;1;0
5107.560;3643;18.2150;1105159;245.014;-1;125;-29;1;0
5107.660;3644;18.2200;1105834;245.163;-1;125;-29;1;0
5107.760;3644;18.2200;1105252;245.034;-1;125;-29;1;0
5107.860;3645;18.2250;1104863;244.948;-1;125;-30;1;0
5107.960;3646;18.2300;1104725;244.918;0;124;-30;1;0
5108.060;3646;18.2300;1104111;244.781;-1;124;-29;1;0
5108.160;3647;18.2350;1105627;245.118;-1;125;-30;1;0
5108.260;3648;18.2400;1106699;245.355;-1;125;-30;1;0
5108.360;3648;18.2400;1104419;244.850;-1;125;-28;1;0
5108.460;3649;18.2450;1105353;245.057;-2;123;-29;1;0
5108.560;3650;18.2500;1106856;245.390;-1;124;-31;1;0
5108.660;3650;18.2500;1106166;245.237;-1;125;-29;1;0
5108.760;3651;18.2550;1104752;244.924;-1;124;-29;1;0
5108.860;3652;18.2600;1105535;245.097;-1;124;-29;1;0
5108.960;3652;18.2600;1106881;245.396;-1;124;-29;1;0
5109.060;3653;18.2650;1106791;245.376;-1;124;-28;1;0
5109.160;3654;18.2700;1103763;244.704;0;125;-30;1;0
5109.260;3654;18.2700;1105971;245.194;-1;125;-29;1;0
5109.360;3655;18.2750;1106454;245.301;-1;125;-30;1;0
5109.460;3656;18.2800;1107229;245.473;-1;125;-29;1;0
5109.560;3656;18.2800;1107208;245.468;0;124;-30;1;0
5109.660;3657;18.2850;1106184;245.241;0;125;-30;1;0
5109.760;3658;18.2900;1105677;245.129;-1;124;-30;1;0
5109.860;3658;18.2900;1104938;244.965;0;125;-30;1;0
5109.960;3659;18.2950;1106487;245.308;0;124;-30;1;0
5110.060;3660;18.3000;1106590;245.331;-1;125;-29;1;0
5110.160;3660;18.3000;1105520;245.094;0;124;-29;1;0
5110.260;3661;18.3050;1106457;245.302;-1;124;-30;1;0
5110.360;3662;18.3100;1107250;245.477;-2;124;-29;1;0
5110.460;3662;18.3100;1108882;245.839;-1;124;-29;1;0
5110.560;3663;18.3150;1108580;245.772;-1;124;-29;1;0
5110.660;3664;18.3200;1109875;246.059;-2;125;-28;1;0
5110.760;3664;18.3200;1109343;245.941;-1;125;-29;1;0
5110.860;3665;18.3250;1109533;245.983;-1;124;-30;1;0
5110.960;3666;18.3300;1108144;245.676;-1;125;-28;1;0
5111.060;3666;18.3300;1108629;245.783;-2;124;-28;1;0
5111.160;3667;18.3350;1108161;245.679;-1;124;-29;1;0
5111.260;3668;18.3400;1108214;245.691;-1;125;-28;1;0
5111.360;3668;18.3400;1107553;245.545;-1;124;-29;1;0
5111.460;3669;18.3450;1107779;245.595;-1;123;-30;1;0
5111.560;3670;18.3500;1108552;245.766;-1;125;-30;1;0
5111.660;3670;18.3500;1109034;245.873;-1;124;-31;1;0
5111.760;3671;18.3550;1109146;245.898;-1;125;-29;1;0
5111.860;3672;18.3600;1109864;246.057;0;124;-29;1;0
5111.960;3672;18.3600;1109406;245.955;-1;124;-29;1;0
5112.060;3673;18.3650;1108228;245.694;-1;125;-29;1;0
5112.160;3674;18.3700;1109154;245.899;-1;124;-29;1;0
5112.260;3674;18.3700;1108864;245.835;-1;125;-29;1;0
5112.360;3675;18.3750;1108340;245.719;-1;124;-28;1;0
5112.460;3676;18.3800;1108615;245.780;-1;125;-29;1;0
5112.560;3676;18.3800;1108304;245.711;0;124;-29;1;0
5112.660;3677;18.3850;1106312;245.269;-1;125;-29;1;0
5112.760;3678;18.3900;1105875;245.172;-1;125;-28;1;0
5112.860;3678;18.3900;1107978;245.639;-1;125;-28;1;0
5112.960;3679;18.3950;1108981;245.861;0;124;-30;1;0
5113.060;3680;18.4000;1109837;246.051;-1;124;-28;1;0
5113.160;3680;18.4000;1109188;245.907;0;124;-30;1;0
5113.260;3681;18.4050;1106178;245.240;-1;125;-30;1;0
5113.360;3682;18.4100;1106588;245.331;-1;125;-28;1;0
5113.460;3682;18.4100;1107634;245.562;-1;123;-29;1;0
5113.560;3683;18.4150;1107425;245.516;-1;124;-28;1;0
5113.660;3684;18.4200;1107630;245.562;-1;125;-28;1;0
5113.760;3684;18.4200;1106343;245.276;-1;124;-30;1;0
5113.860;3685;18.4250;1105013;244.981;-1;125;-29;1;0
5113.960;3686;18.4300;1104817;244.938;-1;124;-29;1;0
5114.060;3686;18.4300;1104624;244.895;0;124;-30;1;0
5114.160;3687;18.4350;1105118;245.005;-1;123;-30;1;0
5114.260;3688;18.4400;1106233;245.252;-1;124;-28;1;0
5114.360;3688;18.4400;1107112;245.447;-1;124;-30;1;0
5114.460;3689;18.4450;1105338;245.053;-1;124;-29;1;0
5114.560;3690;18.4500;1104448;244.856;-1;124;-29;1;0
5114.660;3690;18.4500;1102561;244.438;-1;124;-31;1;0
5114.760;3691;18.4550;1104405;244.847;-1;124;-29;1;0
5114.860;3692;18.4600;1103422;244.629;-1;124;-30;1;0
5114.960;3692;18.4600;1102805;244.492;-1;124;-29;1;0
5115.060;3693;18.4650;1101904;244.292;-1;125;-30;1;0
5115.160;3694;18.4700;1100685;244.022;-1;125;-30;1;0
5115.260;3694;18.4700;1101497;244.202;-1;125;-29;1;0
5115.360;3695;18.4750;1102320;244.384;-1;125;-29;1;0
5115.460;3696;18.4800;1101714;244.250;-1;124;-30;1;0
5115.560;3696;18.4800;1099451;243.748;-1;124;-30;1;0
5115.660;3697;18.4850;1099667;243.796;-1;124;-30;1;0
5115.760;3698;18.4900;1099227;243.699;-1;123;-31;1;0
5115.860;3698;18.4900;1098927;243.632;-1;124;-29;1;0
5115.960;3699;18.4950;1099064;243.662;-1;124;-30;1;0
5116.060;3700;18.5000;1099475;243.754;0;124;-31;1;0
5116.160;3700;18.5000;1099238;243.701;-1;124;-29;1;0
5116.260;3701;18.5050;1097603;243.339;-2;124;-29;1;0
5116.360;3702;18.5100;1097048;243.216;-1;123;-30;1;0
5116.460;3702;18.5100;1097409;243.296;0;125;-29;1;0
5116.560;3703;18.5150;1097951;243.416;-1;124;-28;1;0
5116.660;3704;18.5200;1098273;243.487;-1;124;-31;1;0
5116.760;3704;18.5200;1097318;243.275;0;124;-30;1;0
5116.860;3705;18.5250;1095045;242.771;-1;124;-30;1;0
5116.960;3706;18.5300;1095816;242.942;-1;124;-31;1;0
5117.060;3706;18.5300;1097264;243.263;0;124;-30;1;0
5117.160;3707;18.5350;1096343;243.059;-1;125;-28;1;0
5117.260;3708;18.5400;1097189;243.247;-1;124;-29;1;0
5117.360;3708;18.5400;1097146;243.237;-1;124;-29;1;0
5117.460;3709;18.5450;1095503;242.873;-1;125;-30;1;0
5117.560;3710;18.5500;1093996;242.539;-1;124;-30;1;0
5117.660;3710;18.5500;1095893;242.959;0;124;-29;1;0
5117.760;3711;18.5550;1098026;243.432;-1;124;-28;1;0
5117.860;3712;18.5600;1097629;243.344;-1;125;-29;1;0
5117.960;3712;18.5600;1097081;243.223;-1;124;-29;1;0
5118.060;3713;18.5650;1096980;243.200;-2;124;-30;1;0
5118.160;3714;18.5700;1096105;243.006;-2;125;-29;1;0
5118.260;3714;18.5700;1096717;243.142;-1;125;-30;1;0
5118.360;3715;18.5750;1097802;243.383;0;124;-30;1;0
5118.460;3716;18.5800;1096924;243.188;-2;124;-29;1;0
5118.560;3716;18.5800;1097662;243.352;0;124;-28;1;0
5118.660;3717;18.5850;1097145;243.237;-1;124;-28;1;0
5118.760;3718;18.5900;1096349;243.061;-1;124;-29;1;0
5118.860;3718;18.5900;1096865;243.175;-1;125;-30;1;0
5118.960;3719;18.5950;1098389;243.513;-1;125;-30;1;0
5119.060;3720;18.6000;1099216;243.696;-1;124;-28;1;0
5119.160;3720;18.6000;1098543;243.547;0;124;-29;1;0
5119.260;3721;18.6050;1098245;243.481;-1;124;-29;1;0
5119.360;3722;18.6100;1098959;243.639;0;124;-29;1;0
5119.460;3722;18.6100;1097349;243.282;0;125;-29;1;0
5119.560;3723;18.6150;1099166;243.685;-1;124;-30;1;0
5119.660;3724;18.6200;1098656;243.572;-1;125;-30;1;0
5119.760;3724;18.6200;1098372;243.509;-1;125;-29;1;0
5119.860;3725;18.6250;1097350;243.282;-1;124;-30;1;0
5119.960;3726;18.6300;1096511;243.096;-1;124;-29;1;0
5120.060;3726;18.6300;1098071;243.442;-1;124;-29;1;0
5120.160;3727;18.6350;1099543;243.769;0;123;-29;1;0
5120.260;3728;18.6400;1100211;243.917;-1;125;-29;1;0
5120.360;3728;18.6400;1099015;243.652;-1;124;-29;1;0
5120.460;3729;18.6450;1099496;243.758;-1;125;-29;1;0
5120.560;3730;18.6500;1100480;243.976;-1;124;-29;1;0
5120.660;3730;18.6500;1101115;244.117;-1;125;-30;1;0
5120.760;3731;18.6550;1100589;244.001;-2;125;-29;1;0
5120.860;3732;18.6600;1099943;243.857;-1;125;-29;1;0
5120.960;3732;18.6600;1099337;243.723;-1;124;-29;1;0
5121.060;3733;18.6650;1097982;243.423;0;124;-30;1;0
5121.160;3734;18.6700;1097050;243.216;-1;125;-27;1;0
5121.260;3734;18.6700;1099141;243.680;-1;125;-29;1;0
5121.360;3735;18.6750;1099854;243.838;-1;125;-29;1;0
5121.460;3736;18.6800;1100283;243.933;-1;125;-28;1;0
5121.560;3736;18.6800;1100432;243.966;-1;125;-29;1;0
5121.660;3737;18.6850;1098960;243.639;0;124;-29;1;0
5121.760;3738;18.6900;1099361;243.728;-1;124;-29;1;0
5121.860;3738;18.6900;1100306;243.938;-1;125;-29;1;0
5121.960;3739;18.6950;1101575;244.219;-1;124;-29;1;0
5122.060;3740;18.7000;1101274;244.152;-1;125;-28;1;0
5122.160;3740;18.7000;1100760;244.038;-1;124;-29;1;0
5122.260;3741;18.7050;1099463;243.751;-1;124;-30;1;0
5122.360;3742;18.7100;1100028;243.876;-1;124;-29;1;0
5122.460;3742;18.7100;1100652;244.015;-1;124;-30;1;0
5122.560;3743;18.7150;1100472;243.975;-1;125;-29;1;0
5122.660;3744;18.7200;1102439;244.411;-1;125;-29;1;0
5122.760;3744;18.7200;1101003;244.092;-2;125;-29;1;0
5122.860;3745;18.7250;1098871;243.620;-1;125;-29;1;0
5122.960;3746;18.7300;1098892;243.624;0;124;-30;1;0
5123.060;3746;18.7300;1099527;243.765;-1;123;-29;1;0
5123.160;3747;18.7350;1099788;243.823;-1;124;-29;1;0
5123.260;3748;18.7400;1101201;244.136;0;124;-30;1;0
5123.360;3748;18.7400;1101148;244.125;-1;124;-29;1;0
5123.460;3749;18.7450;1100033;243.877;-1;125;-30;1;0
5123.560;3750;18.7500;1100679;244.021;-1;124;-30;1;0
5123.660;3750;18.7500;1101277;244.153;0;124;-29;1;0
5123.760;3751;18.7550;1101451;244.192;-1;124;-29;1;0
5123.860;3752;18.7600;1102947;244.523;0;124;-30;1;0
5123.960;3752;18.7600;1103089;244.555;-1;124;-30;1;0
5124.060;3753;18.7650;1102656;244.459;-1;125;-29;1;0
5124.160;3754;18.7700;1102174;244.352;0;124;-30;1;0
5124.260;3754;18.7700;1101281;244.154;-1;125;-29;1;0
5124.360;3755;18.7750;1102511;244.427;-1;125;-29;1;0
5124.460;3756;18.7800;1102077;244.330;0;124;-30;1;0
5124.560;3756;18.7800;1100710;244.027;-2;125;-29;1;0
5124.660;3757;18.7850;1101181;244.132;-1;125;-29;1;0
5124.760;3758;18.7900;1101647;244.235;0;124;-31;1;0
5124.860;3758;18.7900;1102319;244.384;-1;125;-30;1;0
5124.960;3759;18.7950;1102114;244.339;-1;124;-29;1;0
5125.060;3760;18.8000;1104099;244.779;-1;124;-30;1;0
5125.160;3760;18.8000;1103876;244.729;-1;125;-29;1;0
5125.260;3761;18.8050;1102328;244.386;0;124;-29;1;0
5125.360;3762;18.8100;1101458;244.193;-2;124;-29;1;0
5125.460;3762;18.8100;1101871;244.285;-1;123;-30;1;0
5125.560;3763;18.8150;1101426;244.186;-1;124;-29;1;0
5125.660;3764;18.8200;1102922;244.518;-1;124;-29;1;0
5125.760;3764;18.8200;1104984;244.975;-1;124;-30;1;0
5125.860;3765;18.8250;1102413;244.405;-1;124;-30;1;0
5125.960;3766;18.8300;1102900;244.513;-2;124;-29;1;0
5126.060;3766;18.8300;1102852;244.502;-1;124;-29;1;0
5126.160;3767;18.8350;1102466;244.417;-1;124;-28;1;0
5126.260;3768;18.8400;1104828;244.940;-1;125;-29;1;0
5126.360;3768;18.8400;1104528;244.874;-1;124;-30;1;0
5126.460;3769;18.8450;1103174;244.574;-1;123;-29;1;0
5126.560;3770;18.8500;1103050;244.546;-1;125;-29;1;0
5126.660;3770;18.8500;1104235;244.809;-1;124;-28;1;0
5126.760;3771;18.8550;1103832;244.720;-1;124;-30;1;0
5126.860;3772;18.8600;1103930;244.741;0;125;-29;1;0
5126.960;3772;18.8600;1104390;244.843;-1;124;-29;1;0
5127.060;3773;18.8650;1103807;244.714;0;124;-30;1;0
5127.160;3774;18.8700;1103271;244.595;-1;124;-29;1;0
5127.260;3774;18.8700;1103335;244.609;-2;124;-30;1;0
5127.360;3775;18.8750;1104237;244.809;0;125;-29;1;0
5127.460;3776;18.8800;1104333;244.831;-1;124;-29;1;0
5127.560;3776;18.8800;1104099;244.779;-1;124;-29;1;0
5127.660;3777;18.8850;1104241;244.810;-1;124;-28;1;0
5127.760;3778;18.8900;1103389;244.621;-1;125;-28;1;0
5127.860;3778;18.8900;1103311;244.604;-1;125;-30;1;0
5127.960;3779;18.8950;1103575;244.663;-1;124;-30;1;0
5128.060;3780;18.9000;1105364;245.059;-1;124;-29;1;0
5128.160;3780;18.9000;1105481;245.085;-1;124;-29;1;0
5128.260;3781;18.9050;1105383;245.063;-1;124;-29;1;0
5128.360;3782;18.9100;1104610;244.892;-2;125;-28;1;0
5128.460;3782;18.9100;1104708;244.914;-1;125;-29;1;0
5128.560;3783;18.9150;1105511;245.092;-1;124;-29;1;0
5128.660;3784;18.9200;1107518;245.537;-1;125;-28;1;0
5128.760;3784;18.9200;1108252;245.699;-1;124;-29;1;0
5128.860;3785;18.9250;1107222;245.471;-2;124;-29;1;0
5128.960;3786;18.9300;1106598;245.333;-1;125;-29;1;0
5129.060;3786;18.9300;1105432;245.074;-1;124;-31;1;0
5129.160;3787;18.9350;1105902;245.178;0;124;-29;1;0
5129.260;3788;18.9400;1107011;245.424;-1;124;-29;1;0
5129.360;3788;18.9400;1107243;245.476;-1;125;-29;1;0
5129.460;3789;18.9450;1106895;245.399;-1;124;-31;1;0
5129.560;3790;18.9500;1106300;245.267;0;124;-30;1;0
5129.660;3790;18.9500;1106668;245.348;-1;125;-30;1;0
5129.760;3791;18.9550;1107461;245.524;-1;124;-30;1;0
5129.860;3792;18.9600;1106881;245.396;-1;125;-30;1;0
5129.960;3792;18.9600;1108016;245.647;-1;125;-30;1;0
5130.060;3793;18.9650;1109035;245.873;-1;124;-29;1;0
5130.160;3794;18.9700;1107782;245.595;0;124;-30;1;0
5130.260;3794;18.9700;1107958;245.634;-1;125;-30;1;0
5130.360;3795;18.9750;1108334;245.718;-1;124;-29;1;0
5130.460;3796;18.9800;1108400;245.732;0;124;-30;1;0
5130.560;3796;18.9800;1107643;245.564;-1;124;-29;1;0
5130.660;3797;18.9850;1107905;245.623;-2;125;-28;1;0
5130.760;3798;18.9900;1108633;245.784;0;124;-30;1;0
5130.860;3798;18.9900;1108481;245.750;-1;124;-29;1;0
5130.960;3799;18.9950;1108456;245.745;-1;124;-29;1;0
5131.060;3800;19.0000;1108805;245.822;-1;123;-30;1;0
5131.160;3800;19.0000;1109250;245.921;-1;124;-29;1;0
5131.260;3801;19.0050;1108360;245.723;-1;125;-28;1;0
5131.360;3802;19.0100;1106920;245.404;0;124;-30;1;0
5131.460;3802;19.0100;1107719;245.581;-1;124;-29;1;0
5131.560;3803;19.0150;1107884;245.618;-1;124;-29;1;0
5131.660;3804;19.0200;1109340;245.941;-1;124;-30;1;0
5131.760;3804;19.0200;1108210;245.690;-1;124;-30;1;0
5131.860;3805;19.0250;1107260;245.480;-1;125;-29;1;0
5131.960;3806;19.0300;1107438;245.519;-1;124;-29;1;0
5132.060;3806;19.0300;1107438;245.519;-1;125;-28;1;0
5132.160;3807;19.0350;1108144;245.676;-1;124;-28;1;0
5132.260;3808;19.0400;1107868;245.614;0;124;-29;1;0
5132.360;3808;19.0400;1107470;245.526;-1;124;-29;1;0
5132.460;3809;19.0450;1107933;245.629;-1;124;-29;1;0
5132.560;3810;19.0500;1107193;245.465;-2;124;-29;1;0
5132.660;3810;19.0500;1108180;245.684;-2;124;-29;1;0
5132.760;3811;19.0550;1108697;245.798;-1;124;-30;1;0
5132.860;3812;19.0600;1109035;245.873;-2;125;-29;1;0
5132.960;3812;19.0600;1108686;245.796;-1;124;-29;1;0
5133.060;3813;19.0650;1106734;245.363;0;124;-29;1;0
5133.160;3814;19.0700;1105148;245.011;-1;124;-28;1;0
5133.260;3814;19.0700;1107634;245.562;-1;125;-29;1;0
5133.360;3815;19.0750;1108378;245.727;-1;124;-29;1;0
5133.460;3816;19.0800;1109438;245.962;0;124;-30;1;0
5133.560;3816;19.0800;1107697;245.576;-1;125;-30;1;0
5133.660;3817;19.0850;1106195;245.243;-1;124;-30;1;0
5133.760;3818;19.0900;1106002;245.201;-1;124;-30;1;0
5133.860;3818;19.0900;1106166;245.237;-1;125;-29;1;0
5133.960;3819;19.0950;1107322;245.493;-1;124;-29;1;0
5134.060;3820;19.1000;1107702;245.578;-1;124;-30;1;0
5134.160;3820;19.1000;1106386;245.286;-2;124;-29;1;0
5134.260;3821;19.1050;1105559;245.102;0;124;-30;1;0
5134.360;3822;19.1100;1105454;245.079;-1;124;-28;1;0
5134.460;3822;19.1100;1106097;245.222;0;124;-29;1;0
5134.560;3823;19.1150;1106117;245.226;0;124;-30;1;0
5134.660;3824;19.1200;1105630;245.118;-1;125;-29;1;0
5134.760;3824;19.1200;1105860;245.169;0;124;-30;1;0
5134.860;3825;19.1250;1104958;244.969;-2;125;-29;1;0
5134.960;3826;19.1300;1105473;245.083;-3;125;-27;1;0
5135.060;3826;19.1300;1105933;245.185;-1;124;-29;1;0
5135.160;3827;19.1350;1104515;244.871;-1;125;-29;1;0
5135.260;3828;19.1400;1104591;244.888;-1;125;-29;1;0
5135.360;3828;19.1400;1102719;244.473;-1;124;-29;1;0
5135.460;3829;19.1450;1102399;244.402;-1;124;-29;1;0
5135.560;3830;19.1500;1102324;244.385;-2;125;-28;1;0
5135.660;3830;19.1500;1104226;244.807;-2;125;-28;1;0
5135.760;3831;19.1550;1103517;244.650;-1;124;-30;1;0
5135.860;3832;19.1600;1101863;244.283;-1;124;-29;1;0
5135.960;3832;19.1600;1102190;244.356;-1;125;-29;1;0
5136.060;3833;19.1650;1100906;244.071;-1;124;-29;1;0
5136.160;3834;19.1700;1098823;243.609;-1;125;-30;1;0
5136.260;3834;19.1700;1099110;243.673;-1;124;-30;1;0
5136.360;3835;19.1750;1100345;243.946;-1;124;-29;1;0
5136.460;3836;19.1800;1100614;244.006;-1;124;-30;1;0
5136.560;3836;19.1800;1099624;243.787;-1;124;-29;1;0
5136.660;3837;19.1850;1098725;243.587;-1;124;-28;1;0
5136.760;3838;19.1900;1098623;243.565;0;124;-30;1;0
5136.860;3838;19.1900;1098925;243.632;0;124;-30;1;0
5136.960;3839;19.1950;1100397;243.958;-1;124;-29;1;0
5137.060;3840;19.2000;1099745;243.813;-1;125;-31;1;0
5137.160;3840;19.2000;1099808;243.827;-1;125;-29;1;0
5137.260;3841;19.2050;1098261;243.484;-1;125;-28;1;0
5137.360;3842;19.2100;1098197;243.470;0;124;-30;1;0
5137.460;3842;19.2100;1098841;243.613;-1;125;-30;1;0
5137.560;3843;19.2150;1098408;243.517;-1;125;-28;1;0
5137.660;3844;19.2200;1099001;243.649;-1;124;-30;1;0
5137.760;3844;19.2200;1100213;243.917;0;124;-29;1;0
5137.860;3845;19.2250;1100336;243.944;-2;124;-29;1;0
5137.960;3846;19.2300;1098992;243.647;0;125;-30;1;0
5138.060;3846;19.2300;1100784;244.044;-1;123;-29;1;0
5138.160;3847;19.2350;1100952;244.081;-1;124;-30;1;0
5138.260;3848;19.2400;1101208;244.138;-1;124;-30;1;0
5138.360;3848;19.2400;1099707;243.805;-1;124;-30;1;0
5138.460;3849;19.2450;1101232;244.143;-1;123;-29;1;0
5138.560;3850;19.2500;1100526;243.987;-2;124;-30;1;0
5138.660;3850;19.2500;1099270;243.708;-1;124;-28;1;0
5138.760;3851;19.2550;1099690;243.801;-1;124;-30;1;0
5138.860;3852;19.2600;1102088;244.333;-1;124;-29;1;0
5138.960;3852;19.2600;1101935;244.299;-1;125;-30;1;0
5139.060;3853;19.2650;1100721;244.030;-1;124;-29;1;0
5139.160;3854;19.2700;1098935;243.634;-1;125;-28;1;0
5139.260;3854;19.2700;1101424;244.186;-1;124;-30;1;0
5139.360;3855;19.2750;1101683;244.243;0;124;-30;1;0
5139.460;3856;19.2800;1102262;244.371;-1;124;-31;1;0
5139.560;3856;19.2800;1102854;244.503;-1;125;-29;1;0
5139.660;3857;19.2850;1102154;244.348;0;123;-31;1;0
5139.760;3858;19.2900;1100792;244.046;0;124;-29;1;0
5139.860;3858;19.2900;1103093;244.556;-1;125;-29;1;0
5139.960;3859;19.2950;1102893;244.511;-1;124;-30;1;0
5140.060;3860;19.3000;1101264;244.150;0;124;-30;1;0
5140.160;3860;19.3000;1101502;244.203;-1;124;-29;1;0
5140.260;3861;19.3050;1102341;244.389;-1;124;-30;1;0
5140.360;3862;19.3100;1103426;244.630;0;124;-29;1;0
5140.460;3862;19.3100;1103777;244.707;0;124;-29;1;0
5140.560;3863;19.3150;1103915;244.738;-1;124;-30;1;0
5140.660;3864;19.3200;1103349;244.612;-1;124;-28;1;0
5140.760;3864;19.3200;1101013;244.095;-1;124;-30;1;0
5140.860;3865;19.3250;1101858;244.282;-1;124;-28;1;0
5140.960;3866;19.3300;1103291;244.600;-2;124;-29;1;0
5141.060;3866;19.3300;1104675;244.906;-1;124;-30;1;0
5141.160;3867;19.3350;1103757;244.703;-1;124;-29;1;0
5141.260;3868;19.3400;1103858;244.725;-1;124;-28;1;0
5141.360;3868;19.3400;1103804;244.713;0;123;-29;1;0
5141.460;3869;19.3450;1104165;244.793;-2;125;-29;1;0
5141.560;3870;19.3500;1104295;244.822;-1;124;-28;1;0
5141.660;3870;19.3500;1104748;244.923;-1;124;-30;1;0
5141.760;3871;19.3550;1103760;244.704;0;124;-29;1;0
5141.860;3872;19.3600;1104110;244.781;-1;125;-29;1;0
5141.960;3872;19.3600;1105581;245.107;-1;124;-29;1;0
5142.060;3873;19.3650;1105011;244.981;-1;125;-30;1;0
5142.160;3874;19.3700;1103773;244.706;-1;125;-30;1;0
5142.260;3874;19.3700;1104524;244.873;-1;125;-29;1;0
5142.360;3875;19.3750;1104433;244.853;-1;125;-29;1;0
5142.460;3876;19.3800;1103960;244.748;-1;123;-30;1;0
5142.560;3876;19.3800;1104542;244.877;-1;124;-29;1;0
5142.660;3877;19.3850;1103959;244.748;-1;125;-28;1;0
5142.760;3878;19.3900;1104642;244.899;0;124;-30;1;0
5142.860;3878;19.3900;1104920;244.961;-1;124;-30;1;0
5142.960;3879;19.3950;1105286;245.042;-1;124;-29;1;0
5143.060;3880;19.4000;1105382;245.063;0;124;-30;1;0
5143.160;3880;19.4000;1105939;245.187;-1;124;-29;1;0
5143.260;3881;19.4050;1105508;245.091;0;125;-29;1;0
5143.360;3882;19.4100;1104573;244.884;0;124;-30;1;0
5143.460;3882;19.4100;1104357;244.836;-1;124;-29;1;0
5143.560;3883;19.4150;1105609;245.114;-1;124;-30;1;0
5143.660;3884;19.4200;1105599;245.111;1;124;-30;1;0
5143.760;3884;19.4200;1105429;245.074;-1;125;-30;1;0
5143.860;3885;19.4250;1105059;244.992;-1;125;-30;1;0
5143.960;3886;19.4300;1103394;244.622;0;125;-30;1;0
5144.060;3886;19.4300;1106014;245.203;-1;124;-29;1;0
5144.160;3887;19.4350;1105704;245.135;-2;125;-29;1;0
5144.260;3888;19.4400;1105146;245.011;-1;124;-29;1;0
5144.360;3888;19.4400;1105669;245.127;-2;124;-29;1;0
5144.460;3889;19.4450;1104602;244.890;-1;124;-29;1;0
5144.560;3890;19.4500;1105144;245.010;-1;124;-30;1;0
5144.660;3890;19.4500;1106058;245.213;-1;125;-29;1;0
5144.760;3891;19.4550;1106295;245.266;0;124;-29;1;0
5144.860;3892;19.4600;1106371;245.282;-1;124;-30;1;0
5144.960;3892;19.4600;1106417;245.293;-1;124;-30;1;0
5145.060;3893;19.4650;1106011;245.203;0;124;-30;1;0
5145.160;3894;19.4700;1105625;245.117;-2;125;-29;1;0
5145.260;3894;19.4700;1105838;245.164;-1;124;-29;1;0
5145.360;3895;19.4750;1105545;245.099;0;124;-30;1;0
5145.460;3896;19.4800;1106375;245.283;-1;124;-29;1;0
5145.560;3896;19.4800;1106897;245.399;-1;124;-30;1;0
5145.660;3897;19.4850;1106189;245.242;0;124;-30;1;0
5145.760;3898;19.4900;1106112;245.225;-1;124;-30;1;0
5145.860;3898;19.4900;1105958;245.191;-1;124;-29;1;0
5145.960;3899;19.4950;1105026;244.984;-1;125;-30;1;0
5146.060;3900;19.5000;1106616;245.337;-1;124;-30;1;0
5146.160;3900;19.5000;1106149;245.233;-2;125;-29;1;0
5146.260;3901;19.5050;1105811;245.158;-1;125;-29;1;0
5146.360;3902;19.5100;1106050;245.211;-1;124;-30;1;0
5146.460;3902;19.5100;1106810;245.380;-1;124;-29;1;0
5146.560;3903;19.5150;1108025;245.649;0;125;-30;1;0
5146.660;3904;19.5200;1107853;245.611;-1;124;-29;1;0
5146.760;3904;19.5200;1108926;245.849;-1;124;-30;1;0
5146.860;3905;19.5250;1108594;245.775;-1;124;-29;1;0
5146.960;3906;19.5300;1108180;245.684;-1;124;-29;1;0
5147.060;3906;19.5300;1108194;245.687;-1;124;-28;1;0
5147.160;3907;19.5350;1109398;245.954;0;124;-29;1;0
5147.260;3908;19.5400;1108846;245.831;-1;124;-29;1;0
5147.360;3908;19.5400;1107449;245.521;-1;124;-29;1;0
5147.460;3909;19.5450;1106719;245.360;-1;124;-29;1;0
5147.560;3910;19.5500;1107498;245.532;-2;124;-28;1;0
5147.660;3910;19.5500;1107630;245.562;0;124;-29;1;0
5147.760;3911;19.5550;1108261;245.701;0;124;-29;1;0
5147.860;3912;19.5600;1109091;245.885;-1;125;-29;1;0
5147.960;3912;19.5600;1109833;246.050;-1;124;-29;1;0
5148.060;3913;19.5650;1110371;246.169;-1;124;-29;1;0
5148.160;3914;19.5700;1108353;245.722;-1;124;-29;1;0
5148.260;3914;19.5700;1109837;246.051;-1;124;-29;1;0
5148.360;3915;19.5750;1108733;245.806;-1;124;-28;1;0
5148.460;3916;19.5800;1107814;245.602;-1;124;-29;1;0
5148.560;3916;19.5800;1108602;245.777;-1;124;-30;1;0
5148.660;3917;19.5850;1108946;245.853;-1;124;-29;1;0
5148.760;3918;19.5900;1108811;245.823;-1;125;-29;1;0
5148.860;3918;19.5900;1108484;245.751;-1;125;-29;1;0
5148.960;3919;19.5950;1109390;245.952;-1;125;-28;1;0
5149.060;3920;19.6000;1109751;246.032;-1;124;-30;1;0
5149.160;3920;19.6000;1108000;245.644;0;124;-29;1;0
5149.260;3921;19.6050;1107836;245.607;-1;124;-29;1;0
5149.360;3922;19.6100;1107006;245.423;0;123;-30;1;0
5149.460;3922;19.6100;1107633;245.562;-1;124;-28;1;0
5149.560;3923;19.6150;1107911;245.624;-1;125;-28;1;0
5149.660;3924;19.6200;1109215;245.913;-1;124;-30;1;0
5149.760;3924;19.6200;1109312;245.934;-1;125;-30;1;0
5149.860;3925;19.6250;1107762;245.591;-1;124;-29;1;0
5149.960;3926;19.6300;1106010;245.202;0;125;-30;1;0
5150.060;3926;19.6300;1104738;244.920;-1;124;-28;1;0
5150.160;3927;19.6350;1107950;245.633;-1;125;-29;1;0
5150.260;3928;19.6400;1107337;245.497;-1;124;-30;1;0
5150.360;3928;19.6400;1107554;245.545;-1;124;-30;1;0
5150.460;3929;19.6450;1107452;245.522;-2;124;-28;1;0
5150.560;3930;19.6500;1107531;245.540;-1;125;-29;1;0
5150.660;3930;19.6500;1107578;245.550;-1;125;-29;1;0
5150.760;3931;19.6550;1108220;245.692;-1;124;-29;1;0
5150.860;3932;19.6600;1108592;245.775;-2;124;-28;1;0
5150.960;3932;19.6600;1108328;245.716;-1;125;-30;1;0
5151.060;3933;19.6650;1108350;245.721;-1;124;-30;1;0
5151.160;3934;19.6700;1106556;245.323;-2;125;-29;1;0
5151.260;3934;19.6700;1107096;245.443;-1;124;-29;1;0
5151.360;3935;19.6750;1107488;245.530;-1;124;-29;1;0
5151.460;3936;19.6800;1108516;245.758;-2;124;-29;1;0
5151.560;3936;19.6800;1107997;245.643;0;124;-30;1;0
5151.660;3937;19.6850;1108418;245.736;0;125;-30;1;0
5151.760;3938;19.6900;1107694;245.576;-1;124;-30;1;0
5151.860;3938;19.6900;1108171;245.682;0;124;-30;1;0
5151.960;3939;19.6950;1108576;245.771;-1;125;-29;1;0
5152.060;3940;19.7000;1107654;245.567;0;124;-29;1;0
5152.160;3940;19.7000;1107772;245.593;0;124;-29;1;0
5152.260;3941;19.7050;1107177;245.461;-1;125;-30;1;0
5152.360;3942;19.7100;1107297;245.488;0;124;-29;1;0
5152.460;3942;19.7100;1106345;245.277;-1;124;-30;1;0
5152.560;3943;19.7150;1110013;246.090;-1;125;-29;1;0
5152.660;3944;19.7200;1109832;246.050;-1;124;-29;1;0
5152.760;3944;19.7200;1108913;245.846;-1;124;-30;1;0
5152.860;3945;19.7250;1108726;245.805;-1;124;-29;1;0
5152.960;3946;19.7300;1107867;245.614;-1;124;-28;1;0
5153.060;3946;19.7300;1108294;245.709;-1;124;-29;1;0
5153.160;3947;19.7350;1107748;245.588;-1;124;-29;1;0
5153.260;3948;19.7400;1108163;245.680;-1;124;-29;1;0
5153.360;3948;19.7400;1107431;245.517;-1;125;-30;1;0
5153.460;3949;19.7450;1106966;245.414;-2;124;-29;1;0
5153.560;3950;19.7500;1106450;245.300;-2;124;-29;1;0
5153.660;3950;19.7500;1109151;245.899;-1;124;-29;1;0
5153.760;3951;19.7550;1108860;245.834;-1;125;-29;1;0
5153.860;3952;19.7600;1108524;245.760;-1;124;-29;1;0
5153.960;3952;19.7600;1108096;245.665;-1;124;-29;1;0
5154.060;3953;19.7650;1106630;245.340;0;124;-29;1;0
5154.160;3954;19.7700;1105383;245.063;-1;124;-30;1;0
5154.260;3954;19.7700;1106555;245.323;-1;124;-29;1;0
5154.360;3955;19.7750;1108269;245.703;-1;124;-29;1;0
5154.460;3956;19.7800;1108829;245.827;-1;124;-29;1;0
5154.560;3956;19.7800;1107746;245.587;-1;125;-30;1;0
5154.660;3957;19.7850;1108521;245.759;-1;124;-29;1;0
5154.760;3958;19.7900;1108136;245.674;0;124;-30;1;0
5154.860;3958;19.7900;1107245;245.476;-1;124;-29;1;0
5154.960;3959;19.7950;1107839;245.608;-1;124;-30;1;0
5155.060;3960;19.8000;1106762;245.369;-1;124;-31;1;0
5155.160;3960;19.8000;1107309;245.490;-1;125;-30;1;0
5155.260;3961;19.8050;1107915;245.625;-1;124;-27;1;0
5155.360;3962;19.8100;1106820;245.382;0;124;-30;1;0
5155.460;3962;19.8100;1105558;245.102;-1;124;-29;1;0
5155.560;3963;19.8150;1105766;245.148;-1;124;-30;1;0
5155.660;3964;19.8200;1107155;245.456;-1;123;-29;1;0
5155.760;3964;19.8200;1107298;245.488;-1;124;-29;1;0
5155.860;3965;19.8250;1104272;244.817;-1;125;-29;1;0
5155.960;3966;19.8300;1103010;244.537;0;124;-30;1;0
5156.060;3966;19.8300;1104825;244.940;-2;125;-29;1;0
5156.160;3967;19.8350;1105809;245.158;-1;124;-30;1;0
5156.260;3968;19.8400;1106333;245.274;-1;125;-30;1;0
5156.360;3968;19.8400;1105761;245.147;0;125;-29;1;0
5156.460;3969;19.8450;1105915;245.181;-2;125;-29;1;0
5156.560;3970;19.8500;1104334;244.831;-2;124;-30;1;0
5156.660;3970;19.8500;1104378;244.841;-1;125;-29;1;0
5156.760;3971;19.8550;1105234;245.030;-1;124;-29;1;0
5156.860;3972;19.8600;1106322;245.272;-1;125;-29;1;0
5156.960;3972;19.8600;1105494;245.088;-1;124;-29;1;0
5157.060;3973;19.8650;1103916;244.738;0;124;-30;1;0
5157.160;3974;19.8700;1101009;244.094;-2;125;-29;1;0
5157.260;3974;19.8700;1102066;244.328;-1;124;-30;1;0
5157.360;3975;19.8750;1103442;244.633;-1;124;-30;1;0
5157.460;3976;19.8800;1102201;244.358;-1;124;-30;1;0
5157.560;3976;19.8800;1101005;244.093;-1;124;-29;1;0
5157.660;3977;19.8850;1099808;243.827;-1;124;-30;1;0
5157.760;3978;19.8900;1098778;243.599;-1;124;-30;1;0
5157.860;3978;19.8900;1100579;243.998;-1;124;-30;1;0
5157.960;3979;19.8950;1098751;243.593;-1;124;-29;1;0
5158.060;3980;19.9000;1099280;243.710;-1;124;-29;1;0
5158.160;3980;19.9000;1099314;243.718;0;124;-30;1;0
5158.260;3981;19.9050;1098191;243.469;-1;124;-29;1;0
5158.360;3982;19.9100;1098929;243.633;-1;124;-28;1;0
5158.460;3982;19.9100;1099238;243.701;-1;124;-29;1;0
5158.560;3983;19.9150;1100686;244.022;-1;124;-30;1;0
5158.660;3984;19.9200;1098619;243.564;-1;125;-29;1;0
5158.760;3984;19.9200;1097447;243.304;0;124;-29;1;0
5158.860;3985;19.9250;1096867;243.175;-1;124;-30;1;0
5158.960;3986;19.9300;1097460;243.307;-2;124;-29;1;0
5159.060;3986;19.9300;1099080;243.666;0;124;-30;1;0
5159.160;3987;19.9350;1098050;243.438;-1;125;-29;1;0
5159.260;3988;19.9400;1099031;243.655;-1;124;-29;1;0
5159.360;3988;19.9400;1099202;243.693;-1;124;-29;1;0
5159.460;3989;19.9450;1098175;243.465;0;124;-29;1;0
5159.560;3990;19.9500;1096523;243.099;-1;125;-29;1;0
5159.660;3990;19.9500;1098625;243.565;-1;124;-30;1;0
5159.760;3991;19.9550;1099928;243.854;0;124;-30;1;0
5159.860;3992;19.9600;1099119;243.675;0;124;-29;1;0
5159.960;3992;19.9600;1099054;243.660;-1;124;-29;1;0
5160.060;3993;19.9650;1099814;243.829;-1;125;-29;1;0
5160.160;3994;19.9700;1099700;243.803;-1;124;-30;1;0
5160.260;3994;19.9700;1099223;243.698;-1;125;-30;1;0
5160.360;3995;19.9750;1100165;243.907;-1;125;-29;1;0
5160.460;3996;19.9800;1101184;244.132;0;124;-30;1;0
5160.560;3996;19.9800;1100914;244.073;0;124;-29;1;0
5160.660;3997;19.9850;1099707;243.805;-1;125;-29;1;0
5160.760;3998;19.9900;1099780;243.821;-1;124;-30;1;0
5160.860;3998;19.9900;1100163;243.906;-1;125;-29;1;0
5160.960;3999;19.9950;1101236;244.144;-1;125;-30;1;0
5161.060;4000;20.0000;1102827;244.497;-1;123;-30;1;0
5161.160;4000;20.0000;1102353;244.392;-1;124;-29;1;0
5161.260;4001;20.0050;1100840;244.056;-2;123;-28;1;0
5161.360;4002;20.0100;1101004;244.093;0;123;-29;1;0
5161.460;4002;20.0100;1100551;243.992;-1;124;-29;1;0
5161.560;4003;20.0150;1102219;244.362;0;124;-29;1;0
5161.660;4004;20.0200;1103609;244.670;-1;124;-29;1;0
5161.760;4004;20.0200;1103370;244.617;-1;125;-30;1;0
5161.860;4005;20.0250;1103390;244.622;-1;125;-28;1;0
5161.960;4006;20.0300;1102773;244.485;0;124;-29;1;0
5162.060;4006;20.0300;1103258;244.592;-1;125;-29;1;0
5162.160;4007;20.0350;1104577;244.885;-2;124;-29;1;0
5162.260;4008;20.0400;1103534;244.653;-1;124;-29;1;0
5162.360;4008;20.0400;1103523;244.651;-1;125;-29;1;0
5162.460;4009;20.0450;1103461;244.637;-1;123;-30;1;0
5162.560;4010;20.0500;1102740;244.477;-2;124;-29;1;0
5162.660;4010;20.0500;1104386;244.842;-1;124;-29;1;0
5162.760;4011;20.0550;1106342;245.276;-1;124;-30;1;0
5162.860;4012;20.0600;1105387;245.064;-1;124;-30;1;0
5162.960;4012;20.0600;1103865;244.727;-1;124;-29;1;0
5163.060;4013;20.0650;1104478;244.863;-2;124;-31;1;0
5163.160;4014;20.0700;1103967;244.749;-1;124;-29;1;0
5163.260;4014;20.0700;1106248;245.255;-1;124;-30;1;0
5163.360;4015;20.0750;1107348;245.499;0;125;-30;1;0
5163.460;4016;20.0800;1106481;245.307;-1;124;-30;1;0
5163.560;4016;20.0800;1106012;245.203;-1;125;-29;1;0
5163.660;4017;20.0850;1104216;244.805;0;123;-30;1;0
5163.760;4018;20.0900;1105210;245.025;-1;125;-29;1;0
5163.860;4018;20.0900;1106875;245.394;0;124;-29;1;0
5163.960;4019;20.0950;1105969;245.193;-1;124;-29;1;0
5164.060;4020;20.1000;1106763;245.369;-1;124;-29;1;0
5164.160;4020;20.1000;1107201;245.466;-1;124;-29;1;0
5164.260;4021;20.1050;1107925;245.627;-1;124;-29;1;0
5164.360;4022;20.1100;1106662;245.347;-1;125;-27;1;0
5164.460;4022;20.1100;1106615;245.337;-1;124;-31;1;0
5164.560;4023;20.1150;1106871;245.393;-1;124;-31;1;0
5164.660;4024;20.1200;1107708;245.579;-1;125;-28;1;0
5164.760;4024;20.1200;1109451;245.965;0;124;-30;1;0
5164.860;4025;20.1250;1109090;245.885;-1;124;-29;1;0
5164.960;4026;20.1300;1108848;245.832;-1;125;-28;1;0
5165.060;4026;20.1300;1108809;245.823;-1;124;-29;1;0
5165.160;4027;20.1350;1109601;245.999;-1;124;-29;1;0
5165.260;4028;20.1400;1109483;245.972;-2;125;-29;1;0
5165.360;4028;20.1400;1108818;245.825;-1;124;-31;1;0
5165.460;4029;20.1450;1108037;245.652;0;124;-29;1;0
5165.560;4030;20.1500;1107740;245.586;-1;124;-30;1;0
5165.660;4030;20.1500;1108954;245.855;-2;124;-30;1;0
5165.760;4031;20.1550;1109354;245.944;-1;125;-29;1;0
5165.860;4032;20.1600;1109031;245.872;-1;124;-30;1;0
5165.960;4032;20.1600;1108298;245.710;-1;124;-29;1;0
5166.060;4033;20.1650;1109144;245.897;-1;123;-30;1;0
5166.160;4034;20.1700;1108693;245.797;0;124;-30;1;0
5166.260;4034;20.1700;1108645;245.787;-1;124;-28;1;0
5166.360;4035;20.1750;1109517;245.980;-1;124;-30;1;0
5166.460;4036;20.1800;1111276;246.370;0;124;-30;1;0
5166.560;4036;20.1800;1110186;246.128;-1;124;-30;1;0
5166.660;4037;20.1850;1108920;245.848;0;124;-29;1;0
5166.760;4038;20.1900;1108888;245.840;0;124;-30;1;0
5166.860;4038;20.1900;1110258;246.144;-1;124;-28;1;0
5166.960;4039;20.1950;1110835;246.272;-1;124;-29;1;0
5167.060;4040;20.2000;1109225;245.915;-1;124;-30;1;0
5167.160;4040;20.2000;1110047;246.097;-1;124;-29;1;0
5167.260;4041;20.2050;1109922;246.070;-1;124;-29;1;0
5167.360;4042;20.2100;1109643;246.008;-2;125;-30;1;0
5167.460;4042;20.2100;1110109;246.111;0;124;-30;1;0
5167.560;4043;20.2150;1111053;246.320;0;124;-30;1;0
5167.660;4044;20.2200;1110100;246.109;-1;125;-30;1;0
5167.760;4044;20.2200;1109463;245.968;-1;125;-30;1;0
5167.860;4045;20.2250;1109241;245.919;0;123;-30;1;0
5167.960;4046;20.2300;1110054;246.099;-1;124;-30;1;0
5168.060;4046;20.2300;1108736;245.807;-1;125;-29;1;0
5168.160;4047;20.2350;1109053;245.877;-1;124;-30;1;0
5168.260;4048;20.2400;1108533;245.762;0;124;-30;1;0
5168.360;4048;20.2400;1109723;246.026;-1;124;-29;1;0
5168.460;4049;20.2450;1109209;245.912;-1;124;-28;1;0
5168.560;4050;20.2500;1108875;245.838;0;125;-30;1;0
5168.660;4050;20.2500;1110043;246.097;-1;124;-29;1;0
5168.760;4051;20.2550;1109994;246.086;-1;124;-29;1;0
5168.860;4052;20.2600;1109175;245.904;-1;125;-29;1;0
5168.960;4052;20.2600;1109453;245.966;-1;125;-29;1;0
5169.060;4053;20.2650;1109178;245.905;-1;123;-30;1;0
5169.160;4054;20.2700;1108334;245.718;-1;124;-29;1;0
5169.260;4054;20.2700;1110254;246.143;-1;125;-29;1;0
5169.360;4055;20.2750;1109576;245.993;-1;125;-29;1;0
5169.460;4056;20.2800;1110217;246.135;-1;124;-30;1;0
5169.560;4056;20.2800;1110150;246.120;-2;125;-29;1;0
5169.660;4057;20.2850;1109747;246.031;-1;125;-29;1;0
5169.760;4058;20.2900;1109413;245.957;-2;124;-29;1;0
5169.860;4058;20.2900;1110358;246.166;-1;125;-30;1;0
5169.960;4059;20.2950;1108953;245.855;-1;124;-30;1;0
5170.060;4060;20.3000;1108427;245.738;-1;125;-29;1;0
5170.160;4060;20.3000;1109527;245.982;0;124;-29;1;0
5170.260;4061;20.3050;1110277;246.148;-1;124;-29;1;0
5170.360;4062;20.3100;1110631;246.227;-1;125;-29;1;0
5170.460;4062;20.3100;1111928;246.514;0;125;-30;1;0
5170.560;4063;20.3150;1110547;246.208;-1;124;-30;1;0
5170.660;4064;20.3200;1111071;246.324;0;125;-29;1;0
5170.760;4064;20.3200;1109815;246.046;-1;125;-29;1;0
5170.860;4065;20.3250;1108680;245.794;0;124;-29;1;0
5170.960;4066;20.3300;1107964;245.636;-1;124;-30;1;0
5171.060;4066;20.3300;1109447;245.964;-1;123;-29;1;0
5171.160;4067;20.3350;1109948;246.075;-1;124;-29;1;0
5171.260;4068;20.3400;1110058;246.100;0;124;-30;1;0
5171.360;4068;20.3400;1109731;246.027;-2;124;-30;1;0
5171.460;4069;20.3450;1107522;245.538;-1;124;-29;1;0
5171.560;4070;20.3500;1107662;245.569;0;124;-30;1;0
5171.660;4070;20.3500;1108683;245.795;-1;124;-29;1;0
5171.760;4071;20.3550;1108921;245.848;0;124;-29;1;0
5171.860;4072;20.3600;1108930;245.850;-1;125;-30;1;0
5171.960;4072;20.3600;1109767;246.035;-1;124;-29;1;0
5172.060;4073;20.3650;1109298;245.931;-2;125;-29;1;0
5172.160;4074;20.3700;1108124;245.671;-1;124;-30;1;0
5172.260;4074;20.3700;1108046;245.654;-1;124;-30;1;0
5172.360;4075;20.3750;1108367;245.725;-1;124;-30;1;0
5172.460;4076;20.3800;1108841;245.830;0;124;-30;1;0
5172.560;4076;20.3800;1107807;245.601;-1;125;-28;1;0
5172.660;4077;20.3850;1107434;245.518;0;124;-30;1;0
5172.760;4078;20.3900;1107004;245.423;-1;124;-31;1;0
5172.860;4078;20.3900;1108271;245.704;-2;124;-29;1;0
5172.960;4079;20.3950;1108859;245.834;-1;124;-30;1;0
5173.060;4080;20.4000;1109576;245.993;-1;124;-28;1;0
5173.160;4080;20.4000;1110187;246.128;-1;124;-29;1;0
5173.260;4081;20.4050;1107976;245.638;-1;124;-31;1;0
5173.360;4082;20.4100;1107096;245.443;-1;125;-29;1;0
5173.460;4082;20.4100;1106910;245.402;-1;125;-29;1;0
5173.560;4083;20.4150;1107960;245.635;-1;123;-29;1;0
5173.660;4084;20.4200;1108353;245.722;-1;124;-30;1;0
5173.760;4084;20.4200;1107611;245.557;-1;125;-29;1;0
5173.860;4085;20.4250;1107703;245.578;-1;124;-29;1;0
5173.960;4086;20.4300;1106910;245.402;-1;124;-30;1;0
5174.060;4086;20.4300;1107663;245.569;-1;124;-30;1;0
5174.160;4087;20.4350;1108270;245.703;0;125;-30;1;0
5174.260;4088;20.4400;1108533;245.762;-1;124;-28;1;0
5174.360;4088;20.4400;1108054;245.656;-1;124;-30;1;0
5174.460;4089;20.4450;1108036;245.652;0;123;-30;1;0
5174.560;4090;20.4500;1107660;245.568;-1;124;-29;1;0
5174.660;4090;20.4500;1110193;246.130;-1;124;-30;1;0
5174.760;4091;20.4550;1109077;245.882;-1;125;-29;1;0
5174.860;4092;20.4600;1108856;245.833;0;125;-29;1;0
5174.960;4092;20.4600;1109387;245.951;-1;124;-29;1;0
5175.060;4093;20.4650;1108209;245.690;-1;124;-30;1;0
5175.160;4094;20.4700;1106170;245.238;-2;124;-29;1;0
5175.260;4094;20.4700;1106750;245.366;-1;124;-30;1;0
5175.360;4095;20.4750;1108872;245.837;0;124;-30;1;0
5175.460;4096;20.4800;1108443;245.742;-1;124;-28;1;0
5175.560;4096;20.4800;1108170;245.681;-1;125;-30;1;0
5175.660;4097;20.4850;1107919;245.626;-1;125;-29;1;0
5175.760;4098;20.4900;1107640;245.564;-1;124;-29;1;0
5175.860;4098;20.4900;1108305;245.711;-1;124;-29;1;0
5175.960;4099;20.4950;1107446;245.521;-1;124;-29;1;0
5176.060;4100;20.5000;1107619;245.559;-1;124;-30;1;0
5176.160;4100;20.5000;1108413;245.735;-1;125;-29;1;0
5176.260;4101;20.5050;1108903;245.844;-1;125;-29;1;0
