Repository: tm-mech/diy-tensile-tester

# Desktop Tensile Testing Machine

A custom-built desktop tensile testing machine for characterizing 3D-printed polymer specimens according to ISO 527. Designed and built from scratch — mechanical assembly, electronics, firmware (Arduino/C++), and data acquisition & analysis software (Python).

> Personal engineering project bridging mechanical testing, embedded systems, and data analysis.
---

## Key Results

Three FDM-printed materials tested (ISO 527-2 Type 1BA dogbone, 5 mm/min, n = 3 each):

| Material | UTS [MPa] | E-Modulus [GPa] | Elongation |
|---|---|---|---|
| **PETG** (eSUN) | 34.8 ± 0.1 | 1.63 ± 0.10 | 77.1 ± 8.7% |
| **PLA** (eSUN) | 47.4 ± 1.1 | 2.68 ± 0.46 | 12–103%\* |

File: data/PETG/PETG_535_002.CSV (part 8 of 14)
time_s;steps;displacement_mm;force_raw;force_N;accel_x;accel_y;accel_z;endstop;step_loss
2825.688;3593;17.9650;1087649;241.132;-1;124;-29;1;0
2825.788;3594;17.9700;1087331;241.061;-1;125;-29;1;0
2825.888;3594;17.9700;1087618;241.125;-1;124;-28;1;0
2825.988;3595;17.9750;1087723;241.148;-1;124;-29;1;0
2826.088;3596;17.9800;1088494;241.319;-2;124;-28;1;0
2826.188;3596;17.9800;1089284;241.494;-1;124;-29;1;0
2826.288;3597;17.9850;1089226;241.481;-1;125;-29;1;0
2826.388;3598;17.9900;1089235;241.483;-1;123;-30;1;0
2826.488;3598;17.9900;1088250;241.265;-1;124;-28;1;0
2826.588;3599;17.9950;1090869;241.846;-1;125;-29;1;0
2826.688;3600;18.0000;1091273;241.935;-2;124;-29;1;0
2826.788;3600;18.0000;1090118;241.679;-2;124;-29;1;0
2826.888;3601;18.0050;1089732;241.594;0;124;-27;1;0
2826.988;3602;18.0100;1089056;241.444;-1;123;-29;1;0
2827.088;3602;18.0100;1089808;241.610;-1;124;-28;1;0
2827.188;3603;18.0150;1090870;241.846;-1;125;-29;1;0
2827.288;3604;18.0200;1091442;241.973;-1;125;-28;1;0
2827.388;3604;18.0200;1092211;242.143;-1;124;-29;1;0
2827.488;3605;18.0250;1091517;241.989;-1;125;-29;1;0
2827.588;3606;18.0300;1090262;241.711;0;125;-29;1;0
2827.688;3606;18.0300;1090062;241.667;0;124;-30;1;0
2827.788;3607;18.0350;1090693;241.807;-1;124;-28;1;0
2827.888;3608;18.0400;1090803;241.831;0;124;-30;1;0
2827.988;3608;18.0400;1091129;241.903;-1;123;-29;1;0
2828.088;3609;18.0450;1089463;241.534;-1;124;-28;1;0
2828.188;3610;18.0500;1090712;241.811;0;124;-30;1;0
2828.288;3610;18.0500;1092596;242.229;-2;124;-29;1;0
2828.388;3611;18.0550;1091722;242.035;-1;124;-28;1;0
2828.488;3612;18.0600;1091616;242.011;-1;125;-29;1;0
2828.588;3612;18.0600;1091912;242.077;-1;125;-28;1;0
2828.688;3613;18.0650;1091709;242.032;-2;125;-28;1;0
2828.788;3614;18.0700;1092165;242.133;-1;124;-29;1;0
2828.888;3614;18.0700;1092435;242.193;-1;125;-29;1;0
2828.988;3615;18.0750;1093991;242.538;-2;124;-28;1;0
2829.088;3616;18.0800;1093687;242.470;-1;124;-28;1;0
2829.188;3616;18.0800;1092287;242.160;-1;124;-29;1;0
2829.288;3617;18.0850;1092450;242.196;-2;124;-29;1;0
2829.388;3618;18.0900;1093085;242.337;-1;124;-29;1;0
2829.488;3618;18.0900;1092997;242.317;0;125;-29;1;0
2829.588;3619;18.0950;1092758;242.264;-1;125;-29;1;0
2829.688;3620;18.1000;1093628;242.457;-1;124;-29;1;0
2829.788;3620;18.1000;1092908;242.298;-1;124;-28;1;0
2829.888;3621;18.1050;1091713;242.033;-1;125;-28;1;0
2829.988;3622;18.1100;1089011;241.434;-1;125;-28;1;0
2830.088;3622;18.1100;1091739;242.039;-1;124;-28;1;0
2830.188;3623;18.1150;1094527;242.657;-1;124;-28;1;0
2830.288;3624;18.1200;1094089;242.560;-1;125;-28;1;0
2830.388;3624;18.1200;1095650;242.906;-1;124;-28;1;0
2830.488;3625;18.1250;1094003;242.540;-1;125;-28;1;0
2830.588;3626;18.1300;1093795;242.494;-1;124;-27;1;0
2830.688;3626;18.1300;1094383;242.625;0;124;-29;1;0
2830.788;3627;18.1350;1095662;242.908;-1;125;-29;1;0
2830.888;3628;18.1400;1096637;243.124;-1;124;-27;1;0
2830.988;3628;18.1400;1094622;242.678;-1;124;-28;1;0
2831.088;3629;18.1450;1092860;242.287;0;125;-29;1;0
2831.188;3630;18.1500;1094075;242.556;-2;125;-28;1;0
2831.288;3630;18.1500;1095882;242.957;-1;125;-29;1;0
2831.388;3631;18.1550;1096412;243.075;-1;124;-28;1;0
2831.488;3632;18.1600;1094510;242.653;-1;125;-29;1;0
2831.588;3632;18.1600;1094026;242.546;-1;125;-29;1;0
2831.688;3633;18.1650;1094328;242.613;-1;125;-28;1;0
2831.788;3634;18.1700;1093189;242.360;-1;125;-28;1;0
2831.888;3634;18.1700;1093077;242.335;-1;124;-29;1;0
2831.988;3635;18.1750;1093993;242.538;-1;125;-29;1;0
2832.088;3636;18.1800;1094641;242.682;-1;124;-28;1;0
2832.188;3636;18.1800;1095032;242.769;-1;125;-28;1;0
2832.288;3637;18.1850;1095045;242.771;-1;125;-30;1;0
2832.388;3638;18.1900;1093985;242.536;-1;124;-30;1;0
2832.488;3638;18.1900;1096621;243.121;-1;124;-29;1;0
2832.588;3639;18.1950;1098915;243.629;-1;124;-29;1;0
2832.688;3640;18.2000;1097175;243.244;-1;124;-28;1;0
2832.788;3640;18.2000;1095992;242.981;-1;124;-27;1;0
2832.888;3641;18.2050;1097485;243.312;-2;124;-29;1;0
2832.988;3642;18.2100;1097536;243.324;-1;125;-29;1;0
2833.088;3642;18.2100;1097935;243.412;-1;125;-29;1;0
2833.188;3643;18.2150;1098090;243.447;0;125;-30;1;0
2833.288;3644;18.2200;1099446;243.747;-1;124;-28;1;0
2833.388;3644;18.2200;1099695;243.802;-1;124;-29;1;0
2833.488;3645;18.2250;1098400;243.515;-2;124;-29;1;0
2833.588;3646;18.2300;1097999;243.426;-1;124;-28;1;0
2833.688;3646;18.2300;1099903;243.848;0;124;-28;1;0
2833.788;3647;18.2350;1100703;244.026;-1;124;-29;1;0
2833.888;3648;18.2400;1100249;243.925;-2;124;-29;1;0
2833.988;3648;18.2400;1099049;243.659;-1;124;-29;1;0
2834.088;3649;18.2450;1099976;243.865;-1;125;-30;1;0
2834.188;3650;18.2500;1100409;243.961;-2;124;-28;1;0
2834.288;3650;18.2500;1100421;243.963;-1;124;-29;1;0
2834.388;3651;18.2550;1102047;244.324;-1;124;-29;1;0
2834.488;3652;18.2600;1100691;244.023;-1;124;-29;1;0
2834.588;3652;18.2600;1100818;244.051;-1;124;-29;1;0
2834.688;3653;18.2650;1100759;244.038;-1;125;-28;1;0
2834.788;3654;18.2700;1099776;243.820;-2;124;-30;1;0
2834.888;3654;18.2700;1101349;244.169;-1;124;-29;1;0
2834.988;3655;18.2750;1103371;244.617;-1;124;-28;1;0
2835.088;3656;18.2800;1105279;245.040;-2;124;-29;1;0
2835.188;3656;18.2800;1104415;244.849;-1;124;-29;1;0
2835.288;3657;18.2850;1103911;244.737;-2;124;-28;1;0
2835.388;3658;18.2900;1103246;244.590;-1;125;-29;1;0
2835.488;3658;18.2900;1103721;244.695;-1;124;-29;1;0
2835.588;3659;18.2950;1103735;244.698;0;124;-29;1;0
2835.688;3660;18.3000;1103779;244.708;-1;124;-30;1;0
2835.788;3660;18.3000;1104083;244.775;-1;124;-29;1;0
2835.888;3661;18.3050;1103316;244.605;-1;124;-28;1;0
2835.988;3662;18.3100;1101774;244.263;-1;125;-29;1;0
2836.088;3662;18.3100;1103082;244.553;-1;124;-29;1;0
2836.188;3663;18.3150;1103249;244.590;-1;125;-29;1;0
2836.288;3664;18.3200;1104319;244.828;0;124;-29;1;0
2836.388;3664;18.3200;1104710;244.914;-1;124;-29;1;0
2836.488;3665;18.3250;1103449;244.635;-1;124;-28;1;0
2836.588;3666;18.3300;1102449;244.413;-1;123;-30;1;0
2836.688;3666;18.3300;1102626;244.452;-2;124;-28;1;0
2836.788;3667;18.3350;1102750;244.480;-1;125;-28;1;0
2836.888;3668;18.3400;1103566;244.661;-1;124;-29;1;0
2836.988;3668;18.3400;1105069;244.994;0;124;-29;1;0
2837.088;3669;18.3450;1104271;244.817;-1;125;-28;1;0
2837.188;3670;18.3500;1102925;244.518;0;124;-30;1;0
2837.288;3670;18.3500;1103612;244.671;-1;124;-29;1;0
2837.388;3671;18.3550;1103291;244.600;-1;124;-29;1;0
2837.488;3672;18.3600;1103228;244.586;-1;124;-29;1;0
2837.588;3672;18.3600;1103028;244.541;0;125;-29;1;0
2837.688;3673;18.3650;1102949;244.524;-1;123;-29;1;0
2837.788;3674;18.3700;1103741;244.699;-1;124;-29;1;0
2837.888;3674;18.3700;1104437;244.854;-1;124;-29;1;0
2837.988;3675;18.3750;1104616;244.893;-1;125;-28;1;0
2838.088;3676;18.3800;1104681;244.908;-1;125;-28;1;0
2838.188;3676;18.3800;1103188;244.577;-1;125;-28;1;0
2838.288;3677;18.3850;1100245;243.924;0;124;-29;1;0
2838.388;3678;18.3900;1102890;244.511;-1;124;-27;1;0
2838.488;3678;18.3900;1104632;244.897;-1;124;-29;1;0
2838.588;3679;18.3950;1104957;244.969;0;125;-29;1;0
2838.688;3680;18.4000;1104208;244.803;-1;124;-27;1;0
2838.788;3680;18.4000;1103784;244.709;-1;124;-29;1;0
2838.888;3681;18.4050;1104318;244.827;0;125;-29;1;0
2838.988;3682;18.4100;1102471;244.418;-1;126;-28;1;0
2839.088;3682;18.4100;1102683;244.465;0;124;-29;1;0
2839.188;3683;18.4150;1104251;244.812;-2;125;-28;1;0
2839.288;3684;18.4200;1105017;244.982;-2;125;-28;1;0
2839.388;3684;18.4200;1105174;245.017;-1;124;-29;1;0
2839.488;3685;18.4250;1103263;244.593;-1;124;-29;1;0
2839.588;3686;18.4300;1102985;244.532;-1;125;-28;1;0
2839.688;3686;18.4300;1104772;244.928;-1;125;-28;1;0
2839.788;3687;18.4350;1104676;244.907;0;124;-28;1;0
2839.888;3688;18.4400;1103730;244.697;-2;125;-28;1;0
2839.988;3688;18.4400;1105826;245.162;-1;124;-29;1;0
2840.088;3689;18.4450;1105751;245.145;-1;125;-29;1;0
2840.188;3690;18.4500;1104067;244.772;-2;125;-28;1;0
2840.288;3690;18.4500;1105107;245.002;-1;125;-30;1;0
2840.388;3691;18.4550;1105139;245.009;-1;125;-29;1;0
2840.488;3692;18.4600;1105871;245.172;-2;124;-29;1;0
2840.588;3692;18.4600;1105176;245.018;-1;125;-28;1;0
2840.688;3693;18.4650;1102742;244.478;-1;124;-29;1;0
2840.788;3694;18.4700;1103747;244.701;-1;125;-28;1;0
2840.888;3694;18.4700;1106157;245.235;-1;125;-28;1;0
2840.988;3695;18.4750;1105398;245.067;-1;124;-28;1;0
2841.088;3696;18.4800;1105206;245.024;-1;124;-29;1;0
2841.188;3696;18.4800;1105328;245.051;-1;125;-29;1;0
2841.288;3697;18.4850;1104280;244.819;-1;124;-29;1;0
2841.388;3698;18.4900;1102672;244.462;-1;124;-30;1;0
2841.488;3698;18.4900;1104019;244.761;-1;124;-29;1;0
2841.588;3699;18.4950;1104197;244.800;0;124;-29;1;0
2841.688;3700;18.5000;1103859;244.726;-1;124;-30;1;0
2841.788;3700;18.5000;1103260;244.593;-1;124;-29;1;0
2841.888;3701;18.5050;1104061;244.770;-1;125;-29;1;0
2841.988;3702;18.5100;1103949;244.745;-2;124;-29;1;0
2842.088;3702;18.5100;1103775;244.707;-1;124;-29;1;0
2842.188;3703;18.5150;1104849;244.945;-1;124;-29;1;0
2842.288;3704;18.5200;1105973;245.194;-1;125;-29;1;0
2842.388;3704;18.5200;1103880;244.730;-1;124;-28;1;0
2842.488;3705;18.5250;1104036;244.765;-1;124;-29;1;0
2842.588;3706;18.5300;1103168;244.572;-2;124;-28;1;0
2842.688;3706;18.5300;1103704;244.691;-1;125;-29;1;0
2842.788;3707;18.5350;1104854;244.946;-1;125;-29;1;0
2842.888;3708;18.5400;1104719;244.916;-1;124;-28;1;0
2842.988;3708;18.5400;1103797;244.712;-1;124;-28;1;0
2843.088;3709;18.5450;1103015;244.538;-1;125;-29;1;0
2843.188;3710;18.5500;1100810;244.050;-2;123;-28;1;0
2843.288;3710;18.5500;1100637;244.011;-2;124;-30;1;0
2843.388;3711;18.5550;1100781;244.043;-1;124;-29;1;0
2843.488;3712;18.5600;1102862;244.505;-2;124;-29;1;0
2843.588;3712;18.5600;1103117;244.561;-1;124;-28;1;0
2843.688;3713;18.5650;1102256;244.370;-1;125;-30;1;0
2843.788;3714;18.5700;1102427;244.408;-2;124;-28;1;0
2843.888;3714;18.5700;1102230;244.364;-1;124;-29;1;0
2843.988;3715;18.5750;1101684;244.243;-2;125;-29;1;0
2844.088;3716;18.5800;1102057;244.326;-1;124;-29;1;0
2844.188;3716;18.5800;1102032;244.320;-1;125;-29;1;0
2844.288;3717;18.5850;1101774;244.263;-1;123;-28;1;0
2844.388;3718;18.5900;1100653;244.015;-2;124;-29;1;0
2844.488;3718;18.5900;1100283;243.933;-1;125;-29;1;0
2844.588;3719;18.5950;1101161;244.127;-1;124;-29;1;0
2844.688;3720;18.6000;1100685;244.022;-1;124;-30;1;0
2844.788;3720;18.6000;1099988;243.867;-1;125;-28;1;0
2844.888;3721;18.6050;1099450;243.748;-1;125;-28;1;0
2844.988;3722;18.6100;1098761;243.595;0;124;-30;1;0
2845.088;3722;18.6100;1098897;243.625;-2;123;-28;1;0
2845.188;3723;18.6150;1097726;243.366;-1;124;-28;1;0
2845.288;3724;18.6200;1096165;243.020;-1;124;-30;1;0
2845.388;3724;18.6200;1096395;243.071;-1;124;-29;1;0
2845.488;3725;18.6250;1094578;242.668;-2;125;-29;1;0
2845.588;3726;18.6300;1094930;242.746;0;124;-29;1;0
2845.688;3726;18.6300;1096048;242.994;-1;124;-29;1;0
2845.788;3727;18.6350;1095576;242.889;-1;124;-29;1;0
2845.888;3728;18.6400;1096282;243.046;-1;124;-29;1;0
2845.988;3728;18.6400;1096999;243.205;-2;125;-29;1;0
2846.088;3729;18.6450;1094274;242.601;-2;124;-29;1;0
2846.188;3730;18.6500;1094716;242.699;-1;124;-31;1;0
2846.288;3730;18.6500;1095413;242.853;-1;124;-29;1;0
2846.388;3731;18.6550;1094361;242.620;-1;125;-28;1;0
2846.488;3732;18.6600;1094911;242.742;-1;124;-29;1;0
2846.588;3732;18.6600;1094995;242.760;-1;125;-28;1;0
2846.688;3733;18.6650;1094717;242.699;0;124;-29;1;0
2846.788;3734;18.6700;1093553;242.441;-1;124;-29;1;0
2846.888;3734;18.6700;1094438;242.637;-1;124;-29;1;0
2846.988;3735;18.6750;1094521;242.655;-1;123;-28;1;0
2847.088;3736;18.6800;1095833;242.946;-1;124;-29;1;0
2847.188;3736;18.6800;1095551;242.884;-1;124;-29;1;0
2847.288;3737;18.6850;1095701;242.917;-2;124;-29;1;0
2847.388;3738;18.6900;1094504;242.652;-1;124;-28;1;0
2847.488;3738;18.6900;1095284;242.824;-2;125;-29;1;0
2847.588;3739;18.6950;1095873;242.955;-1;124;-29;1;0
2847.688;3740;18.7000;1096198;243.027;-1;124;-28;1;0
2847.788;3740;18.7000;1096227;243.034;-1;125;-30;1;0
2847.888;3741;18.7050;1097340;243.280;-1;124;-30;1;0
2847.988;3742;18.7100;1096913;243.186;-1;125;-28;1;0
2848.088;3742;18.7100;1097546;243.326;-1;125;-28;1;0
2848.188;3743;18.7150;1097890;243.402;-2;124;-29;1;0
2848.288;3744;18.7200;1098311;243.496;-2;125;-28;1;0
2848.388;3744;18.7200;1098169;243.464;-1;125;-29;1;0
2848.488;3745;18.7250;1097606;243.339;-1;124;-28;1;0
2848.588;3746;18.7300;1098472;243.531;-1;124;-28;1;0
2848.688;3746;18.7300;1098846;243.614;-1;124;-29;1;0
2848.788;3747;18.7350;1099330;243.721;-1;124;-29;1;0
2848.888;3748;18.7400;1098487;243.535;-1;124;-28;1;0
2848.988;3748;18.7400;1098712;243.584;-1;124;-29;1;0
2849.088;3749;18.7450;1098563;243.551;-1;125;-29;1;0
2849.188;3750;18.7500;1098855;243.616;-2;124;-27;1;0
2849.288;3750;18.7500;1099129;243.677;-1;124;-29;1;0
2849.388;3751;18.7550;1099848;243.836;-1;124;-28;1;0
2849.488;3752;18.7600;1099029;243.655;-2;124;-28;1;0
2849.588;3752;18.7600;1100571;243.997;-1;124;-29;1;0
2849.688;3753;18.7650;1100892;244.068;-1;123;-30;1;0
2849.788;3754;18.7700;1099571;243.775;-1;124;-29;1;0
2849.888;3754;18.7700;1098999;243.648;0;124;-29;1;0
2849.988;3755;18.7750;1101150;244.125;0;124;-28;1;0
2850.088;3756;18.7800;1102141;244.345;-1;124;-28;1;0
2850.188;3756;18.7800;1100738;244.034;-1;125;-29;1;0
2850.288;3757;18.7850;1101450;244.191;-2;124;-29;1;0
2850.388;3758;18.7900;1099763;243.817;-1;124;-29;1;0
2850.488;3758;18.7900;1100294;243.935;-1;124;-29;1;0
2850.588;3759;18.7950;1101692;244.245;-1;124;-29;1;0
2850.688;3760;18.8000;1102880;244.508;-1;124;-28;1;0
2850.788;3760;18.8000;1102766;244.483;-1;124;-29;1;0
2850.888;3761;18.8050;1103253;244.591;-1;124;-29;1;0
2850.988;3762;18.8100;1102525;244.430;-1;124;-28;1;0
2851.088;3762;18.8100;1102766;244.483;-1;125;-29;1;0
2851.188;3763;18.8150;1104673;244.906;-1;124;-29;1;0
2851.288;3764;18.8200;1104524;244.873;-1;125;-29;1;0
2851.388;3764;18.8200;1103849;244.723;-1;124;-29;1;0
2851.488;3765;18.8250;1103906;244.736;-1;124;-29;1;0
2851.588;3766;18.8300;1103440;244.633;-1;123;-29;1;0
2851.688;3766;18.8300;1103675;244.685;-1;123;-29;1;0
2851.788;3767;18.8350;1102882;244.509;-2;124;-28;1;0
2851.888;3768;18.8400;1104311;244.826;-1;124;-29;1;0
2851.988;3768;18.8400;1104477;244.863;-1;124;-29;1;0
2852.088;3769;18.8450;1103920;244.739;-1;124;-28;1;0
2852.188;3770;18.8500;1103648;244.679;-2;125;-27;1;0
2852.288;3770;18.8500;1105579;245.107;-1;124;-28;1;0
2852.388;3771;18.8550;1105599;245.111;-1;125;-29;1;0
2852.488;3772;18.8600;1105509;245.091;-2;124;-29;1;0
2852.588;3772;18.8600;1104459;244.859;-1;124;-29;1;0
2852.688;3773;18.8650;1106159;245.235;-1;125;-29;1;0
2852.788;3774;18.8700;1105287;245.042;-2;125;-28;1;0
2852.888;3774;18.8700;1105786;245.153;-1;124;-28;1;0
2852.988;3775;18.8750;1106867;245.392;-1;124;-28;1;0
2853.088;3776;18.8800;1108191;245.686;-2;124;-28;1;0
2853.188;3776;18.8800;1107446;245.521;0;125;-29;1;0
2853.288;3777;18.8850;1106757;245.368;-1;125;-30;1;0
2853.388;3778;18.8900;1107011;245.424;-2;123;-29;1;0
2853.488;3778;18.8900;1107790;245.597;-1;125;-29;1;0
2853.588;3779;18.8950;1107643;245.564;0;125;-29;1;0
2853.688;3780;18.9000;1109199;245.909;-2;124;-29;1;0
2853.788;3780;18.9000;1107613;245.558;-1;124;-29;1;0
2853.888;3781;18.9050;1106070;245.216;-1;124;-28;1;0
2853.988;3782;18.9100;1106444;245.299;-1;124;-29;1;0
2854.088;3782;18.9100;1107341;245.497;-1;124;-29;1;0
2854.188;3783;18.9150;1107631;245.562;-1;125;-29;1;0
2854.288;3784;18.9200;1108861;245.834;0;123;-29;1;0
2854.388;3784;18.9200;1108398;245.732;-1;124;-29;1;0
2854.488;3785;18.9250;1106525;245.317;-1;124;-30;1;0
2854.588;3786;18.9300;1108707;245.800;0;124;-30;1;0
2854.688;3786;18.9300;1109715;246.024;-1;124;-29;1;0
2854.788;3787;18.9350;1110877;246.281;-1;123;-29;1;0
2854.888;3788;18.9400;1110260;246.145;0;124;-29;1;0
2854.988;3788;18.9400;1109124;245.893;-1;125;-29;1;0
2855.088;3789;18.9450;1107599;245.555;0;124;-29;1;0
2855.188;3790;18.9500;1106544;245.321;0;124;-29;1;0
2855.288;3790;18.9500;1108245;245.698;-1;125;-27;1;0
2855.388;3791;18.9550;1108537;245.763;-2;124;-29;1;0
2855.488;3792;18.9600;1109176;245.904;-1;125;-29;1;0
2855.588;3792;18.9600;1110307;246.155;-1;124;-30;1;0
2855.688;3793;18.9650;1109877;246.060;-1;124;-29;1;0
2855.788;3794;18.9700;1109174;245.904;-1;124;-29;1;0
2855.888;3794;18.9700;1110038;246.095;-1;125;-29;1;0
2855.988;3795;18.9750;1109921;246.069;-1;125;-29;1;0
2856.088;3796;18.9800;1109175;245.904;0;124;-29;1;0
2856.188;3796;18.9800;1109188;245.907;-1;124;-28;1;0
2856.288;3797;18.9850;1107740;245.586;-1;124;-29;1;0
2856.388;3798;18.9900;1108373;245.726;-1;124;-29;1;0
2856.488;3798;18.9900;1108274;245.704;-1;125;-29;1;0
2856.588;3799;18.9950;1110013;246.090;-2;124;-28;1;0
2856.688;3800;19.0000;1110871;246.280;-1;125;-29;1;0
2856.788;3800;19.0000;1109466;245.969;-1;125;-28;1;0
2856.888;3801;19.0050;1107084;245.441;0;125;-30;1;0
2856.988;3802;19.0100;1106832;245.385;-1;124;-29;1;0
2857.088;3802;19.0100;1107680;245.573;-1;125;-28;1;0
2857.188;3803;19.0150;1108840;245.830;-1;124;-28;1;0
2857.288;3804;19.0200;1110129;246.116;-1;125;-29;1;0
2857.388;3804;19.0200;1108256;245.700;-1;125;-29;1;0
2857.488;3805;19.0250;1108651;245.788;-1;124;-29;1;0
2857.588;3806;19.0300;1108615;245.780;-1;125;-29;1;0
2857.688;3806;19.0300;1108583;245.773;-1;125;-29;1;0
2857.788;3807;19.0350;1109177;245.905;-1;125;-29;1;0
2857.888;3808;19.0400;1110532;246.205;-1;125;-29;1;0
2857.988;3808;19.0400;1110985;246.305;-1;125;-28;1;0
2858.088;3809;19.0450;1107985;245.640;0;123;-30;1;0
2858.188;3810;19.0500;1108838;245.829;-1;124;-27;1;0
2858.288;3810;19.0500;1109185;245.906;-1;125;-29;1;0
2858.388;3811;19.0550;1108351;245.721;-2;124;-29;1;0
2858.488;3812;19.0600;1107692;245.575;-2;125;-28;1;0
2858.588;3812;19.0600;1107651;245.566;-1;124;-28;1;0
2858.688;3813;19.0650;1106957;245.412;-1;124;-30;1;0
2858.788;3814;19.0700;1107675;245.572;-2;125;-28;1;0
2858.888;3814;19.0700;1108247;245.698;-1;124;-29;1;0
2858.988;3815;19.0750;1110383;246.172;-1;125;-29;1;0
2859.088;3816;19.0800;1110074;246.103;-1;124;-27;1;0
2859.188;3816;19.0800;1108817;245.825;-1;125;-28;1;0
2859.288;3817;19.0850;1108227;245.694;-1;124;-29;1;0
2859.388;3818;19.0900;1108620;245.781;-2;125;-28;1;0
2859.488;3818;19.0900;1109722;246.025;-1;124;-29;1;0
2859.588;3819;19.0950;1110468;246.191;0;125;-29;1;0
2859.688;3820;19.1000;1109733;246.028;-1;125;-29;1;0
2859.788;3820;19.1000;1106927;245.406;-1;124;-29;1;0
2859.888;3821;19.1050;1106595;245.332;-1;125;-29;1;0
2859.988;3822;19.1100;1107731;245.584;-1;124;-28;1;0
2860.088;3822;19.1100;1109057;245.878;-2;124;-28;1;0
2860.188;3823;19.1150;1109267;245.924;-1;124;-28;1;0
2860.288;3824;19.1200;1109515;245.979;-1;124;-29;1;0
2860.388;3824;19.1200;1108695;245.798;-1;124;-29;1;0
2860.488;3825;19.1250;1110276;246.148;-1;125;-29;1;0
2860.588;3826;19.1300;1108959;245.856;-1;125;-28;1;0
2860.688;3826;19.1300;1108250;245.699;-1;125;-29;1;0
2860.788;3827;19.1350;1107563;245.547;0;124;-29;1;0
2860.888;3828;19.1400;1108278;245.705;-1;125;-29;1;0
2860.988;3828;19.1400;1108873;245.837;-1;124;-29;1;0
2861.088;3829;19.1450;1108647;245.787;-1;124;-30;1;0
2861.188;3830;19.1500;1108884;245.840;-1;125;-29;1;0
2861.288;3830;19.1500;1107762;245.591;-1;124;-29;1;0
2861.388;3831;19.1550;1109692;246.019;-1;125;-29;1;0
2861.488;3832;19.1600;1108465;245.747;0;125;-29;1;0
2861.588;3832;19.1600;1109146;245.898;-1;124;-28;1;0
2861.688;3833;19.1650;1107731;245.584;-1;126;-30;1;0
2861.788;3834;19.1700;1105919;245.182;-1;124;-30;1;0
2861.888;3834;19.1700;1105705;245.135;-1;125;-28;1;0
2861.988;3835;19.1750;1107450;245.522;-1;124;-29;1;0
2862.088;3836;19.1800;1108382;245.728;-1;125;-30;1;0
2862.188;3836;19.1800;1108212;245.691;-1;124;-29;1;0
2862.288;3837;19.1850;1107751;245.588;-2;124;-30;1;0
2862.388;3838;19.1900;1107209;245.468;-1;124;-29;1;0
2862.488;3838;19.1900;1108340;245.719;-2;124;-29;1;0
2862.588;3839;19.1950;1107884;245.618;-1;124;-29;1;0
2862.688;3840;19.2000;1108795;245.820;-1;124;-30;1;0
2862.788;3840;19.2000;1107654;245.567;-1;124;-29;1;0
2862.888;3841;19.2050;1106814;245.381;-1;124;-29;1;0
2862.988;3842;19.2100;1109328;245.938;-1;125;-28;1;0
2863.088;3842;19.2100;1108972;245.859;0;124;-29;1;0
2863.188;3843;19.2150;1107727;245.583;-1;124;-29;1;0
2863.288;3844;19.2200;1106750;245.366;-2;125;-29;1;0
2863.388;3844;19.2200;1106755;245.368;-1;124;-28;1;0
2863.488;3845;19.2250;1106546;245.321;-1;125;-29;1;0
2863.588;3846;19.2300;1106516;245.315;-2;125;-28;1;0
2863.688;3846;19.2300;1106847;245.388;-2;125;-30;1;0
2863.788;3847;19.2350;1107213;245.469;-1;124;-28;1;0
2863.888;3848;19.2400;1106680;245.351;-2;125;-29;1;0
2863.988;3848;19.2400;1106407;245.290;-1;125;-29;1;0
2864.088;3849;19.2450;1105812;245.159;-1;124;-29;1;0
2864.188;3850;19.2500;1104858;244.947;-1;125;-28;1;0
2864.288;3850;19.2500;1105911;245.180;0;124;-28;1;0
2864.388;3851;19.2550;1106008;245.202;-2;125;-28;1;0
2864.488;3852;19.2600;1107113;245.447;-2;124;-30;1;0
2864.588;3852;19.2600;1107463;245.525;0;124;-29;1;0
2864.688;3853;19.2650;1105589;245.109;-1;124;-29;1;0
2864.788;3854;19.2700;1105731;245.141;0;124;-29;1;0
2864.888;3854;19.2700;1106213;245.247;-1;125;-29;1;0
2864.988;3855;19.2750;1108054;245.656;-1;124;-28;1;0
2865.088;3856;19.2800;1108082;245.662;0;125;-30;1;0
2865.188;3856;19.2800;1107604;245.556;-2;125;-29;1;0
2865.288;3857;19.2850;1106195;245.243;0;124;-28;1;0
2865.388;3858;19.2900;1105967;245.193;-1;124;-30;1;0
2865.488;3858;19.2900;1105733;245.141;-2;125;-29;1;0
2865.588;3859;19.2950;1106238;245.253;-1;123;-29;1;0
2865.688;3860;19.3000;1107600;245.555;-1;124;-30;1;0
2865.788;3860;19.3000;1106711;245.358;-1;124;-29;1;0
2865.888;3861;19.3050;1106327;245.273;-2;124;-28;1;0
2865.988;3862;19.3100;1105788;245.153;0;124;-30;1;0
2866.088;3862;19.3100;1105090;244.998;-1;125;-29;1;0
2866.188;3863;19.3150;1105624;245.117;-1;125;-28;1;0
2866.288;3864;19.3200;1105696;245.133;-1;124;-30;1;0
2866.388;3864;19.3200;1106531;245.318;-1;124;-29;1;0
2866.488;3865;19.3250;1107062;245.436;0;125;-29;1;0
2866.588;3866;19.3300;1104670;244.905;-1;124;-29;1;0
2866.688;3866;19.3300;1103387;244.621;-1;123;-29;1;0
2866.788;3867;19.3350;1103251;244.591;-1;125;-29;1;0
2866.888;3868;19.3400;1106221;245.249;-1;124;-30;1;0
2866.988;3868;19.3400;1103977;244.752;0;124;-29;1;0
2867.088;3869;19.3450;1103201;244.580;-1;124;-28;1;0
2867.188;3870;19.3500;1102915;244.516;-1;125;-30;1;0
2867.288;3870;19.3500;1102871;244.507;-1;124;-29;1;0
2867.388;3871;19.3550;1103388;244.621;-1;125;-30;1;0
2867.488;3872;19.3600;1103323;244.607;-1;124;-29;1;0
2867.588;3872;19.3600;1102425;244.408;-1;124;-29;1;0
2867.688;3873;19.3650;1099983;243.866;0;125;-29;1;0
2867.788;3874;19.3700;1098556;243.550;-1;124;-30;1;0
2867.888;3874;19.3700;1098159;243.462;-1;124;-29;1;0
2867.988;3875;19.3750;1099232;243.700;-1;125;-28;1;0
2868.088;3876;19.3800;1100074;243.886;-1;124;-29;1;0
2868.188;3876;19.3800;1099312;243.717;-1;124;-29;1;0
2868.288;3877;19.3850;1097713;243.363;-1;124;-28;1;0
2868.388;3878;19.3900;1097127;243.233;-1;125;-28;1;0
2868.488;3878;19.3900;1097998;243.426;-1;125;-28;1;0
2868.588;3879;19.3950;1098536;243.545;-1;124;-29;1;0
2868.688;3880;19.4000;1098006;243.428;-1;125;-29;1;0
2868.788;3880;19.4000;1098135;243.457;0;125;-28;1;0
2868.888;3881;19.4050;1097698;243.360;-1;125;-30;1;0
2868.988;3882;19.4100;1097282;243.267;0;124;-29;1;0
2869.088;3882;19.4100;1097606;243.339;-1;124;-29;1;0
2869.188;3883;19.4150;1099790;243.823;-1;124;-29;1;0
2869.288;3884;19.4200;1099696;243.803;-1;124;-28;1;0
2869.388;3884;19.4200;1098468;243.530;-1;124;-29;1;0
2869.488;3885;19.4250;1098562;243.551;-1;124;-29;1;0
2869.588;3886;19.4300;1098819;243.608;-1;124;-28;1;0
2869.688;3886;19.4300;1099619;243.786;-1;125;-28;1;0
2869.788;3887;19.4350;1100245;243.924;-1;124;-29;1;0
2869.888;3888;19.4400;1101603;244.225;-1;125;-29;1;0
2869.988;3888;19.4400;1102017;244.317;-1;124;-29;1;0
2870.088;3889;19.4450;1102787;244.488;-2;124;-29;1;0
2870.188;3890;19.4500;1102008;244.315;-2;124;-28;1;0
2870.288;3890;19.4500;1101655;244.237;0;125;-30;1;0
2870.388;3891;19.4550;1102501;244.424;-2;124;-29;1;0
2870.488;3892;19.4600;1102374;244.396;-2;125;-28;1;0
2870.588;3892;19.4600;1101634;244.232;0;124;-29;1;0
2870.688;3893;19.4650;1102402;244.403;-1;124;-30;1;0
2870.788;3894;19.4700;1102185;244.354;-1;125;-29;1;0
2870.888;3894;19.4700;1102645;244.456;-1;124;-28;1;0
2870.988;3895;19.4750;1103551;244.657;0;124;-29;1;0
2871.088;3896;19.4800;1105501;245.090;-2;124;-29;1;0
2871.188;3896;19.4800;1105887;245.175;-1;125;-29;1;0
2871.288;3897;19.4850;1104955;244.969;-1;125;-28;1;0
2871.388;3898;19.4900;1104004;244.758;-1;125;-27;1;0
2871.488;3898;19.4900;1104062;244.771;0;125;-29;1;0
2871.588;3899;19.4950;1103264;244.594;-1;124;-28;1;0
2871.688;3900;19.5000;1103505;244.647;-1;124;-28;1;0
2871.788;3900;19.5000;1105168;245.016;-1;124;-29;1;0
2871.888;3901;19.5050;1105448;245.078;-1;125;-29;1;0
2871.988;3902;19.5100;1104560;244.881;-1;124;-28;1;0
2872.088;3902;19.5100;1105009;244.980;-2;124;-29;1;0
2872.188;3903;19.5150;1104373;244.839;-1;125;-29;1;0
2872.288;3904;19.5200;1105994;245.199;-2;125;-28;1;0
2872.388;3904;19.5200;1107445;245.521;-2;124;-29;1;0
2872.488;3905;19.5250;1106128;245.229;-1;124;-29;1;0
2872.588;3906;19.5300;1105246;245.033;0;125;-29;1;0
2872.688;3906;19.5300;1104593;244.888;-2;124;-29;1;0
2872.788;3907;19.5350;1104938;244.965;-1;124;-29;1;0
2872.888;3908;19.5400;1106313;245.270;-2;124;-28;1;0
2872.988;3908;19.5400;1106757;245.368;-1;124;-29;1;0
2873.088;3909;19.5450;1107062;245.436;-1;125;-28;1;0
2873.188;3910;19.5500;1106697;245.355;-1;125;-29;1;0
2873.288;3910;19.5500;1106466;245.304;-1;124;-28;1;0
2873.388;3911;19.5550;1108945;245.853;-1;124;-29;1;0
2873.488;3912;19.5600;1109716;246.024;-1;123;-28;1;0
2873.588;3912;19.5600;1110013;246.090;-1;124;-29;1;0
2873.688;3913;19.5650;1109120;245.892;-1;124;-29;1;0
2873.788;3914;19.5700;1107449;245.521;-1;124;-29;1;0
2873.888;3914;19.5700;1107435;245.518;-1;124;-29;1;0
2873.988;3915;19.5750;1106625;245.339;-2;124;-27;1;0
2874.088;3916;19.5800;1107642;245.564;-1;125;-28;1;0
2874.188;3916;19.5800;1107372;245.504;-1;124;-29;1;0
2874.288;3917;19.5850;1107635;245.563;-1;124;-29;1;0
2874.388;3918;19.5900;1107336;245.496;-1;124;-29;1;0
2874.488;3918;19.5900;1107651;245.566;-1;125;-29;1;0
2874.588;3919;19.5950;1107458;245.523;0;124;-30;1;0
2874.688;3920;19.6000;1108511;245.757;-1;125;-29;1;0
2874.788;3920;19.6000;1107530;245.539;-1;124;-29;1;0
2874.888;3921;19.6050;1106521;245.316;-1;124;-29;1;0
2874.988;3922;19.6100;1108083;245.662;-1;124;-29;1;0
2875.088;3922;19.6100;1110253;246.143;-1;125;-29;1;0
2875.188;3923;19.6150;1109313;245.935;0;124;-30;1;0
2875.288;3924;19.6200;1107995;245.642;-1;125;-28;1;0
2875.388;3924;19.6200;1106800;245.378;-1;124;-29;1;0
2875.488;3925;19.6250;1106698;245.355;0;124;-30;1;0
2875.588;3926;19.6300;1107526;245.539;-2;124;-29;1;0
2875.688;3926;19.6300;1107979;245.639;-1;124;-28;1;0
2875.788;3927;19.6350;1108606;245.778;-1;125;-29;1;0
2875.888;3928;19.6400;1108171;245.682;-1;124;-30;1;0
2875.988;3928;19.6400;1108433;245.740;-2;124;-29;1;0
2876.088;3929;19.6450;1109862;246.056;-1;124;-29;1;0
2876.188;3930;19.6500;1109803;246.043;-2;125;-28;1;0
2876.288;3930;19.6500;1109176;245.904;-1;125;-29;1;0
2876.388;3931;19.6550;1109355;245.944;-1;125;-29;1;0
2876.488;3932;19.6600;1108671;245.792;-2;125;-29;1;0
2876.588;3932;19.6600;1108454;245.744;-1;124;-30;1;0
2876.688;3933;19.6650;1108963;245.857;-1;124;-30;1;0
2876.788;3934;19.6700;1107917;245.625;-1;124;-28;1;0
2876.888;3934;19.6700;1108865;245.835;-1;124;-27;1;0
2876.988;3935;19.6750;1110389;246.173;-1;125;-28;1;0
2877.088;3936;19.6800;1109814;246.046;-1;124;-27;1;0
2877.188;3936;19.6800;1111345;246.385;-1;125;-29;1;0
2877.288;3937;19.6850;1110171;246.125;0;124;-30;1;0
2877.388;3938;19.6900;1107573;245.549;-1;125;-29;1;0
2877.488;3938;19.6900;1109166;245.902;-1;124;-28;1;0
2877.588;3939;19.6950;1110810;246.267;-1;124;-29;1;0
2877.688;3940;19.7000;1110321;246.158;-2;124;-29;1;0
2877.788;3940;19.7000;1108323;245.715;-1;124;-28;1;0
2877.888;3941;19.7050;1109918;246.069;0;125;-29;1;0
2877.988;3942;19.7100;1107842;245.609;-1;124;-29;1;0
2878.088;3942;19.7100;1109323;245.937;-1;125;-30;1;0
2878.188;3943;19.7150;1111608;246.443;-1;125;-28;1;0
2878.288;3944;19.7200;1111256;246.365;-2;124;-29;1;0
2878.388;3944;19.7200;1111820;246.490;-1;124;-29;1;0
2878.488;3945;19.7250;1109951;246.076;-1;124;-28;1;0
2878.588;3946;19.7300;1109474;245.970;-2;124;-29;1;0
2878.688;3946;19.7300;1109666;246.013;-1;124;-29;1;0
2878.788;3947;19.7350;1109963;246.079;-1;124;-29;1;0
2878.888;3948;19.7400;1109495;245.975;-1;124;-30;1;0
2878.988;3948;19.7400;1110266;246.146;-1;124;-30;1;0
2879.088;3949;19.7450;1110057;246.100;0;125;-30;1;0
2879.188;3950;19.7500;1109812;246.045;-1;124;-29;1;0
2879.288;3950;19.7500;1109074;245.882;-1;124;-29;1;0
2879.388;3951;19.7550;1109347;245.942;-2;125;-29;1;0
2879.488;3952;19.7600;1109477;245.971;-1;124;-28;1;0
2879.588;3952;19.7600;1108689;245.796;0;124;-29;1;0
2879.688;3953;19.7650;1109194;245.908;-1;124;-29;1;0
2879.788;3954;19.7700;1108842;245.830;-1;123;-30;1;0
2879.888;3954;19.7700;1109033;245.873;-1;124;-29;1;0
2879.988;3955;19.7750;1109212;245.912;-1;124;-29;1;0
2880.088;3956;19.7800;1109600;245.998;-1;124;-29;1;0
2880.188;3956;19.7800;1108637;245.785;-1;125;-29;1;0
2880.288;3957;19.7850;1107273;245.482;-1;124;-28;1;0
2880.388;3958;19.7900;1108153;245.678;1;125;-30;1;0
2880.488;3958;19.7900;1109396;245.953;-1;124;-29;1;0
2880.588;3959;19.7950;1108016;245.647;-2;124;-28;1;0
2880.688;3960;19.8000;1109106;245.889;-1;124;-30;1;0
2880.788;3960;19.8000;1110297;246.153;-1;124;-30;1;0
2880.888;3961;19.8050;1110359;246.167;-1;124;-29;1;0
2880.988;3962;19.8100;1110146;246.119;-1;124;-30;1;0
2881.088;3962;19.8100;1109196;245.909;-1;124;-29;1;0
2881.188;3963;19.8150;1109245;245.920;-1;124;-28;1;0
2881.288;3964;19.8200;1108164;245.680;-1;124;-29;1;0
2881.388;3964;19.8200;1107736;245.585;0;125;-28;1;0
2881.488;3965;19.8250;1107057;245.435;-1;124;-29;1;0
2881.588;3966;19.8300;1105786;245.153;0;124;-30;1;0
2881.688;3966;19.8300;1107308;245.490;-1;124;-29;1;0
2881.788;3967;19.8350;1107958;245.634;-2;124;-29;1;0
2881.888;3968;19.8400;1110485;246.195;0;124;-30;1;0
2881.988;3968;19.8400;1108069;245.659;0;123;-29;1;0
2882.088;3969;19.8450;1108889;245.841;-1;124;-28;1;0
2882.188;3970;19.8500;1109305;245.933;-1;124;-30;1;0
2882.288;3970;19.8500;1108773;245.815;-1;124;-30;1;0
2882.388;3971;19.8550;1108055;245.656;0;124;-28;1;0
2882.488;3972;19.8600;1109679;246.016;-1;123;-30;1;0
2882.588;3972;19.8600;1109209;245.912;-1;124;-29;1;0
2882.688;3973;19.8650;1106499;245.311;-2;124;-29;1;0
2882.788;3974;19.8700;1108284;245.707;-1;124;-30;1;0
2882.888;3974;19.8700;1108193;245.686;-1;124;-29;1;0
2882.988;3975;19.8750;1108012;245.646;-1;124;-29;1;0
2883.088;3976;19.8800;1109556;245.989;-1;125;-30;1;0
2883.188;3976;19.8800;1107677;245.572;-1;124;-29;1;0
2883.288;3977;19.8850;1106795;245.376;-2;124;-29;1;0
2883.388;3978;19.8900;1107685;245.574;-1;124;-29;1;0
2883.488;3978;19.8900;1110003;246.088;-1;124;-29;1;0
2883.588;3979;19.8950;1108016;245.647;-1;125;-29;1;0
2883.688;3980;19.9000;1107861;245.613;0;125;-29;1;0
2883.788;3980;19.9000;1107939;245.630;-2;124;-29;1;0
2883.888;3981;19.9050;1106271;245.260;-1;123;-29;1;0
2883.988;3982;19.9100;1106160;245.236;0;124;-29;1;0
2884.088;3982;19.9100;1107117;245.448;-1;124;-29;1;0
2884.188;3983;19.9150;1106997;245.421;-1;125;-28;1;0
2884.288;3984;19.9200;1107725;245.583;-1;125;-29;1;0
2884.388;3984;19.9200;1107668;245.570;-1;125;-29;1;0
2884.488;3985;19.9250;1107985;245.640;-1;124;-29;1;0
2884.588;3986;19.9300;1105896;245.177;-1;125;-28;1;0
2884.688;3986;19.9300;1107333;245.496;0;124;-29;1;0
2884.788;3987;19.9350;1108514;245.758;-1;125;-28;1;0
2884.888;3988;19.9400;1108695;245.798;-1;124;-28;1;0
2884.988;3988;19.9400;1106908;245.402;-1;124;-29;1;0
2885.088;3989;19.9450;1106249;245.255;-1;125;-29;1;0
2885.188;3990;19.9500;1105104;245.002;-1;124;-28;1;0
2885.288;3990;19.9500;1107661;245.568;-1;126;-29;1;0
2885.388;3991;19.9550;1106732;245.362;0;123;-30;1;0
2885.488;3992;19.9600;1107351;245.500;-2;124;-29;1;0
2885.588;3992;19.9600;1107638;245.563;-1;124;-29;1;0
2885.688;3993;19.9650;1105888;245.175;-1;125;-29;1;0
2885.788;3994;19.9700;1105680;245.129;-1;124;-27;1;0
2885.888;3994;19.9700;1107160;245.457;-1;125;-30;1;0
2885.988;3995;19.9750;1105747;245.144;-1;124;-29;1;0
2886.088;3996;19.9800;1106101;245.223;-1;124;-29;1;0
2886.188;3996;19.9800;1106988;245.419;-1;124;-29;1;0
2886.288;3997;19.9850;1107002;245.422;-1;124;-29;1;0
2886.388;3998;19.9900;1106421;245.294;-2;125;-28;1;0
2886.488;3998;19.9900;1105433;245.074;-1;124;-29;1;0
2886.588;3999;19.9950;1106309;245.269;-1;125;-28;1;0
2886.688;4000;20.0000;1107860;245.613;-1;125;-29;1;0
2886.788;4000;20.0000;1106759;245.368;-1;125;-29;1;0
2886.888;4001;20.0050;1107708;245.579;-1;124;-30;1;0
2886.988;4002;20.0100;1106514;245.314;-2;124;-28;1;0
2887.088;4002;20.0100;1105820;245.160;-1;124;-29;1;0
2887.188;4003;20.0150;1106841;245.387;-1;124;-29;1;0
2887.288;4004;20.0200;1106651;245.345;-1;124;-28;1;0
2887.388;4004;20.0200;1104509;244.870;-1;124;-29;1;0
2887.488;4005;20.0250;1104659;244.903;-1;125;-29;1;0
2887.588;4006;20.0300;1103477;244.641;-1;124;-28;1;0
2887.688;4006;20.0300;1104656;244.902;-1;124;-28;1;0
2887.788;4007;20.0350;1106585;245.330;-1;125;-28;1;0
2887.888;4008;20.0400;1105834;245.163;-2;125;-29;1;0
2887.988;4008;20.0400;1104635;244.898;-1;125;-29;1;0
2888.088;4009;20.0450;1105029;244.985;-1;124;-30;1;0
2888.188;4010;20.0500;1103522;244.651;-2;125;-28;1;0
2888.288;4010;20.0500;1104532;244.875;-1;125;-28;1;0
2888.388;4011;20.0550;1104251;244.812;-2;125;-29;1;0
2888.488;4012;20.0600;1103171;244.573;-1;124;-28;1;0
2888.588;4012;20.0600;1102677;244.463;-1;124;-28;1;0
2888.688;4013;20.0650;1103119;244.561;0;125;-29;1;0
2888.788;4014;20.0700;1103687;244.687;-1;124;-29;1;0
2888.888;4014;20.0700;1102914;244.516;0;124;-29;1;0
2888.988;4015;20.0750;1104116;244.783;-1;124;-29;1;0
2889.088;4016;20.0800;1102518;244.428;-1;124;-28;1;0
2889.188;4016;20.0800;1103331;244.608;-1;125;-28;1;0
2889.288;4017;20.0850;1103299;244.601;-1;124;-29;1;0
2889.388;4018;20.0900;1102296;244.379;-1;124;-27;1;0
2889.488;4018;20.0900;1102711;244.471;-1;124;-29;1;0
2889.588;4019;20.0950;1103800;244.712;-1;124;-29;1;0
2889.688;4020;20.1000;1103727;244.696;-1;125;-29;1;0
2889.788;4020;20.1000;1103423;244.629;-1;125;-28;1;0
2889.888;4021;20.1050;1101336;244.166;-1;125;-29;1;0
2889.988;4022;20.1100;1101117;244.118;-1;125;-29;1;0
2890.088;4022;20.1100;1103915;244.738;-1;124;-29;1;0
2890.188;4023;20.1150;1104774;244.928;-1;124;-29;1;0
2890.288;4024;20.1200;1104304;244.824;-1;124;-29;1;0
2890.388;4024;20.1200;1103388;244.621;-1;124;-28;1;0
2890.488;4025;20.1250;1103529;244.652;-2;124;-29;1;0
2890.588;4026;20.1300;1102571;244.440;-1;125;-29;1;0
2890.688;4026;20.1300;1105354;245.057;-1;124;-29;1;0
2890.788;4027;20.1350;1105598;245.111;-1;124;-29;1;0
2890.888;4028;20.1400;1107496;245.532;0;123;-28;1;0
2890.988;4028;20.1400;1107876;245.616;0;124;-29;1;0
2891.088;4029;20.1450;1106566;245.326;-1;125;-28;1;0
2891.188;4030;20.1500;1104647;244.900;-2;124;-28;1;0
2891.288;4030;20.1500;1103809;244.714;-1;124;-28;1;0
2891.388;4031;20.1550;1106078;245.217;-1;124;-29;1;0
2891.488;4032;20.1600;1106451;245.300;0;125;-29;1;0
2891.588;4032;20.1600;1106816;245.381;-1;124;-29;1;0
2891.688;4033;20.1650;1107248;245.477;-2;125;-29;1;0
2891.788;4034;20.1700;1107101;245.444;-1;125;-28;1;0
2891.888;4034;20.1700;1106116;245.226;-1;124;-29;1;0
2891.988;4035;20.1750;1108136;245.674;-2;124;-29;1;0
2892.088;4036;20.1800;1108624;245.782;-2;125;-29;1;0
2892.188;4036;20.1800;1106630;245.340;-1;124;-29;1;0
2892.288;4037;20.1850;1106238;245.253;-1;124;-29;1;0
2892.388;4038;20.1900;1108028;245.650;-1;123;-29;1;0
2892.488;4038;20.1900;1108973;245.859;-1;125;-29;1;0
2892.588;4039;20.1950;1109035;245.873;-1;124;-30;1;0
2892.688;4040;20.2000;1108156;245.678;-1;124;-28;1;0
2892.788;4040;20.2000;1108471;245.748;-1;125;-28;1;0
2892.888;4041;20.2050;1108744;245.809;-1;124;-30;1;0
2892.988;4042;20.2100;1108135;245.674;0;125;-29;1;0
2893.088;4042;20.2100;1107845;245.609;-1;124;-29;1;0
2893.188;4043;20.2150;1108858;245.834;-1;125;-29;1;0
2893.288;4044;20.2200;1110110;246.111;-1;125;-29;1;0
2893.388;4044;20.2200;1109146;245.898;-1;125;-28;1;0
2893.488;4045;20.2250;1107595;245.554;-1;125;-30;1;0
2893.588;4046;20.2300;1106671;245.349;-1;124;-29;1;0
2893.688;4046;20.2300;1107503;245.533;-1;124;-30;1;0
2893.788;4047;20.2350;1110141;246.118;-1;125;-29;1;0
2893.888;4048;20.2400;1109629;246.005;-1;124;-29;1;0
2893.988;4048;20.2400;1109966;246.079;-1;124;-30;1;0
2894.088;4049;20.2450;1107387;245.508;1;124;-30;1;0
2894.188;4050;20.2500;1107083;245.440;-1;124;-29;1;0
2894.288;4050;20.2500;1108673;245.793;-1;124;-28;1;0
2894.388;4051;20.2550;1108520;245.759;0;125;-29;1;0
2894.488;4052;20.2600;1109472;245.970;-1;124;-30;1;0
2894.588;4052;20.2600;1108632;245.784;-1;124;-29;1;0
2894.688;4053;20.2650;1108910;245.845;-1;124;-29;1;0
2894.788;4054;20.2700;1109564;245.990;-1;124;-29;1;0
2894.888;4054;20.2700;1110463;246.190;-2;124;-29;1;0
2894.988;4055;20.2750;1111406;246.399;0;124;-29;1;0
2895.088;4056;20.2800;1111524;246.425;-2;125;-29;1;0
2895.188;4056;20.2800;1109944;246.075;0;123;-29;1;0
2895.288;4057;20.2850;1109391;245.952;-1;125;-29;1;0
2895.388;4058;20.2900;1109968;246.080;-1;124;-29;1;0
2895.488;4058;20.2900;1111401;246.398;0;124;-29;1;0
2895.588;4059;20.2950;1111515;246.423;0;124;-29;1;0
2895.688;4060;20.3000;1111699;246.464;-1;124;-30;1;0
2895.788;4060;20.3000;1110220;246.136;-2;124;-29;1;0
2895.888;4061;20.3050;1109414;245.957;-1;124;-29;1;0
2895.988;4062;20.3100;1110013;246.090;-1;124;-30;1;0
2896.088;4062;20.3100;1110085;246.106;-1;125;-28;1;0
2896.188;4063;20.3150;1112583;246.660;-1;124;-29;1;0
2896.288;4064;20.3200;1110677;246.237;-1;123;-29;1;0
2896.388;4064;20.3200;1109345;245.942;-2;125;-30;1;0
2896.488;4065;20.3250;1109752;246.032;-1;124;-29;1;0
2896.588;4066;20.3300;1109402;245.954;-2;123;-30;1;0
2896.688;4066;20.3300;1111607;246.443;-1;125;-29;1;0
2896.788;4067;20.3350;1111298;246.375;-1;125;-29;1;0
2896.888;4068;20.3400;1111865;246.500;-1;124;-30;1;0
2896.988;4068;20.3400;1110118;246.113;-1;125;-29;1;0
2897.088;4069;20.3450;1109826;246.048;-1;124;-29;1;0
2897.188;4070;20.3500;1109118;245.891;-1;124;-29;1;0
2897.288;4070;20.3500;1108973;245.859;-1;124;-29;1;0
2897.388;4071;20.3550;1109801;246.043;-1;124;-29;1;0
2897.488;4072;20.3600;1111421;246.402;-1;124;-30;1;0
2897.588;4072;20.3600;1113097;246.774;-1;124;-28;1;0
2897.688;4073;20.3650;1110896;246.286;-1;124;-29;1;0
2897.788;4074;20.3700;1110404;246.177;-1;124;-30;1;0
2897.888;4074;20.3700;1109543;245.986;-2;124;-29;1;0
2897.988;4075;20.3750;1110299;246.153;-1;124;-30;1;0
2898.088;4076;20.3800;1110825;246.270;-1;125;-28;1;0
2898.188;4076;20.3800;1111783;246.482;-1;124;-29;1;0
2898.288;4077;20.3850;1109947;246.075;-1;124;-29;1;0
2898.388;4078;20.3900;1109689;246.018;-2;124;-28;1;0
2898.488;4078;20.3900;1110229;246.138;-1;125;-29;1;0
2898.588;4079;20.3950;1110642;246.229;-1;124;-28;1;0
2898.688;4080;20.4000;1109396;245.953;-1;124;-30;1;0
2898.788;4080;20.4000;1110221;246.136;-2;124;-29;1;0
2898.888;4081;20.4050;1109428;245.960;-1;124;-29;1;0
2898.988;4082;20.4100;1109758;246.033;-1;124;-30;1;0
2899.088;4082;20.4100;1109239;245.918;-1;124;-29;1;0
2899.188;4083;20.4150;1107871;245.615;-1;124;-29;1;0
2899.288;4084;20.4200;1107719;245.581;-1;125;-29;1;0
2899.388;4084;20.4200;1110004;246.088;-1;125;-28;1;0
2899.488;4085;20.4250;1108538;245.763;-1;123;-29;1;0
2899.588;4086;20.4300;1107519;245.537;-1;125;-29;1;0
2899.688;4086;20.4300;1109043;245.875;-1;124;-28;1;0
2899.788;4087;20.4350;1108739;245.807;-2;125;-30;1;0
2899.888;4088;20.4400;1108553;245.766;-2;124;-30;1;0
2899.988;4088;20.4400;1108258;245.701;-1;124;-29;1;0
2900.088;4089;20.4450;1106899;245.400;-1;125;-29;1;0
2900.188;4090;20.4500;1107309;245.490;-1;123;-30;1;0
2900.288;4090;20.4500;1109055;245.877;-1;124;-28;1;0
2900.388;4091;20.4550;1110506;246.199;-1;124;-29;1;0
2900.488;4092;20.4600;1108741;245.808;-1;124;-30;1;0
2900.588;4092;20.4600;1107118;245.448;-2;124;-28;1;0
2900.688;4093;20.4650;1108159;245.679;-1;125;-30;1;0
2900.788;4094;20.4700;1108430;245.739;0;124;-30;1;0
2900.888;4094;20.4700;1109334;245.939;-1;124;-28;1;0
2900.988;4095;20.4750;1109074;245.882;-2;124;-29;1;0
2901.088;4096;20.4800;1109286;245.929;-1;124;-29;1;0
2901.188;4096;20.4800;1109227;245.916;-1;125;-29;1;0
