Repository: tm-mech/diy-tensile-tester

# Desktop Tensile Testing Machine

A custom-built desktop tensile testing machine for characterizing 3D-printed polymer specimens according to ISO 527. Designed and built from scratch — mechanical assembly, electronics, firmware (Arduino/C++), and data acquisition & analysis software (Python).

> Personal engineering project bridging mechanical testing, embedded systems, and data analysis.
---

## Key Results

Three FDM-printed materials tested (ISO 527-2 Type 1BA dogbone, 5 mm/min, n = 3 each):

| Material | UTS [MPa] | E-Modulus [GPa] | Elongation |
|---|---|---|---|
| **PETG** (eSUN) | 34.8 ± 0.1 | 1.63 ± 0.10 | 77.1 ± 8.7% |
| **PLA** (eSUN) | 47.4 ± 1.1 | 2.68 ± 0.46 | 12–103%\* |

File: data/PETG/PETG_533_003.csv (part 9 of 18)
time_s;steps;displacement_mm;force_raw;force_N;accel_x;accel_y;accel_z;endstop;step_loss
5176.360;4102;20.5100;1107425;245.516;0;124;-29;1;0
5176.460;4102;20.5100;1107878;245.617;-1;124;-29;1;0
5176.560;4103;20.5150;1109015;245.869;-1;124;-29;1;0
5176.660;4104;20.5200;1109498;245.976;0;124;-30;1;0
5176.760;4104;20.5200;1108571;245.770;0;124;-29;1;0
5176.860;4105;20.5250;1107945;245.631;0;125;-31;1;0
5176.960;4106;20.5300;1106336;245.275;0;124;-30;1;0
5177.060;4106;20.5300;1107587;245.552;-1;124;-30;1;0
5177.160;4107;20.5350;1109608;246.000;0;124;-30;1;0
5177.260;4108;20.5400;1109340;245.941;-1;124;-30;1;0
5177.360;4108;20.5400;1107729;245.584;-1;125;-29;1;0
5177.460;4109;20.5450;1106861;245.391;-2;124;-29;1;0
5177.560;4110;20.5500;1107132;245.451;0;123;-31;1;0
5177.660;4110;20.5500;1106931;245.407;-1;124;-30;1;0
5177.760;4111;20.5550;1108396;245.731;-1;125;-30;1;0
5177.860;4112;20.5600;1108487;245.752;-1;125;-29;1;0
5177.960;4112;20.5600;1108339;245.719;-1;124;-30;1;0
5178.060;4113;20.5650;1107122;245.449;0;125;-30;1;0
5178.160;4114;20.5700;1105975;245.195;-1;125;-29;1;0
5178.260;4114;20.5700;1104608;244.892;-1;124;-29;1;0
5178.360;4115;20.5750;1104472;244.861;0;124;-30;1;0
5178.460;4116;20.5800;1105594;245.110;-1;124;-30;1;0
5178.560;4116;20.5800;1106786;245.374;-1;124;-29;1;0
5178.660;4117;20.5850;1106089;245.220;-1;125;-29;1;0
5178.760;4118;20.5900;1104776;244.929;-1;124;-29;1;0
5178.860;4118;20.5900;1105221;245.027;-1;124;-29;1;0
5178.960;4119;20.5950;1105391;245.065;-1;124;-29;1;0
5179.060;4120;20.6000;1105894;245.177;-1;124;-29;1;0
5179.160;4120;20.6000;1105935;245.186;0;124;-29;1;0
5179.260;4121;20.6050;1105360;245.058;-1;124;-29;1;0
5179.360;4122;20.6100;1104319;244.828;-1;125;-30;1;0
5179.460;4122;20.6100;1105558;245.102;-1;124;-30;1;0
5179.560;4123;20.6150;1103764;244.704;-1;125;-30;1;0
5179.660;4124;20.6200;1103166;244.572;-1;125;-29;1;0
5179.760;4124;20.6200;1103603;244.669;-1;125;-29;1;0
5179.860;4125;20.6250;1103278;244.597;-1;124;-29;1;0
5179.960;4126;20.6300;1102956;244.525;-2;125;-29;1;0
5180.060;4126;20.6300;1100346;243.947;-1;124;-30;1;0
5180.160;4127;20.6350;1100710;244.027;-1;124;-30;1;0
5180.260;4128;20.6400;1101207;244.138;-1;125;-28;1;0
5180.360;4128;20.6400;1102509;244.426;-1;124;-29;1;0
5180.460;4129;20.6450;1100704;244.026;-1;125;-29;1;0
5180.560;4130;20.6500;1099630;243.788;-1;124;-29;1;0
5180.660;4130;20.6500;1100199;243.914;-1;123;-30;1;0
5180.760;4131;20.6550;1099256;243.705;-1;124;-29;1;0
5180.860;4132;20.6600;1098551;243.549;-1;124;-29;1;0
5180.960;4132;20.6600;1100263;243.928;-1;124;-29;1;0
5181.060;4133;20.6650;1100352;243.948;0;125;-30;1;0
5181.160;4134;20.6700;1099194;243.691;-1;124;-29;1;0
5181.260;4134;20.6700;1101036;244.100;-1;123;-30;1;0
5181.360;4135;20.6750;1101217;244.140;-1;125;-30;1;0
5181.460;4136;20.6800;1100088;243.890;-1;125;-29;1;0
5181.560;4136;20.6800;1100714;244.028;-1;125;-30;1;0
5181.660;4137;20.6850;1100435;243.966;-1;124;-29;1;0
5181.760;4138;20.6900;1100960;244.083;-1;124;-30;1;0
5181.860;4138;20.6900;1103570;244.661;-1;124;-30;1;0
5181.960;4139;20.6950;1103146;244.567;0;125;-29;1;0
5182.060;4140;20.7000;1103191;244.577;0;124;-29;1;0
5182.160;4140;20.7000;1102617;244.450;-1;124;-29;1;0
5182.260;4141;20.7050;1102755;244.481;-1;125;-29;1;0
5182.360;4142;20.7100;1103284;244.598;0;124;-30;1;0
5182.460;4142;20.7100;1104485;244.864;-1;124;-28;1;0
5182.560;4143;20.7150;1104785;244.931;0;124;-29;1;0
5182.660;4144;20.7200;1105962;245.192;-1;124;-29;1;0
5182.760;4144;20.7200;1107214;245.469;-1;124;-30;1;0
5182.860;4145;20.7250;1105515;245.093;-1;125;-29;1;0
5182.960;4146;20.7300;1104061;244.770;-1;124;-29;1;0
5183.060;4146;20.7300;1104863;244.948;-1;125;-30;1;0
5183.160;4147;20.7350;1105182;245.019;-1;124;-30;1;0
5183.260;4148;20.7400;1107729;245.584;-2;124;-30;1;0
5183.360;4148;20.7400;1106751;245.367;0;124;-30;1;0
5183.460;4149;20.7450;1106720;245.360;0;124;-30;1;0
5183.560;4150;20.7500;1106017;245.204;-1;123;-30;1;0
5183.660;4150;20.7500;1106167;245.237;-1;124;-29;1;0
5183.760;4151;20.7550;1105306;245.046;-1;125;-30;1;0
5183.860;4152;20.7600;1106175;245.239;-1;124;-30;1;0
5183.960;4152;20.7600;1109738;246.029;-1;125;-29;1;0
5184.060;4153;20.7650;1108526;245.760;-1;124;-29;1;0
5184.160;4154;20.7700;1108880;245.839;-1;125;-30;1;0
5184.260;4154;20.7700;1108302;245.711;-1;125;-29;1;0
5184.360;4155;20.7750;1108504;245.755;0;124;-30;1;0
5184.460;4156;20.7800;1109928;246.071;-1;124;-29;1;0
5184.560;4156;20.7800;1110171;246.125;-1;124;-29;1;0
5184.660;4157;20.7850;1109287;245.929;-1;124;-29;1;0
5184.760;4158;20.7900;1109300;245.932;-2;124;-29;1;0
5184.860;4158;20.7900;1108814;245.824;-1;124;-30;1;0
5184.960;4159;20.7950;1109273;245.926;0;124;-29;1;0
5185.060;4160;20.8000;1109824;246.048;-1;124;-28;1;0
5185.160;4160;20.8000;1110073;246.103;-1;124;-29;1;0
5185.260;4161;20.8050;1110702;246.243;0;125;-30;1;0
5185.360;4162;20.8100;1110742;246.252;-2;124;-29;1;0
5185.460;4162;20.8100;1111465;246.412;-1;124;-29;1;0
5185.560;4163;20.8150;1111508;246.421;-1;124;-30;1;0
5185.660;4164;20.8200;1109496;245.975;-2;125;-29;1;0
5185.760;4164;20.8200;1110154;246.121;-1;125;-29;1;0
5185.860;4165;20.8250;1112411;246.622;-1;124;-29;1;0
5185.960;4166;20.8300;1111614;246.445;-1;125;-28;1;0
5186.060;4166;20.8300;1112006;246.532;-1;124;-30;1;0
5186.160;4167;20.8350;1111607;246.443;-1;124;-29;1;0
5186.260;4168;20.8400;1112368;246.612;-1;124;-30;1;0
5186.360;4168;20.8400;1111616;246.445;-1;124;-29;1;0
5186.460;4169;20.8450;1109796;246.042;-1;125;-29;1;0
5186.560;4170;20.8500;1110354;246.165;-1;125;-30;1;0
5186.660;4170;20.8500;1112628;246.670;0;125;-30;1;0
5186.760;4171;20.8550;1113184;246.793;-1;124;-29;1;0
5186.860;4172;20.8600;1112870;246.723;0;124;-31;1;0
5186.960;4172;20.8600;1112210;246.577;-1;124;-30;1;0
5187.060;4173;20.8650;1113059;246.765;-2;124;-29;1;0
5187.160;4174;20.8700;1109726;246.026;0;123;-30;1;0
5187.260;4174;20.8700;1111790;246.484;-1;124;-29;1;0
5187.360;4175;20.8750;1112690;246.683;-1;124;-30;1;0
5187.460;4176;20.8800;1113111;246.777;-1;124;-30;1;0
5187.560;4176;20.8800;1112498;246.641;-1;124;-30;1;0
5187.660;4177;20.8850;1111913;246.511;-1;125;-29;1;0
5187.760;4178;20.8900;1112486;246.638;-1;124;-30;1;0
5187.860;4178;20.8900;1112745;246.696;-1;125;-29;1;0
5187.960;4179;20.8950;1112361;246.610;-1;124;-30;1;0
5188.060;4180;20.9000;1112472;246.635;-1;124;-30;1;0
5188.160;4180;20.9000;1111818;246.490;-1;125;-29;1;0
5188.260;4181;20.9050;1110668;246.235;-1;124;-29;1;0
5188.360;4182;20.9100;1111765;246.478;-1;124;-29;1;0
5188.460;4182;20.9100;1111817;246.490;-1;124;-29;1;0
5188.560;4183;20.9150;1111701;246.464;-2;124;-30;1;0
5188.660;4184;20.9200;1113518;246.867;-1;125;-30;1;0
5188.760;4184;20.9200;1113277;246.814;-1;124;-29;1;0
5188.860;4185;20.9250;1112355;246.609;-1;124;-30;1;0
5188.960;4186;20.9300;1111885;246.505;-1;124;-30;1;0
5189.060;4186;20.9300;1112670;246.679;-1;125;-30;1;0
5189.160;4187;20.9350;1114073;246.990;-1;124;-30;1;0
5189.260;4188;20.9400;1113936;246.960;0;124;-29;1;0
5189.360;4188;20.9400;1112427;246.625;-1;124;-30;1;0
5189.460;4189;20.9450;1113075;246.769;0;124;-30;1;0
5189.560;4190;20.9500;1112026;246.536;-1;124;-30;1;0
5189.660;4190;20.9500;1111763;246.478;-2;125;-30;1;0
5189.760;4191;20.9550;1113369;246.834;-1;124;-29;1;0
5189.860;4192;20.9600;1114401;247.063;-1;124;-29;1;0
5189.960;4192;20.9600;1113145;246.784;-1;124;-30;1;0
5190.060;4193;20.9650;1112663;246.677;0;124;-30;1;0
5190.160;4194;20.9700;1113232;246.804;-2;124;-28;1;0
5190.260;4194;20.9700;1112311;246.599;-1;124;-30;1;0
5190.360;4195;20.9750;1112739;246.694;0;124;-30;1;0
5190.460;4196;20.9800;1114072;246.990;-1;125;-29;1;0
5190.560;4196;20.9800;1112348;246.608;-1;124;-30;1;0
5190.660;4197;20.9850;1110843;246.274;-1;123;-29;1;0
5190.760;4198;20.9900;1112117;246.556;0;124;-29;1;0
5190.860;4198;20.9900;1112980;246.748;-2;125;-30;1;0
5190.960;4199;20.9950;1113489;246.861;-1;125;-30;1;0
5191.060;4200;21.0000;1114935;247.181;-1;124;-30;1;0
5191.160;4200;21.0000;1112296;246.596;-2;124;-29;1;0
5191.260;4201;21.0050;1112076;246.547;-2;125;-29;1;0
5191.360;4202;21.0100;1113036;246.760;-1;124;-30;1;0
5191.460;4202;21.0100;1113096;246.773;-1;124;-30;1;0
5191.560;4203;21.0150;1111907;246.510;-1;124;-29;1;0
5191.660;4204;21.0200;1110620;246.224;-1;124;-30;1;0
5191.760;4204;21.0200;1111565;246.434;-1;125;-29;1;0
5191.860;4205;21.0250;1113078;246.769;-2;125;-30;1;0
5191.960;4206;21.0300;1110875;246.281;-1;125;-31;1;0
5192.060;4206;21.0300;1111177;246.348;-1;125;-30;1;0
5192.160;4207;21.0350;1111992;246.529;-1;124;-29;1;0
5192.260;4208;21.0400;1113396;246.840;-1;124;-29;1;0
5192.360;4208;21.0400;1111899;246.508;0;125;-30;1;0
5192.460;4209;21.0450;1112702;246.686;-1;125;-29;1;0
5192.560;4210;21.0500;1113886;246.949;-1;125;-31;1;0
5192.660;4210;21.0500;1113962;246.965;0;124;-29;1;0
5192.760;4211;21.0550;1114418;247.066;-1;124;-29;1;0
5192.860;4212;21.0600;1113585;246.882;-1;124;-31;1;0
5192.960;4212;21.0600;1112349;246.608;-1;124;-30;1;0
5193.060;4213;21.0650;1111573;246.436;0;125;-30;1;0
5193.160;4214;21.0700;1111794;246.485;-1;124;-30;1;0
5193.260;4214;21.0700;1112991;246.750;-1;125;-29;1;0
5193.360;4215;21.0750;1112394;246.618;-1;125;-30;1;0
5193.460;4216;21.0800;1111454;246.409;-2;125;-30;1;0
5193.560;4216;21.0800;1111870;246.502;-1;124;-30;1;0
5193.660;4217;21.0850;1112190;246.573;0;124;-31;1;0
5193.760;4218;21.0900;1112120;246.557;-1;124;-29;1;0
5193.860;4218;21.0900;1112262;246.588;-1;125;-29;1;0
5193.960;4219;21.0950;1111590;246.440;-1;124;-30;1;0
5194.060;4220;21.1000;1112233;246.582;-1;124;-29;1;0
5194.160;4220;21.1000;1112514;246.644;-1;124;-30;1;0
5194.260;4221;21.1050;1111702;246.464;-2;124;-29;1;0
5194.360;4222;21.1100;1111106;246.332;0;124;-29;1;0
5194.460;4222;21.1100;1112770;246.701;-1;124;-30;1;0
5194.560;4223;21.1150;1113422;246.846;-1;124;-29;1;0
5194.660;4224;21.1200;1112482;246.637;-2;124;-29;1;0
5194.760;4224;21.1200;1112279;246.592;-1;125;-30;1;0
5194.860;4225;21.1250;1110979;246.304;0;125;-30;1;0
5194.960;4226;21.1300;1111428;246.404;0;124;-29;1;0
5195.060;4226;21.1300;1112598;246.663;-1;124;-29;1;0
5195.160;4227;21.1350;1112466;246.634;0;124;-30;1;0
5195.260;4228;21.1400;1111539;246.428;-1;124;-28;1;0
5195.360;4228;21.1400;1111385;246.394;-1;124;-30;1;0
5195.460;4229;21.1450;1110778;246.259;-1;124;-29;1;0
5195.560;4230;21.1500;1111887;246.505;-2;125;-28;1;0
5195.660;4230;21.1500;1112361;246.610;-1;124;-30;1;0
5195.760;4231;21.1550;1112496;246.640;-1;125;-29;1;0
5195.860;4232;21.1600;1111972;246.524;-1;124;-30;1;0
5195.960;4232;21.1600;1110453;246.187;-1;124;-30;1;0
5196.060;4233;21.1650;1111286;246.372;-2;124;-30;1;0
5196.160;4234;21.1700;1110910;246.289;0;125;-31;1;0
5196.260;4234;21.1700;1110969;246.302;-1;124;-29;1;0
5196.360;4235;21.1750;1111176;246.348;-1;125;-30;1;0
5196.460;4236;21.1800;1112015;246.534;-1;124;-30;1;0
5196.560;4236;21.1800;1112632;246.671;-1;124;-30;1;0
5196.660;4237;21.1850;1111622;246.447;-2;124;-30;1;0
5196.760;4238;21.1900;1109902;246.065;0;124;-30;1;0
5196.860;4238;21.1900;1110490;246.196;-1;124;-29;1;0
5196.960;4239;21.1950;1111400;246.397;-2;125;-29;1;0
5197.060;4240;21.2000;1110748;246.253;-1;124;-29;1;0
5197.160;4240;21.2000;1111442;246.407;-1;124;-29;1;0
5197.260;4241;21.2050;1111061;246.322;-1;125;-31;1;0
5197.360;4242;21.2100;1111275;246.370;-1;124;-31;1;0
5197.460;4242;21.2100;1112393;246.618;-1;124;-29;1;0
5197.560;4243;21.2150;1111147;246.341;-1;125;-30;1;0
5197.660;4244;21.2200;1111197;246.352;-1;124;-30;1;0
5197.760;4244;21.2200;1112429;246.626;-1;124;-30;1;0
5197.860;4245;21.2250;1112396;246.618;-2;124;-30;1;0
5197.960;4246;21.2300;1111148;246.342;-1;124;-30;1;0
5198.060;4246;21.2300;1111393;246.396;-1;124;-29;1;0
5198.160;4247;21.2350;1112882;246.726;-1;125;-30;1;0
5198.260;4248;21.2400;1112004;246.531;-1;125;-30;1;0
5198.360;4248;21.2400;1112404;246.620;-1;124;-29;1;0
5198.460;4249;21.2450;1113315;246.822;-1;124;-29;1;0
5198.560;4250;21.2500;1112089;246.550;0;124;-29;1;0
5198.660;4250;21.2500;1112112;246.555;-1;125;-29;1;0
5198.760;4251;21.2550;1112146;246.563;0;124;-30;1;0
5198.860;4252;21.2600;1113286;246.816;-1;124;-30;1;0
5198.960;4252;21.2600;1113602;246.886;-1;124;-29;1;0
5199.060;4253;21.2650;1111247;246.363;0;124;-29;1;0
5199.160;4254;21.2700;1112369;246.612;-1;124;-29;1;0
5199.260;4254;21.2700;1113547;246.873;-1;125;-30;1;0
5199.360;4255;21.2750;1112764;246.700;0;124;-29;1;0
5199.460;4256;21.2800;1111714;246.467;-2;124;-28;1;0
5199.560;4256;21.2800;1112430;246.626;-1;125;-29;1;0
5199.660;4257;21.2850;1114413;247.065;-1;125;-29;1;0
5199.760;4258;21.2900;1113131;246.781;-1;124;-29;1;0
5199.860;4258;21.2900;1112907;246.731;-1;124;-29;1;0
5199.960;4259;21.2950;1113883;246.948;-1;125;-30;1;0
5200.060;4260;21.3000;1114606;247.108;-1;124;-30;1;0
5200.160;4260;21.3000;1113903;246.952;-1;125;-29;1;0
5200.260;4261;21.3050;1110996;246.308;-1;124;-29;1;0
5200.360;4262;21.3100;1111584;246.438;0;124;-29;1;0
5200.460;4262;21.3100;1112384;246.616;-1;124;-30;1;0
5200.560;4263;21.3150;1110566;246.212;-1;124;-30;1;0
5200.660;4264;21.3200;1110365;246.168;0;124;-30;1;0
5200.760;4264;21.3200;1112227;246.581;-1;125;-29;1;0
5200.860;4265;21.3250;1111866;246.501;-1;124;-30;1;0
5200.960;4266;21.3300;1110569;246.213;-1;124;-31;1;0
5201.060;4266;21.3300;1111700;246.464;-1;125;-30;1;0
5201.160;4267;21.3350;1112284;246.593;-1;124;-30;1;0
5201.260;4268;21.3400;1111728;246.470;0;124;-29;1;0
5201.360;4268;21.3400;1110758;246.255;0;124;-30;1;0
5201.460;4269;21.3450;1109869;246.058;-1;124;-29;1;0
5201.560;4270;21.3500;1110564;246.212;-1;124;-30;1;0
5201.660;4270;21.3500;1110998;246.308;-1;123;-29;1;0
5201.760;4271;21.3550;1109139;245.896;0;124;-30;1;0
5201.860;4272;21.3600;1108931;245.850;0;124;-31;1;0
5201.960;4272;21.3600;1108010;245.646;-1;125;-30;1;0
5202.060;4273;21.3650;1108200;245.688;-1;125;-29;1;0
5202.160;4274;21.3700;1106916;245.403;-1;125;-31;1;0
5202.260;4274;21.3700;1107461;245.524;-1;124;-29;1;0
5202.360;4275;21.3750;1106700;245.355;-1;124;-29;1;0
5202.460;4276;21.3800;1106138;245.231;-1;124;-29;1;0
5202.560;4276;21.3800;1106746;245.366;-1;124;-30;1;0
5202.660;4277;21.3850;1106325;245.272;0;124;-30;1;0
5202.760;4278;21.3900;1104720;244.916;-1;124;-30;1;0
5202.860;4278;21.3900;1105331;245.052;-1;124;-30;1;0
5202.960;4279;21.3950;1104831;244.941;-1;124;-29;1;0
5203.060;4280;21.4000;1106171;245.238;-1;123;-29;1;0
5203.160;4280;21.4000;1105851;245.167;0;124;-29;1;0
5203.260;4281;21.4050;1106068;245.215;-1;125;-30;1;0
5203.360;4282;21.4100;1106253;245.256;-1;124;-29;1;0
5203.460;4282;21.4100;1106842;245.387;-1;124;-29;1;0
5203.560;4283;21.4150;1107169;245.459;-1;124;-30;1;0
5203.660;4284;21.4200;1106754;245.367;-1;124;-30;1;0
5203.760;4284;21.4200;1106277;245.262;-1;124;-30;1;0
5203.860;4285;21.4250;1106391;245.287;-1;125;-30;1;0
5203.960;4286;21.4300;1106258;245.257;-2;125;-29;1;0
5204.060;4286;21.4300;1106877;245.395;-1;125;-29;1;0
5204.160;4287;21.4350;1106610;245.335;-1;124;-30;1;0
5204.260;4288;21.4400;1106504;245.312;-1;125;-29;1;0
5204.360;4288;21.4400;1107260;245.480;0;124;-30;1;0
5204.460;4289;21.4450;1107745;245.587;0;123;-30;1;0
5204.560;4290;21.4500;1107616;245.558;-1;124;-30;1;0
5204.660;4290;21.4500;1109674;246.015;-1;125;-30;1;0
5204.760;4291;21.4550;1110106;246.111;0;124;-30;1;0
5204.860;4292;21.4600;1107859;245.612;-1;124;-30;1;0
5204.960;4292;21.4600;1107787;245.596;-1;124;-29;1;0
5205.060;4293;21.4650;1107354;245.500;-1;125;-28;1;0
5205.160;4294;21.4700;1106314;245.270;0;124;-31;1;0
5205.260;4294;21.4700;1109917;246.069;-1;125;-30;1;0
5205.360;4295;21.4750;1110410;246.178;-1;124;-29;1;0
5205.460;4296;21.4800;1109526;245.982;0;124;-30;1;0
5205.560;4296;21.4800;1109664;246.013;0;124;-30;1;0
5205.660;4297;21.4850;1109203;245.910;-1;125;-29;1;0
5205.760;4298;21.4900;1108546;245.765;-1;125;-30;1;0
5205.860;4298;21.4900;1107999;245.643;-1;125;-29;1;0
5205.960;4299;21.4950;1108477;245.749;-1;124;-30;1;0
5206.060;4300;21.5000;1109007;245.867;0;124;-29;1;0
5206.160;4300;21.5000;1107628;245.561;-1;125;-29;1;0
5206.260;4301;21.5050;1109053;245.877;-1;124;-29;1;0
5206.360;4302;21.5100;1108699;245.799;-1;124;-30;1;0
5206.460;4302;21.5100;1109019;245.870;-1;124;-30;1;0
5206.560;4303;21.5150;1109158;245.900;0;125;-30;1;0
5206.660;4304;21.5200;1109954;246.077;-1;124;-31;1;0
5206.760;4304;21.5200;1110347;246.164;-1;124;-28;1;0
5206.860;4305;21.5250;1110653;246.232;-1;125;-30;1;0
5206.960;4306;21.5300;1110357;246.166;-1;124;-30;1;0
5207.060;4306;21.5300;1111118;246.335;-1;124;-29;1;0
5207.160;4307;21.5350;1110945;246.297;0;124;-30;1;0
5207.260;4308;21.5400;1111392;246.396;-1;125;-29;1;0
5207.360;4308;21.5400;1110556;246.210;-1;124;-29;1;0
5207.460;4309;21.5450;1110414;246.179;-1;124;-30;1;0
5207.560;4310;21.5500;1110691;246.240;-1;125;-29;1;0
5207.660;4310;21.5500;1110690;246.240;-1;124;-29;1;0
5207.760;4311;21.5550;1112029;246.537;0;125;-30;1;0
5207.860;4312;21.5600;1111525;246.425;-1;124;-29;1;0
5207.960;4312;21.5600;1110213;246.134;0;124;-30;1;0
5208.060;4313;21.5650;1109218;245.914;-1;124;-29;1;0
5208.160;4314;21.5700;1110494;246.197;-1;124;-28;1;0
5208.260;4314;21.5700;1112324;246.602;-2;124;-30;1;0
5208.360;4315;21.5750;1112217;246.579;-1;124;-30;1;0
5208.460;4316;21.5800;1112814;246.711;-1;124;-29;1;0
5208.560;4316;21.5800;1112319;246.601;-1;124;-30;1;0
5208.660;4317;21.5850;1111012;246.311;-1;124;-30;1;0
5208.760;4318;21.5900;1111479;246.415;-1;125;-29;1;0
5208.860;4318;21.5900;1111150;246.342;-1;125;-29;1;0
5208.960;4319;21.5950;1111565;246.434;-1;125;-29;1;0
5209.060;4320;21.6000;1113101;246.774;0;124;-30;1;0
5209.160;4320;21.6000;1112336;246.605;-1;124;-30;1;0
5209.260;4321;21.6050;1112595;246.662;0;124;-29;1;0
5209.360;4322;21.6100;1111358;246.388;0;124;-31;1;0
5209.460;4322;21.6100;1111142;246.340;0;125;-30;1;0
5209.560;4323;21.6150;1111667;246.457;-1;125;-29;1;0
5209.660;4324;21.6200;1113299;246.818;0;124;-30;1;0
5209.760;4324;21.6200;1113746;246.917;-1;125;-30;1;0
5209.860;4325;21.6250;1111888;246.506;-1;124;-30;1;0
5209.960;4326;21.6300;1112577;246.658;-1;124;-31;1;0
5210.060;4326;21.6300;1113689;246.905;-1;125;-29;1;0
5210.160;4327;21.6350;1114028;246.980;-2;124;-29;1;0
5210.260;4328;21.6400;1114069;246.989;-1;123;-30;1;0
5210.360;4328;21.6400;1114813;247.154;-1;125;-31;1;0
5210.460;4329;21.6450;1114562;247.098;-1;124;-30;1;0
5210.560;4330;21.6500;1114456;247.075;0;125;-30;1;0
5210.660;4330;21.6500;1112331;246.604;0;124;-30;1;0
5210.760;4331;21.6550;1113989;246.971;-1;124;-29;1;0
5210.860;4332;21.6600;1114403;247.063;-1;125;-29;1;0
5210.960;4332;21.6600;1113368;246.834;-1;125;-30;1;0
5211.060;4333;21.6650;1111840;246.495;-1;124;-29;1;0
5211.160;4334;21.6700;1112189;246.572;-1;125;-30;1;0
5211.260;4334;21.6700;1113103;246.775;-1;124;-29;1;0
5211.360;4335;21.6750;1113808;246.931;0;124;-30;1;0
5211.460;4336;21.6800;1115112;247.220;-1;124;-30;1;0
5211.560;4336;21.6800;1113218;246.800;0;124;-29;1;0
5211.660;4337;21.6850;1114027;246.980;0;124;-29;1;0
5211.760;4338;21.6900;1112698;246.685;-1;124;-29;1;0
5211.860;4338;21.6900;1111642;246.451;-1;125;-29;1;0
5211.960;4339;21.6950;1112465;246.633;-1;123;-30;1;0
5212.060;4340;21.7000;1115726;247.356;0;124;-30;1;0
5212.160;4340;21.7000;1115672;247.344;0;124;-29;1;0
5212.260;4341;21.7050;1113880;246.947;-2;125;-29;1;0
5212.360;4342;21.7100;1114049;246.985;-1;124;-29;1;0
5212.460;4342;21.7100;1114315;247.044;-1;124;-29;1;0
5212.560;4343;21.7150;1113472;246.857;-2;124;-31;1;0
5212.660;4344;21.7200;1113555;246.875;-1;125;-29;1;0
5212.760;4344;21.7200;1114896;247.172;-1;125;-29;1;0
5212.860;4345;21.7250;1114768;247.144;-1;124;-29;1;0
5212.960;4346;21.7300;1113702;246.908;0;124;-29;1;0
5213.060;4346;21.7300;1112488;246.639;-1;124;-29;1;0
5213.160;4347;21.7350;1113384;246.837;-1;123;-30;1;0
5213.260;4348;21.7400;1113639;246.894;-1;125;-29;1;0
5213.360;4348;21.7400;1112795;246.707;-1;124;-29;1;0
5213.460;4349;21.7450;1111520;246.424;-1;125;-30;1;0
5213.560;4350;21.7500;1111348;246.386;-1;125;-31;1;0
5213.660;4350;21.7500;1112766;246.700;-1;124;-29;1;0
5213.760;4351;21.7550;1112934;246.737;0;125;-30;1;0
5213.860;4352;21.7600;1113715;246.911;0;125;-31;1;0
5213.960;4352;21.7600;1112520;246.646;-1;124;-29;1;0
5214.060;4353;21.7650;1112351;246.608;-1;124;-29;1;0
5214.160;4354;21.7700;1112820;246.712;-1;123;-31;1;0
5214.260;4354;21.7700;1114489;247.082;-1;124;-30;1;0
5214.360;4355;21.7750;1113058;246.765;-1;124;-29;1;0
5214.460;4356;21.7800;1112885;246.727;-1;125;-31;1;0
5214.560;4356;21.7800;1114633;247.114;-1;125;-31;1;0
5214.660;4357;21.7850;1113422;246.846;-1;125;-30;1;0
5214.760;4358;21.7900;1111636;246.450;-1;124;-30;1;0
5214.860;4358;21.7900;1113555;246.875;-2;125;-30;1;0
5214.960;4359;21.7950;1114136;247.004;-1;125;-30;1;0
5215.060;4360;21.8000;1114560;247.098;-2;124;-31;1;0
5215.160;4360;21.8000;1113813;246.932;-1;124;-29;1;0
5215.260;4361;21.8050;1113673;246.901;-1;124;-30;1;0
5215.360;4362;21.8100;1112938;246.738;-1;124;-29;1;0
5215.460;4362;21.8100;1113957;246.964;-1;123;-29;1;0
5215.560;4363;21.8150;1114276;247.035;-1;125;-30;1;0
5215.660;4364;21.8200;1116007;247.419;-1;125;-30;1;0
5215.760;4364;21.8200;1115749;247.362;0;124;-30;1;0
5215.860;4365;21.8250;1115252;247.251;-1;125;-30;1;0
5215.960;4366;21.8300;1115407;247.286;-1;123;-30;1;0
5216.060;4366;21.8300;1115771;247.366;-1;124;-30;1;0
5216.160;4367;21.8350;1116040;247.426;-1;124;-30;1;0
5216.260;4368;21.8400;1115687;247.348;-1;124;-30;1;0
5216.360;4368;21.8400;1115394;247.283;-1;125;-30;1;0
5216.460;4369;21.8450;1115783;247.369;-1;124;-30;1;0
5216.560;4370;21.8500;1116277;247.479;-1;125;-28;1;0
5216.660;4370;21.8500;1116417;247.510;-1;125;-30;1;0
5216.760;4371;21.8550;1117348;247.716;0;124;-30;1;0
5216.860;4372;21.8600;1117420;247.732;-1;125;-30;1;0
5216.960;4372;21.8600;1116289;247.481;-1;124;-30;1;0
5217.060;4373;21.8650;1116062;247.431;-1;124;-30;1;0
5217.160;4374;21.8700;1115636;247.337;-1;125;-28;1;0
5217.260;4374;21.8700;1115609;247.331;-1;124;-30;1;0
5217.360;4375;21.8750;1116578;247.545;-1;124;-30;1;0
5217.460;4376;21.8800;1117056;247.651;-1;124;-30;1;0
5217.560;4376;21.8800;1117335;247.713;-1;124;-30;1;0
5217.660;4377;21.8850;1116828;247.601;-1;124;-30;1;0
5217.760;4378;21.8900;1115853;247.385;-1;125;-30;1;0
5217.860;4378;21.8900;1117052;247.650;-1;124;-30;1;0
5217.960;4379;21.8950;1118099;247.883;-1;124;-30;1;0
5218.060;4380;21.9000;1117186;247.680;0;124;-30;1;0
5218.160;4380;21.9000;1116006;247.419;-1;124;-29;1;0
5218.260;4381;21.9050;1114519;247.089;-1;125;-30;1;0
5218.360;4382;21.9100;1114787;247.148;-1;124;-30;1;0
5218.460;4382;21.9100;1117498;247.749;-2;124;-29;1;0
5218.560;4383;21.9150;1119216;248.130;-1;125;-30;1;0
5218.660;4384;21.9200;1116628;247.556;-1;124;-29;1;0
5218.760;4384;21.9200;1116803;247.595;-1;124;-28;1;0
5218.860;4385;21.9250;1117200;247.683;-1;125;-30;1;0
5218.960;4386;21.9300;1116784;247.591;0;124;-31;1;0
5219.060;4386;21.9300;1116368;247.499;-1;125;-29;1;0
5219.160;4387;21.9350;1115302;247.262;0;124;-30;1;0
5219.260;4388;21.9400;1116373;247.500;-1;125;-30;1;0
5219.360;4388;21.9400;1117197;247.683;0;124;-30;1;0
5219.460;4389;21.9450;1116688;247.570;-1;123;-29;1;0
5219.560;4390;21.9500;1117999;247.860;-1;124;-30;1;0
5219.660;4390;21.9500;1118812;248.041;-1;124;-31;1;0
5219.760;4391;21.9550;1117158;247.674;-1;125;-30;1;0
5219.860;4392;21.9600;1116549;247.539;0;124;-30;1;0
5219.960;4392;21.9600;1116521;247.533;-1;125;-29;1;0
5220.060;4393;21.9650;1116253;247.473;-1;125;-29;1;0
5220.160;4394;21.9700;1117644;247.782;-1;124;-29;1;0
5220.260;4394;21.9700;1114651;247.118;-2;124;-29;1;0
5220.360;4395;21.9750;1114322;247.045;-1;124;-30;1;0
5220.460;4396;21.9800;1115863;247.387;-1;125;-29;1;0
5220.560;4396;21.9800;1116071;247.433;0;124;-29;1;0
5220.660;4397;21.9850;1114840;247.160;-1;124;-30;1;0
5220.760;4398;21.9900;1114404;247.063;-2;124;-29;1;0
5220.860;4398;21.9900;1115301;247.262;0;124;-30;1;0
5220.960;4399;21.9950;1114754;247.141;-2;123;-29;1;0
5221.060;4400;22.0000;1115180;247.235;-2;126;-28;1;0
5221.160;4400;22.0000;1114323;247.045;-1;124;-29;1;0
5221.260;4401;22.0050;1113529;246.869;-1;124;-29;1;0
5221.360;4402;22.0100;1112008;246.532;0;125;-29;1;0
5221.460;4402;22.0100;1112273;246.591;-1;125;-30;1;0
5221.560;4403;22.0150;1113882;246.948;-1;124;-30;1;0
5221.660;4404;22.0200;1114692;247.127;-1;124;-30;1;0
5221.760;4404;22.0200;1111252;246.365;-1;124;-30;1;0
5221.860;4405;22.0250;1112055;246.543;0;125;-29;1;0
5221.960;4406;22.0300;1111174;246.347;0;124;-30;1;0
5222.060;4406;22.0300;1111799;246.486;0;124;-30;1;0
5222.160;4407;22.0350;1112529;246.648;0;125;-29;1;0
5222.260;4408;22.0400;1113719;246.912;0;124;-30;1;0
5222.360;4408;22.0400;1112629;246.670;-1;124;-29;1;0
5222.460;4409;22.0450;1111810;246.488;-1;124;-29;1;0
5222.560;4410;22.0500;1110708;246.244;-1;124;-30;1;0
5222.660;4410;22.0500;1113324;246.824;-1;125;-30;1;0
5222.760;4411;22.0550;1114603;247.107;-1;124;-29;1;0
5222.860;4412;22.0600;1114108;246.998;0;124;-29;1;0
5222.960;4412;22.0600;1113207;246.798;0;124;-30;1;0
5223.060;4413;22.0650;1111895;246.507;-1;125;-29;1;0
5223.160;4414;22.0700;1112209;246.577;-1;124;-30;1;0
5223.260;4414;22.0700;1113304;246.819;-1;125;-29;1;0
5223.360;4415;22.0750;1114865;247.166;-1;124;-31;1;0
5223.460;4416;22.0800;1116280;247.479;-1;124;-29;1;0
5223.560;4416;22.0800;1115901;247.395;-1;124;-30;1;0
5223.660;4417;22.0850;1115438;247.293;-1;124;-29;1;0
5223.760;4418;22.0900;1114908;247.175;0;124;-30;1;0
5223.860;4418;22.0900;1115692;247.349;-1;124;-30;1;0
5223.960;4419;22.0950;1114996;247.195;-1;125;-30;1;0
5224.060;4420;22.1000;1115994;247.416;0;124;-30;1;0
5224.160;4420;22.1000;1115374;247.278;0;124;-30;1;0
5224.260;4421;22.1050;1114616;247.110;-1;124;-30;1;0
5224.360;4422;22.1100;1115083;247.214;-1;124;-29;1;0
5224.460;4422;22.1100;1116333;247.491;-1;124;-30;1;0
5224.560;4423;22.1150;1115448;247.295;-1;124;-29;1;0
5224.660;4424;22.1200;1115308;247.264;-1;124;-29;1;0
5224.760;4424;22.1200;1117711;247.797;-1;124;-30;1;0
5224.860;4425;22.1250;1117979;247.856;-1;124;-30;1;0
5224.960;4426;22.1300;1118339;247.936;-1;125;-28;1;0
5225.060;4426;22.1300;1117319;247.710;-1;124;-30;1;0
5225.160;4427;22.1350;1117459;247.741;-1;124;-29;1;0
5225.260;4428;22.1400;1117847;247.827;0;124;-29;1;0
5225.360;4428;22.1400;1118237;247.913;0;124;-30;1;0
5225.460;4429;22.1450;1116865;247.609;-1;124;-29;1;0
5225.560;4430;22.1500;1116834;247.602;-1;124;-30;1;0
5225.660;4430;22.1500;1117481;247.746;-1;124;-29;1;0
5225.760;4431;22.1550;1118619;247.998;-1;125;-29;1;0
5225.860;4432;22.1600;1119293;248.147;-1;124;-31;1;0
5225.960;4432;22.1600;1119956;248.294;-1;124;-30;1;0
5226.060;4433;22.1650;1118083;247.879;-1;125;-30;1;0
5226.160;4434;22.1700;1117835;247.824;-1;124;-30;1;0
5226.260;4434;22.1700;1118598;247.993;0;125;-29;1;0
5226.360;4435;22.1750;1118777;248.033;-1;124;-29;1;0
5226.460;4436;22.1800;1119855;248.272;0;124;-29;1;0
5226.560;4436;22.1800;1118835;248.046;0;125;-31;1;0
5226.660;4437;22.1850;1118984;248.079;-1;124;-30;1;0
5226.760;4438;22.1900;1117166;247.676;0;124;-31;1;0
5226.860;4438;22.1900;1118187;247.902;-1;125;-30;1;0
5226.960;4439;22.1950;1119717;248.241;-1;124;-30;1;0
5227.060;4440;22.2000;1121224;248.575;-1;124;-30;1;0
5227.160;4440;22.2000;1121930;248.732;-1;124;-29;1;0
5227.260;4441;22.2050;1119296;248.148;-2;123;-29;1;0
5227.360;4442;22.2100;1119979;248.299;-1;124;-29;1;0
5227.460;4442;22.2100;1121549;248.647;-2;124;-29;1;0
5227.560;4443;22.2150;1121453;248.626;0;124;-30;1;0
5227.660;4444;22.2200;1121252;248.582;-1;125;-30;1;0
5227.760;4444;22.2200;1120383;248.389;0;124;-29;1;0
5227.860;4445;22.2250;1117378;247.723;-1;124;-30;1;0
5227.960;4446;22.2300;1118730;248.022;0;124;-29;1;0
5228.060;4446;22.2300;1120515;248.418;0;125;-30;1;0
5228.160;4447;22.2350;1122137;248.778;0;124;-30;1;0
5228.260;4448;22.2400;1122518;248.862;-1;124;-29;1;0
5228.360;4448;22.2400;1121819;248.707;-1;124;-30;1;0
5228.460;4449;22.2450;1121213;248.573;-1;124;-30;1;0
5228.560;4450;22.2500;1120925;248.509;-1;124;-29;1;0
5228.660;4450;22.2500;1120244;248.358;-1;124;-30;1;0
5228.760;4451;22.2550;1120549;248.426;-1;125;-30;1;0
5228.860;4452;22.2600;1122410;248.838;-1;124;-29;1;0
5228.960;4452;22.2600;1121930;248.732;0;124;-30;1;0
5229.060;4453;22.2650;1120185;248.345;-1;124;-31;1;0
5229.160;4454;22.2700;1119614;248.218;-1;124;-30;1;0
5229.260;4454;22.2700;1122212;248.794;-1;124;-30;1;0
5229.360;4455;22.2750;1121462;248.628;0;125;-29;1;0
5229.460;4456;22.2800;1122360;248.827;0;125;-30;1;0
5229.560;4456;22.2800;1121763;248.695;-1;124;-30;1;0
5229.660;4457;22.2850;1121357;248.605;-1;124;-30;1;0
5229.760;4458;22.2900;1121377;248.609;-1;124;-31;1;0
5229.860;4458;22.2900;1121247;248.580;-1;125;-29;1;0
5229.960;4459;22.2950;1122005;248.749;-1;125;-30;1;0
5230.060;4460;22.3000;1122430;248.843;-1;124;-30;1;0
5230.160;4460;22.3000;1121993;248.746;0;124;-29;1;0
5230.260;4461;22.3050;1122013;248.750;-2;125;-29;1;0
5230.360;4462;22.3100;1121475;248.631;0;124;-30;1;0
5230.460;4462;22.3100;1122570;248.874;0;124;-31;1;0
5230.560;4463;22.3150;1123946;249.179;-1;124;-29;1;0
5230.660;4464;22.3200;1123261;249.027;-1;124;-30;1;0
5230.760;4464;22.3200;1122330;248.821;-1;124;-29;1;0
5230.860;4465;22.3250;1123124;248.997;-1;124;-30;1;0
5230.960;4466;22.3300;1122386;248.833;-1;125;-30;1;0
5231.060;4466;22.3300;1122628;248.887;-1;124;-29;1;0
5231.160;4467;22.3350;1123134;248.999;0;124;-29;1;0
5231.260;4468;22.3400;1124424;249.285;-1;124;-31;1;0
5231.360;4468;22.3400;1122626;248.886;-1;124;-29;1;0
5231.460;4469;22.3450;1121895;248.724;0;125;-29;1;0
5231.560;4470;22.3500;1121744;248.691;0;124;-30;1;0
5231.660;4470;22.3500;1121373;248.608;0;125;-30;1;0
5231.760;4471;22.3550;1124143;249.223;-1;125;-31;1;0
5231.860;4472;22.3600;1125532;249.530;-1;125;-29;1;0
5231.960;4472;22.3600;1125027;249.418;-1;125;-29;1;0
5232.060;4473;22.3650;1122923;248.952;0;125;-30;1;0
5232.160;4474;22.3700;1123044;248.979;-1;125;-29;1;0
5232.260;4474;22.3700;1124111;249.215;-1;125;-30;1;0
5232.360;4475;22.3750;1124606;249.325;-1;124;-30;1;0
5232.460;4476;22.3800;1123625;249.108;-2;124;-28;1;0
5232.560;4476;22.3800;1122332;248.821;-1;124;-30;1;0
5232.660;4477;22.3850;1123474;249.074;-1;123;-29;1;0
5232.760;4478;22.3900;1121901;248.725;-1;125;-28;1;0
5232.860;4478;22.3900;1121962;248.739;-1;124;-30;1;0
5232.960;4479;22.3950;1123641;249.111;-1;124;-31;1;0
5233.060;4480;22.4000;1124663;249.338;-1;124;-29;1;0
5233.160;4480;22.4000;1126012;249.637;-1;124;-29;1;0
5233.260;4481;22.4050;1124897;249.390;-1;125;-30;1;0
5233.360;4482;22.4100;1124659;249.337;-1;124;-31;1;0
5233.460;4482;22.4100;1123823;249.152;-1;124;-30;1;0
5233.560;4483;22.4150;1125906;249.613;-1;125;-29;1;0
5233.660;4484;22.4200;1126390;249.721;0;124;-30;1;0
5233.760;4484;22.4200;1125423;249.506;-1;124;-29;1;0
5233.860;4485;22.4250;1125332;249.486;-1;124;-30;1;0
5233.960;4486;22.4300;1124629;249.330;0;124;-30;1;0
5234.060;4486;22.4300;1125590;249.543;0;124;-30;1;0
5234.160;4487;22.4350;1125254;249.469;0;125;-30;1;0
5234.260;4488;22.4400;1127729;250.018;-1;124;-30;1;0
5234.360;4488;22.4400;1126895;249.833;0;125;-30;1;0
5234.460;4489;22.4450;1126814;249.815;-1;124;-30;1;0
5234.560;4490;22.4500;1125491;249.521;-1;124;-30;1;0
5234.660;4490;22.4500;1126116;249.660;-2;124;-30;1;0
5234.760;4491;22.4550;1125912;249.615;-1;125;-30;1;0
5234.860;4492;22.4600;1126922;249.839;-1;124;-30;1;0
5234.960;4492;22.4600;1125197;249.456;-1;124;-29;1;0
5235.060;4493;22.4650;1125344;249.489;-2;125;-30;1;0
5235.160;4494;22.4700;1123233;249.021;-2;124;-30;1;0
5235.260;4494;22.4700;1125289;249.477;0;125;-30;1;0
5235.360;4495;22.4750;1126765;249.804;-1;124;-29;1;0
5235.460;4496;22.4800;1126824;249.817;-1;124;-30;1;0
5235.560;4496;22.4800;1126144;249.666;-1;124;-30;1;0
5235.660;4497;22.4850;1124556;249.314;0;124;-30;1;0
5235.760;4498;22.4900;1125345;249.489;-1;125;-28;1;0
5235.860;4498;22.4900;1124982;249.409;-1;125;-30;1;0
5235.960;4499;22.4950;1126455;249.735;0;124;-30;1;0
5236.060;4500;22.5000;1127517;249.971;-2;125;-29;1;0
5236.160;4500;22.5000;1126274;249.695;0;125;-29;1;0
5236.260;4501;22.5050;1124415;249.283;0;124;-30;1;0
5236.360;4502;22.5100;1124767;249.361;-2;125;-29;1;0
5236.460;4502;22.5100;1125563;249.537;-2;124;-29;1;0
5236.560;4503;22.5150;1125618;249.550;-1;124;-29;1;0
5236.660;4504;22.5200;1125265;249.471;-1;124;-29;1;0
5236.760;4504;22.5200;1125580;249.541;-1;124;-30;1;0
5236.860;4505;22.5250;1126115;249.660;-1;124;-29;1;0
5236.960;4506;22.5300;1127061;249.869;-1;124;-31;1;0
5237.060;4506;22.5300;1125868;249.605;-1;124;-29;1;0
5237.160;4507;22.5350;1126514;249.748;0;124;-29;1;0
5237.260;4508;22.5400;1126583;249.763;0;124;-30;1;0
5237.360;4508;22.5400;1124212;249.238;-1;124;-30;1;0
5237.460;4509;22.5450;1124212;249.238;0;124;-30;1;0
5237.560;4510;22.5500;1124889;249.388;0;124;-29;1;0
5237.660;4510;22.5500;1124621;249.328;0;125;-30;1;0
5237.760;4511;22.5550;1124307;249.259;-1;125;-29;1;0
5237.860;4512;22.5600;1126043;249.644;-1;124;-30;1;0
5237.960;4512;22.5600;1124392;249.278;0;125;-30;1;0
5238.060;4513;22.5650;1123710;249.127;-1;125;-29;1;0
5238.160;4514;22.5700;1124895;249.389;-1;124;-30;1;0
5238.260;4514;22.5700;1124581;249.320;-1;124;-30;1;0
5238.360;4515;22.5750;1125851;249.601;-1;124;-28;1;0
5238.460;4516;22.5800;1125314;249.482;-1;124;-30;1;0
5238.560;4516;22.5800;1124143;249.223;-1;125;-30;1;0
5238.660;4517;22.5850;1123078;248.986;-1;125;-30;1;0
5238.760;4518;22.5900;1122474;248.852;0;124;-30;1;0
5238.860;4518;22.5900;1122302;248.814;-1;125;-29;1;0
5238.960;4519;22.5950;1122422;248.841;-1;125;-29;1;0
5239.060;4520;22.6000;1123421;249.062;-1;125;-30;1;0
5239.160;4520;22.6000;1122303;248.815;-1;125;-30;1;0
5239.260;4521;22.6050;1122187;248.789;-1;124;-30;1;0
5239.360;4522;22.6100;1123641;249.111;-1;124;-29;1;0
5239.460;4522;22.6100;1123384;249.054;0;125;-29;1;0
5239.560;4523;22.6150;1123171;249.007;-1;124;-31;1;0
5239.660;4524;22.6200;1123517;249.084;-2;124;-29;1;0
5239.760;4524;22.6200;1123702;249.125;-1;125;-30;1;0
5239.860;4525;22.6250;1122263;248.806;-1;124;-29;1;0
5239.960;4526;22.6300;1121702;248.681;-3;124;-28;1;0
5240.060;4526;22.6300;1123280;249.031;-1;124;-29;1;0
5240.160;4527;22.6350;1123567;249.095;0;124;-30;1;0
5240.260;4528;22.6400;1122820;248.929;-1;125;-29;1;0
5240.360;4528;22.6400;1123390;249.056;0;125;-30;1;0
5240.460;4529;22.6450;1123688;249.122;-1;124;-30;1;0
5240.560;4530;22.6500;1122770;248.918;-1;124;-30;1;0
5240.660;4530;22.6500;1122411;248.839;-1;124;-30;1;0
5240.760;4531;22.6550;1121839;248.712;0;124;-30;1;0
5240.860;4532;22.6600;1121620;248.663;0;123;-30;1;0
5240.960;4532;22.6600;1121460;248.628;-1;125;-30;1;0
5241.060;4533;22.6650;1120318;248.375;-1;124;-30;1;0
5241.160;4534;22.6700;1120435;248.400;0;124;-31;1;0
5241.260;4534;22.6700;1121993;248.746;0;124;-30;1;0
5241.360;4535;22.6750;1121514;248.640;-1;125;-29;1;0
5241.460;4536;22.6800;1121519;248.641;0;124;-30;1;0
5241.560;4536;22.6800;1120790;248.479;-1;125;-29;1;0
5241.660;4537;22.6850;1120190;248.346;-1;125;-30;1;0
5241.760;4538;22.6900;1119566;248.208;-1;124;-30;1;0
5241.860;4538;22.6900;1119395;248.170;0;124;-29;1;0
5241.960;4539;22.6950;1118674;248.010;-1;124;-30;1;0
5242.060;4540;22.7000;1119281;248.145;0;124;-30;1;0
5242.160;4540;22.7000;1119375;248.165;-1;124;-30;1;0
5242.260;4541;22.7050;1115584;247.325;0;124;-30;1;0
5242.360;4542;22.7100;1116305;247.485;-1;124;-31;1;0
5242.460;4542;22.7100;1116764;247.587;-1;125;-29;1;0
5242.560;4543;22.7150;1115485;247.303;-1;124;-30;1;0
5242.660;4544;22.7200;1116537;247.536;0;125;-30;1;0
5242.760;4544;22.7200;1116450;247.517;-1;124;-31;1;0
5242.860;4545;22.7250;1114163;247.010;-1;125;-30;1;0
5242.960;4546;22.7300;1113473;246.857;-1;124;-29;1;0
5243.060;4546;22.7300;1113376;246.835;-1;124;-30;1;0
5243.160;4547;22.7350;1114196;247.017;-1;124;-29;1;0
5243.260;4548;22.7400;1113316;246.822;-1;124;-29;1;0
5243.360;4548;22.7400;1113551;246.874;0;124;-29;1;0
5243.460;4549;22.7450;1113932;246.959;-1;124;-30;1;0
5243.560;4550;22.7500;1113965;246.966;-1;126;-29;1;0
5243.660;4550;22.7500;1114644;247.117;-1;124;-30;1;0
5243.760;4551;22.7550;1116049;247.428;-1;124;-30;1;0
5243.860;4552;22.7600;1114863;247.165;-2;125;-29;1;0
5243.960;4552;22.7600;1114233;247.025;-2;124;-30;1;0
5244.060;4553;22.7650;1113507;246.865;-1;124;-30;1;0
5244.160;4554;22.7700;1115476;247.301;-1;124;-29;1;0
5244.260;4554;22.7700;1116587;247.547;-1;124;-30;1;0
5244.360;4555;22.7750;1115767;247.366;-1;124;-29;1;0
5244.460;4556;22.7800;1115357;247.275;-1;124;-30;1;0
5244.560;4556;22.7800;1114441;247.072;-1;124;-31;1;0
5244.660;4557;22.7850;1114515;247.088;-1;124;-29;1;0
5244.760;4558;22.7900;1113998;246.973;-1;125;-30;1;0
5244.860;4558;22.7900;1114745;247.139;0;124;-30;1;0
5244.960;4559;22.7950;1115584;247.325;-2;124;-30;1;0
5245.060;4560;22.8000;1116271;247.477;-1;124;-29;1;0
5245.160;4560;22.8000;1116033;247.425;0;124;-30;1;0
5245.260;4561;22.8050;1116609;247.552;-2;124;-29;1;0
5245.360;4562;22.8100;1116147;247.450;-1;124;-30;1;0
5245.460;4562;22.8100;1116317;247.487;-1;124;-30;1;0
5245.560;4563;22.8150;1117013;247.642;-1;124;-29;1;0
5245.660;4564;22.8200;1117171;247.677;-1;124;-30;1;0
5245.760;4564;22.8200;1117697;247.793;-1;124;-29;1;0
5245.860;4565;22.8250;1117126;247.667;-1;124;-30;1;0
5245.960;4566;22.8300;1115944;247.405;-1;124;-30;1;0
5246.060;4566;22.8300;1116243;247.471;-1;124;-28;1;0
5246.160;4567;22.8350;1117705;247.795;-1;125;-29;1;0
5246.260;4568;22.8400;1117694;247.793;-1;124;-30;1;0
5246.360;4568;22.8400;1116509;247.530;-1;124;-29;1;0
5246.460;4569;22.8450;1116725;247.578;-1;125;-30;1;0
5246.560;4570;22.8500;1116177;247.456;-1;124;-30;1;0
5246.660;4570;22.8500;1116762;247.586;-1;123;-29;1;0
5246.760;4571;22.8550;1117257;247.696;-1;124;-29;1;0
5246.860;4572;22.8600;1118720;248.020;-1;124;-29;1;0
5246.960;4572;22.8600;1117950;247.850;-1;125;-30;1;0
5247.060;4573;22.8650;1116784;247.591;-1;124;-29;1;0
5247.160;4574;22.8700;1116652;247.562;-1;125;-29;1;0
5247.260;4574;22.8700;1117473;247.744;-1;124;-29;1;0
5247.360;4575;22.8750;1117776;247.811;0;124;-30;1;0
5247.460;4576;22.8800;1117337;247.714;-2;124;-29;1;0
5247.560;4576;22.8800;1116710;247.575;-1;124;-29;1;0
5247.660;4577;22.8850;1116535;247.536;-1;124;-30;1;0
5247.760;4578;22.8900;1117862;247.830;-1;125;-29;1;0
5247.860;4578;22.8900;1118287;247.924;-1;125;-30;1;0
5247.960;4579;22.8950;1118268;247.920;0;125;-30;1;0
5248.060;4580;22.9000;1116527;247.534;-1;125;-30;1;0
5248.160;4580;22.9000;1115035;247.203;-2;125;-29;1;0
5248.260;4581;22.9050;1117151;247.672;-1;125;-30;1;0
5248.360;4582;22.9100;1117226;247.689;1;124;-31;1;0
5248.460;4582;22.9100;1118281;247.923;-1;124;-30;1;0
5248.560;4583;22.9150;1118650;248.005;0;125;-30;1;0
5248.660;4584;22.9200;1120412;248.395;0;124;-30;1;0
5248.760;4584;22.9200;1120589;248.435;-1;125;-30;1;0
5248.860;4585;22.9250;1119337;248.157;-1;125;-29;1;0
5248.960;4586;22.9300;1118874;248.054;0;125;-30;1;0
5249.060;4586;22.9300;1119387;248.168;-1;125;-30;1;0
5249.160;4587;22.9350;1118943;248.070;-1;124;-30;1;0
5249.260;4588;22.9400;1120381;248.388;0;124;-30;1;0
5249.360;4588;22.9400;1119336;248.157;-1;124;-30;1;0
5249.460;4589;22.9450;1119560;248.206;-1;124;-30;1;0
5249.560;4590;22.9500;1118540;247.980;-1;124;-30;1;0
5249.660;4590;22.9500;1118808;248.040;0;124;-30;1;0
5249.760;4591;22.9550;1118688;248.013;-1;125;-30;1;0
5249.860;4592;22.9600;1120032;248.311;-1;124;-30;1;0
5249.960;4592;22.9600;1121003;248.526;0;124;-30;1;0
5250.060;4593;22.9650;1121598;248.658;-1;124;-29;1;0
5250.160;4594;22.9700;1120297;248.370;0;124;-30;1;0
5250.260;4594;22.9700;1119748;248.248;-2;124;-29;1;0
5250.360;4595;22.9750;1120659;248.450;-1;125;-30;1;0
5250.460;4596;22.9800;1121267;248.585;-1;125;-30;1;0
5250.560;4596;22.9800;1120650;248.448;0;125;-29;1;0
5250.660;4597;22.9850;1120590;248.435;-1;125;-30;1;0
5250.760;4598;22.9900;1120747;248.470;-2;124;-29;1;0
5250.860;4598;22.9900;1121966;248.740;-1;123;-30;1;0
5250.960;4599;22.9950;1122613;248.883;0;124;-30;1;0
5251.060;4600;23.0000;1122865;248.939;-1;124;-29;1;0
5251.160;4600;23.0000;1122900;248.947;-1;124;-30;1;0
5251.260;4601;23.0050;1123469;249.073;0;124;-30;1;0
5251.360;4602;23.0100;1123141;249.000;-1;124;-30;1;0
5251.460;4602;23.0100;1122610;248.883;-1;124;-30;1;0
5251.560;4603;23.0150;1122877;248.942;-1;124;-30;1;0
5251.660;4604;23.0200;1124031;249.198;-1;124;-30;1;0
5251.760;4604;23.0200;1123012;248.972;0;124;-30;1;0
5251.860;4605;23.0250;1121364;248.606;0;125;-30;1;0
5251.960;4606;23.0300;1121668;248.674;-1;124;-31;1;0
