Repository: tm-mech/diy-tensile-tester

# Desktop Tensile Testing Machine

A custom-built desktop tensile testing machine for characterizing 3D-printed polymer specimens according to ISO 527. Designed and built from scratch — mechanical assembly, electronics, firmware (Arduino/C++), and data acquisition & analysis software (Python).

> Personal engineering project bridging mechanical testing, embedded systems, and data analysis.
---

## Key Results

Three FDM-printed materials tested (ISO 527-2 Type 1BA dogbone, 5 mm/min, n = 3 each):

| Material | UTS [MPa] | E-Modulus [GPa] | Elongation |
|---|---|---|---|
| **PETG** (eSUN) | 34.8 ± 0.1 | 1.63 ± 0.10 | 77.1 ± 8.7% |
| **PLA** (eSUN) | 47.4 ± 1.1 | 2.68 ± 0.46 | 12–103%\* |

File: data/PETG/PETG_535_002.CSV (part 9 of 14)
time_s;steps;displacement_mm;force_raw;force_N;accel_x;accel_y;accel_z;endstop;step_loss
2901.288;4097;20.4850;1109048;245.876;0;124;-28;1;0
2901.388;4098;20.4900;1108832;245.828;-1;123;-29;1;0
2901.488;4098;20.4900;1108717;245.803;-1;124;-28;1;0
2901.588;4099;20.4950;1108889;245.841;-1;124;-28;1;0
2901.688;4100;20.5000;1108403;245.733;-1;124;-29;1;0
2901.788;4100;20.5000;1108184;245.684;0;124;-29;1;0
2901.888;4101;20.5050;1106045;245.210;-1;124;-29;1;0
2901.988;4102;20.5100;1104451;244.857;-1;124;-28;1;0
2902.088;4102;20.5100;1107018;245.426;0;124;-29;1;0
2902.188;4103;20.5150;1108896;245.842;-1;125;-30;1;0
2902.288;4104;20.5200;1109495;245.975;-2;125;-29;1;0
2902.388;4104;20.5200;1110055;246.099;-1;124;-29;1;0
2902.488;4105;20.5250;1108042;245.653;-1;124;-28;1;0
2902.588;4106;20.5300;1106979;245.417;-1;124;-29;1;0
2902.688;4106;20.5300;1108568;245.770;-1;124;-29;1;0
2902.788;4107;20.5350;1108415;245.736;0;124;-29;1;0
2902.888;4108;20.5400;1108138;245.674;0;124;-28;1;0
2902.988;4108;20.5400;1108599;245.776;0;124;-28;1;0
2903.088;4109;20.5450;1107131;245.451;-2;125;-29;1;0
2903.188;4110;20.5500;1106649;245.344;-1;125;-30;1;0
2903.288;4110;20.5500;1106534;245.319;-2;125;-29;1;0
2903.388;4111;20.5550;1107202;245.467;-1;125;-29;1;0
2903.488;4112;20.5600;1106118;245.226;-1;124;-29;1;0
2903.588;4112;20.5600;1105126;245.006;-1;125;-28;1;0
2903.688;4113;20.5650;1106841;245.387;-1;124;-30;1;0
2903.788;4114;20.5700;1105837;245.164;0;124;-30;1;0
2903.888;4114;20.5700;1104683;244.908;-1;124;-29;1;0
2903.988;4115;20.5750;1105700;245.134;-1;125;-29;1;0
2904.088;4116;20.5800;1106585;245.330;-1;124;-29;1;0
2904.188;4116;20.5800;1105154;245.013;-1;123;-30;1;0
2904.288;4117;20.5850;1105299;245.045;0;125;-29;1;0
2904.388;4118;20.5900;1104970;244.972;0;124;-30;1;0
2904.488;4118;20.5900;1106812;245.380;-2;124;-28;1;0
2904.588;4119;20.5950;1107099;245.444;-2;125;-29;1;0
2904.688;4120;20.6000;1108104;245.667;0;124;-29;1;0
2904.788;4120;20.6000;1106389;245.286;-2;125;-29;1;0
2904.888;4121;20.6050;1106746;245.366;-1;123;-29;1;0
2904.988;4122;20.6100;1105457;245.080;0;125;-28;1;0
2905.088;4122;20.6100;1106506;245.312;-1;124;-29;1;0
2905.188;4123;20.6150;1105686;245.131;-1;124;-29;1;0
2905.288;4124;20.6200;1106565;245.325;-1;124;-29;1;0
2905.388;4124;20.6200;1106714;245.358;-1;124;-28;1;0
2905.488;4125;20.6250;1105590;245.109;-1;123;-29;1;0
2905.588;4126;20.6300;1104379;244.841;0;125;-30;1;0
2905.688;4126;20.6300;1103767;244.705;-2;124;-30;1;0
2905.788;4127;20.6350;1103362;244.615;-1;125;-30;1;0
2905.888;4128;20.6400;1103412;244.626;-1;124;-30;1;0
2905.988;4128;20.6400;1103448;244.634;-1;124;-28;1;0
2906.088;4129;20.6450;1103543;244.655;-2;124;-30;1;0
2906.188;4130;20.6500;1103178;244.575;0;124;-30;1;0
2906.288;4130;20.6500;1101395;244.179;-1;125;-30;1;0
2906.388;4131;20.6550;1102453;244.414;-1;125;-30;1;0
2906.488;4132;20.6600;1102273;244.374;0;124;-30;1;0
2906.588;4132;20.6600;1103832;244.720;-1;123;-29;1;0
2906.688;4133;20.6650;1104389;244.843;-1;125;-29;1;0
2906.788;4134;20.6700;1103060;244.548;-1;123;-30;1;0
2906.888;4134;20.6700;1102630;244.453;-1;124;-28;1;0
2906.988;4135;20.6750;1102584;244.443;-2;125;-29;1;0
2907.088;4136;20.6800;1102903;244.514;-1;124;-30;1;0
2907.188;4136;20.6800;1102100;244.336;-1;124;-29;1;0
2907.288;4137;20.6850;1102777;244.486;0;124;-29;1;0
2907.388;4138;20.6900;1102356;244.392;-1;124;-30;1;0
2907.488;4138;20.6900;1102729;244.475;-1;124;-29;1;0
2907.588;4139;20.6950;1103566;244.661;0;124;-29;1;0
2907.688;4140;20.7000;1103146;244.567;-1;124;-30;1;0
2907.788;4140;20.7000;1103277;244.597;-1;124;-29;1;0
2907.888;4141;20.7050;1103357;244.614;-1;125;-28;1;0
2907.988;4142;20.7100;1102724;244.474;-1;123;-31;1;0
2908.088;4142;20.7100;1103262;244.593;-1;124;-29;1;0
2908.188;4143;20.7150;1104938;244.965;-1;124;-29;1;0
2908.288;4144;20.7200;1105113;245.004;-1;124;-30;1;0
2908.388;4144;20.7200;1104787;244.931;-1;124;-28;1;0
2908.488;4145;20.7250;1104640;244.899;-1;124;-28;1;0
2908.588;4146;20.7300;1105367;245.060;-1;125;-30;1;0
2908.688;4146;20.7300;1104781;244.930;-1;125;-29;1;0
2908.788;4147;20.7350;1105036;244.986;-2;124;-29;1;0
2908.888;4148;20.7400;1105373;245.061;-1;124;-30;1;0
2908.988;4148;20.7400;1105774;245.150;-2;124;-29;1;0
2909.088;4149;20.7450;1106308;245.268;-1;124;-29;1;0
2909.188;4150;20.7500;1104406;244.847;0;124;-30;1;0
2909.288;4150;20.7500;1105274;245.039;-1;124;-30;1;0
2909.388;4151;20.7550;1106688;245.353;-1;125;-29;1;0
2909.488;4152;20.7600;1107689;245.575;-1;124;-30;1;0
2909.588;4152;20.7600;1107844;245.609;-1;124;-30;1;0
2909.688;4153;20.7650;1108265;245.702;0;124;-29;1;0
2909.788;4154;20.7700;1107268;245.481;0;124;-30;1;0
2909.888;4154;20.7700;1104822;244.939;-1;124;-29;1;0
2909.988;4155;20.7750;1105215;245.026;0;124;-28;1;0
2910.088;4156;20.7800;1105724;245.139;0;125;-30;1;0
2910.188;4156;20.7800;1106134;245.230;0;124;-29;1;0
2910.288;4157;20.7850;1107306;245.490;-2;125;-29;1;0
2910.388;4158;20.7900;1106562;245.325;0;123;-30;1;0
2910.488;4158;20.7900;1107607;245.556;-1;124;-29;1;0
2910.588;4159;20.7950;1109164;245.902;-1;124;-29;1;0
2910.688;4160;20.8000;1108158;245.679;0;124;-30;1;0
2910.788;4160;20.8000;1107284;245.485;0;124;-31;1;0
2910.888;4161;20.8050;1109292;245.930;-2;124;-29;1;0
2910.988;4162;20.8100;1108357;245.723;0;125;-30;1;0
2911.088;4162;20.8100;1108890;245.841;-1;125;-29;1;0
2911.188;4163;20.8150;1109200;245.910;-1;124;-29;1;0
2911.288;4164;20.8200;1108524;245.760;-1;124;-30;1;0
2911.388;4164;20.8200;1110027;246.093;0;124;-30;1;0
2911.488;4165;20.8250;1109184;245.906;-1;124;-29;1;0
2911.588;4166;20.8300;1108010;245.646;-1;124;-30;1;0
2911.688;4166;20.8300;1109605;245.999;-1;124;-29;1;0
2911.788;4167;20.8350;1109101;245.888;-1;124;-28;1;0
2911.888;4168;20.8400;1109825;246.048;-1;124;-30;1;0
2911.988;4168;20.8400;1108077;245.661;0;125;-29;1;0
2912.088;4169;20.8450;1109890;246.063;-1;124;-29;1;0
2912.188;4170;20.8500;1109156;245.900;-1;124;-30;1;0
2912.288;4170;20.8500;1109626;246.004;0;124;-29;1;0
2912.388;4171;20.8550;1109733;246.028;-1;124;-30;1;0
2912.488;4172;20.8600;1109516;245.980;-1;125;-30;1;0
2912.588;4172;20.8600;1109150;245.899;-1;125;-28;1;0
2912.688;4173;20.8650;1107577;245.550;-1;124;-29;1;0
2912.788;4174;20.8700;1110158;246.122;-1;124;-29;1;0
2912.888;4174;20.8700;1111303;246.376;-1;124;-29;1;0
2912.988;4175;20.8750;1110788;246.262;-1;125;-29;1;0
2913.088;4176;20.8800;1110412;246.178;-1;124;-30;1;0
2913.188;4176;20.8800;1109218;245.914;-1;125;-29;1;0
2913.288;4177;20.8850;1108718;245.803;-1;125;-29;1;0
2913.388;4178;20.8900;1109150;245.899;-1;124;-30;1;0
2913.488;4178;20.8900;1110389;246.173;-1;124;-29;1;0
2913.588;4179;20.8950;1111060;246.322;-1;125;-29;1;0
2913.688;4180;20.9000;1109839;246.051;-1;124;-30;1;0
2913.788;4180;20.9000;1110068;246.102;-1;124;-29;1;0
2913.888;4181;20.9050;1109031;245.872;-1;125;-29;1;0
2913.988;4182;20.9100;1108553;245.766;-1;123;-31;1;0
2914.088;4182;20.9100;1108604;245.778;-1;125;-28;1;0
2914.188;4183;20.9150;1108208;245.690;-1;124;-30;1;0
2914.288;4184;20.9200;1108995;245.864;-1;125;-30;1;0
2914.388;4184;20.9200;1111894;246.507;-1;125;-30;1;0
2914.488;4185;20.9250;1110957;246.299;-2;124;-29;1;0
2914.588;4186;20.9300;1109308;245.934;-1;125;-29;1;0
2914.688;4186;20.9300;1110477;246.193;0;124;-30;1;0
2914.788;4187;20.9350;1110928;246.293;0;124;-29;1;0
2914.888;4188;20.9400;1110864;246.279;-1;124;-30;1;0
2914.988;4188;20.9400;1109109;245.889;-1;125;-29;1;0
2915.088;4189;20.9450;1108732;245.806;-2;124;-29;1;0
2915.188;4190;20.9500;1108673;245.793;-1;124;-30;1;0
2915.288;4190;20.9500;1109471;245.970;-1;124;-28;1;0
2915.388;4191;20.9550;1109656;246.011;-1;124;-29;1;0
2915.488;4192;20.9600;1109856;246.055;-1;124;-30;1;0
2915.588;4192;20.9600;1110213;246.134;-1;124;-29;1;0
2915.688;4193;20.9650;1108200;245.688;-2;124;-28;1;0
2915.788;4194;20.9700;1107134;245.452;0;125;-30;1;0
2915.888;4194;20.9700;1109186;245.907;-1;125;-30;1;0
2915.988;4195;20.9750;1108012;245.646;-1;124;-28;1;0
2916.088;4196;20.9800;1107786;245.596;-1;124;-30;1;0
2916.188;4196;20.9800;1108601;245.777;-1;124;-30;1;0
2916.288;4197;20.9850;1108160;245.679;-1;125;-28;1;0
2916.388;4198;20.9900;1108064;245.658;-1;124;-29;1;0
2916.488;4198;20.9900;1108466;245.747;-2;125;-29;1;0
2916.588;4199;20.9950;1108478;245.750;-1;125;-30;1;0
2916.688;4200;21.0000;1110162;246.123;-1;125;-29;1;0
2916.788;4200;21.0000;1109645;246.008;-1;124;-30;1;0
2916.888;4201;21.0050;1108636;245.785;-1;125;-29;1;0
2916.988;4202;21.0100;1108717;245.803;-1;123;-30;1;0
2917.088;4202;21.0100;1106942;245.409;-1;124;-28;1;0
2917.188;4203;21.0150;1107979;245.639;-1;124;-30;1;0
2917.288;4204;21.0200;1109207;245.911;0;124;-30;1;0
2917.388;4204;21.0200;1108046;245.654;-1;124;-29;1;0
2917.488;4205;21.0250;1107999;245.643;0;125;-28;1;0
2917.588;4206;21.0300;1107451;245.522;-1;125;-29;1;0
2917.688;4206;21.0300;1108270;245.703;-1;124;-29;1;0
2917.788;4207;21.0350;1109275;245.926;-2;124;-28;1;0
2917.888;4208;21.0400;1108909;245.845;-1;125;-30;1;0
2917.988;4208;21.0400;1108908;245.845;-1;124;-29;1;0
2918.088;4209;21.0450;1107036;245.430;0;124;-29;1;0
2918.188;4210;21.0500;1108132;245.673;-1;124;-30;1;0
2918.288;4210;21.0500;1108110;245.668;-1;124;-29;1;0
2918.388;4211;21.0550;1109426;245.960;0;124;-29;1;0
2918.488;4212;21.0600;1109114;245.891;-1;124;-29;1;0
2918.588;4212;21.0600;1108205;245.689;-2;124;-29;1;0
2918.688;4213;21.0650;1108408;245.734;-1;124;-29;1;0
2918.788;4214;21.0700;1107033;245.429;0;123;-30;1;0
2918.888;4214;21.0700;1108219;245.692;-1;125;-30;1;0
2918.988;4215;21.0750;1108712;245.801;-1;125;-29;1;0
2919.088;4216;21.0800;1107231;245.473;-1;124;-30;1;0
2919.188;4216;21.0800;1106723;245.360;-2;125;-30;1;0
2919.288;4217;21.0850;1106176;245.239;-2;124;-29;1;0
2919.388;4218;21.0900;1106814;245.381;0;124;-29;1;0
2919.488;4218;21.0900;1107831;245.606;0;124;-30;1;0
2919.588;4219;21.0950;1107504;245.534;-2;125;-29;1;0
2919.688;4220;21.1000;1105830;245.163;-1;125;-30;1;0
2919.788;4220;21.1000;1107126;245.450;-1;124;-29;1;0
2919.888;4221;21.1050;1106367;245.282;-2;125;-29;1;0
2919.988;4222;21.1100;1104990;244.976;-1;124;-29;1;0
2920.088;4222;21.1100;1105275;245.039;-1;125;-29;1;0
2920.188;4223;21.1150;1107269;245.482;-1;124;-28;1;0
2920.288;4224;21.1200;1108651;245.788;-2;124;-30;1;0
2920.388;4224;21.1200;1107798;245.599;-2;125;-29;1;0
2920.488;4225;21.1250;1106464;245.303;-1;125;-28;1;0
2920.588;4226;21.1300;1106492;245.309;-1;124;-30;1;0
2920.688;4226;21.1300;1107277;245.483;-1;123;-29;1;0
2920.788;4227;21.1350;1108512;245.757;-1;124;-29;1;0
2920.888;4228;21.1400;1108482;245.750;-1;125;-29;1;0
2920.988;4228;21.1400;1108017;245.647;-1;125;-31;1;0
2921.088;4229;21.1450;1106655;245.345;-1;124;-28;1;0
2921.188;4230;21.1500;1106781;245.373;-1;125;-30;1;0
2921.288;4230;21.1500;1108850;245.832;-1;125;-29;1;0
2921.388;4231;21.1550;1108018;245.648;-1;125;-28;1;0
2921.488;4232;21.1600;1107590;245.553;-2;122;-31;1;0
2921.588;4232;21.1600;1107137;245.452;-1;125;-29;1;0
2921.688;4233;21.1650;1107686;245.574;-1;124;-28;1;0
2921.788;4234;21.1700;1107829;245.606;-2;125;-29;1;0
2921.888;4234;21.1700;1108251;245.699;-1;124;-28;1;0
2921.988;4235;21.1750;1108926;245.849;-1;124;-30;1;0
2922.088;4236;21.1800;1108453;245.744;-1;125;-30;1;0
2922.188;4236;21.1800;1108030;245.650;0;124;-29;1;0
2922.288;4237;21.1850;1107084;245.441;-1;124;-29;1;0
2922.388;4238;21.1900;1108096;245.665;-1;124;-30;1;0
2922.488;4238;21.1900;1109423;245.959;-1;125;-29;1;0
2922.588;4239;21.1950;1109388;245.951;-1;123;-29;1;0
2922.688;4240;21.2000;1110209;246.133;-1;123;-30;1;0
2922.788;4240;21.2000;1111313;246.378;-2;123;-29;1;0
2922.888;4241;21.2050;1110412;246.178;-2;124;-28;1;0
2922.988;4242;21.2100;1108542;245.764;-1;124;-29;1;0
2923.088;4242;21.2100;1108629;245.783;-1;125;-30;1;0
2923.188;4243;21.2150;1110013;246.090;-1;124;-29;1;0
2923.288;4244;21.2200;1109090;245.885;-1;124;-29;1;0
2923.388;4244;21.2200;1109971;246.081;-1;125;-29;1;0
2923.488;4245;21.2250;1109674;246.015;-1;125;-29;1;0
2923.588;4246;21.2300;1109458;245.967;-1;124;-30;1;0
2923.688;4246;21.2300;1109729;246.027;-1;124;-29;1;0
2923.788;4247;21.2350;1110765;246.257;-1;124;-29;1;0
2923.888;4248;21.2400;1109895;246.064;-1;124;-28;1;0
2923.988;4248;21.2400;1109185;245.906;-1;124;-29;1;0
2924.088;4249;21.2450;1109434;245.962;-2;125;-29;1;0
2924.188;4250;21.2500;1108915;245.846;-1;124;-29;1;0
2924.288;4250;21.2500;1109898;246.064;-1;124;-28;1;0
2924.388;4251;21.2550;1109363;245.946;-1;124;-29;1;0
2924.488;4252;21.2600;1109549;245.987;-1;124;-30;1;0
2924.588;4252;21.2600;1109179;245.905;-1;124;-28;1;0
2924.688;4253;21.2650;1109436;245.962;-1;124;-28;1;0
2924.788;4254;21.2700;1109101;245.888;-1;124;-29;1;0
2924.888;4254;21.2700;1108021;245.648;0;124;-29;1;0
2924.988;4255;21.2750;1108826;245.827;-1;124;-29;1;0
2925.088;4256;21.2800;1109175;245.904;-1;124;-30;1;0
2925.188;4256;21.2800;1109864;246.057;-1;124;-29;1;0
2925.288;4257;21.2850;1108406;245.734;-2;125;-29;1;0
2925.388;4258;21.2900;1109483;245.972;-1;124;-30;1;0
2925.488;4258;21.2900;1109316;245.935;-1;124;-30;1;0
2925.588;4259;21.2950;1110367;246.168;-1;124;-29;1;0
2925.688;4260;21.3000;1109989;246.085;-1;125;-29;1;0
2925.788;4260;21.3000;1108297;245.709;-1;124;-30;1;0
2925.888;4261;21.3050;1107433;245.518;0;124;-29;1;0
2925.988;4262;21.3100;1107236;245.474;-1;123;-30;1;0
2926.088;4262;21.3100;1108236;245.696;0;124;-29;1;0
2926.188;4263;21.3150;1109585;245.995;-1;124;-29;1;0
2926.288;4264;21.3200;1110251;246.143;-1;125;-29;1;0
2926.388;4264;21.3200;1110921;246.291;0;125;-29;1;0
2926.488;4265;21.3250;1108752;245.810;-1;124;-28;1;0
2926.588;4266;21.3300;1107990;245.641;0;125;-29;1;0
2926.688;4266;21.3300;1108555;245.767;-1;125;-29;1;0
2926.788;4267;21.3350;1109160;245.901;-1;124;-30;1;0
2926.888;4268;21.3400;1109199;245.909;-1;124;-29;1;0
2926.988;4268;21.3400;1110448;246.186;-1;125;-29;1;0
2927.088;4269;21.3450;1109515;245.979;0;124;-29;1;0
2927.188;4270;21.3500;1109137;245.896;-2;126;-29;1;0
2927.288;4270;21.3500;1108806;245.822;-1;125;-28;1;0
2927.388;4271;21.3550;1109644;246.008;-1;124;-28;1;0
2927.488;4272;21.3600;1110285;246.150;0;124;-29;1;0
2927.588;4272;21.3600;1110320;246.158;-1;124;-29;1;0
2927.688;4273;21.3650;1109507;245.978;-1;125;-29;1;0
2927.788;4274;21.3700;1108587;245.774;-1;125;-30;1;0
2927.888;4274;21.3700;1107827;245.605;-1;124;-28;1;0
2927.988;4275;21.3750;1108694;245.797;-1;123;-29;1;0
2928.088;4276;21.3800;1108999;245.865;-1;124;-28;1;0
2928.188;4276;21.3800;1108686;245.796;-1;125;-30;1;0
2928.288;4277;21.3850;1108119;245.670;-1;125;-29;1;0
2928.388;4278;21.3900;1106630;245.340;-1;124;-28;1;0
2928.488;4278;21.3900;1107143;245.454;0;125;-29;1;0
2928.588;4279;21.3950;1111170;246.346;-2;124;-29;1;0
2928.688;4280;21.4000;1109534;245.984;-1;124;-29;1;0
2928.788;4280;21.4000;1107639;245.564;-2;124;-29;1;0
2928.888;4281;21.4050;1107574;245.549;-1;124;-28;1;0
2928.988;4282;21.4100;1105407;245.069;-1;125;-30;1;0
2929.088;4282;21.4100;1105465;245.082;-1;125;-29;1;0
2929.188;4283;21.4150;1106361;245.280;-1;124;-29;1;0
2929.288;4284;21.4200;1106559;245.324;-2;125;-29;1;0
2929.388;4284;21.4200;1104337;244.832;-1;125;-29;1;0
2929.488;4285;21.4250;1104614;244.893;-2;124;-28;1;0
2929.588;4286;21.4300;1104366;244.838;0;124;-29;1;0
2929.688;4286;21.4300;1104569;244.883;-2;124;-29;1;0
2929.788;4287;21.4350;1104581;244.886;-1;125;-29;1;0
2929.888;4288;21.4400;1105665;245.126;-1;124;-30;1;0
2929.988;4288;21.4400;1105481;245.085;-2;125;-29;1;0
2930.088;4289;21.4450;1103883;244.731;-1;124;-29;1;0
2930.188;4290;21.4500;1103337;244.610;-1;124;-29;1;0
2930.288;4290;21.4500;1104642;244.899;-1;124;-30;1;0
2930.388;4291;21.4550;1103424;244.629;-2;125;-28;1;0
2930.488;4292;21.4600;1103438;244.632;-1;124;-30;1;0
2930.588;4292;21.4600;1102050;244.324;-1;125;-30;1;0
2930.688;4293;21.4650;1100990;244.089;-1;125;-29;1;0
2930.788;4294;21.4700;1102679;244.464;0;124;-28;1;0
2930.888;4294;21.4700;1102709;244.471;-2;124;-29;1;0
2930.988;4295;21.4750;1103519;244.650;-2;124;-30;1;0
2931.088;4296;21.4800;1103051;244.546;0;124;-29;1;0
2931.188;4296;21.4800;1103647;244.679;-1;124;-30;1;0
2931.288;4297;21.4850;1104438;244.854;-1;124;-28;1;0
2931.388;4298;21.4900;1103732;244.697;-1;123;-30;1;0
2931.488;4298;21.4900;1102953;244.525;-1;125;-28;1;0
2931.588;4299;21.4950;1102754;244.481;-1;125;-30;1;0
2931.688;4300;21.5000;1103071;244.551;-1;124;-29;1;0
2931.788;4300;21.5000;1102613;244.449;-1;125;-29;1;0
2931.888;4301;21.5050;1101402;244.181;-1;124;-29;1;0
2931.988;4302;21.5100;1101737;244.255;-1;124;-29;1;0
2932.088;4302;21.5100;1103975;244.751;-1;124;-29;1;0
2932.188;4303;21.5150;1103961;244.748;0;124;-28;1;0
2932.288;4304;21.5200;1104757;244.925;-1;125;-29;1;0
2932.388;4304;21.5200;1104432;244.853;-1;124;-29;1;0
2932.488;4305;21.5250;1103342;244.611;-1;123;-28;1;0
2932.588;4306;21.5300;1102908;244.515;0;124;-30;1;0
2932.688;4306;21.5300;1102478;244.419;-2;124;-29;1;0
2932.788;4307;21.5350;1102799;244.491;-1;124;-29;1;0
2932.888;4308;21.5400;1104088;244.776;-1;124;-30;1;0
2932.988;4308;21.5400;1104381;244.841;0;125;-29;1;0
2933.088;4309;21.5450;1104467;244.860;0;124;-29;1;0
2933.188;4310;21.5500;1105484;245.086;0;125;-30;1;0
2933.288;4310;21.5500;1105484;245.086;-2;124;-29;1;0
2933.388;4311;21.5550;1105520;245.094;-2;124;-28;1;0
2933.488;4312;21.5600;1105581;245.107;-1;124;-30;1;0
2933.588;4312;21.5600;1105779;245.151;0;124;-29;1;0
2933.688;4313;21.5650;1105768;245.149;-1;124;-29;1;0
2933.788;4314;21.5700;1105891;245.176;-1;125;-30;1;0
2933.888;4314;21.5700;1104843;244.944;-1;124;-30;1;0
2933.988;4315;21.5750;1106373;245.283;-1;125;-29;1;0
2934.088;4316;21.5800;1105115;245.004;-1;124;-29;1;0
2934.188;4316;21.5800;1105647;245.122;-2;125;-30;1;0
2934.288;4317;21.5850;1104434;244.853;-1;123;-29;1;0
2934.388;4318;21.5900;1104828;244.940;-1;124;-30;1;0
2934.488;4318;21.5900;1104973;244.973;-1;124;-28;1;0
2934.588;4319;21.5950;1106812;245.380;-1;124;-29;1;0
2934.688;4320;21.6000;1109304;245.933;-1;124;-30;1;0
2934.788;4320;21.6000;1108080;245.661;-1;124;-29;1;0
2934.888;4321;21.6050;1106563;245.325;-2;125;-28;1;0
2934.988;4322;21.6100;1106727;245.361;-1;124;-29;1;0
2935.088;4322;21.6100;1107590;245.553;-1;125;-29;1;0
2935.188;4323;21.6150;1106254;245.257;-2;125;-28;1;0
2935.288;4324;21.6200;1105892;245.176;-1;124;-30;1;0
2935.388;4324;21.6200;1105465;245.082;-1;124;-29;1;0
2935.488;4325;21.6250;1107158;245.457;-1;124;-28;1;0
2935.588;4326;21.6300;1106347;245.277;-1;124;-29;1;0
2935.688;4326;21.6300;1105208;245.025;-2;125;-28;1;0
2935.788;4327;21.6350;1106522;245.316;-2;124;-29;1;0
2935.888;4328;21.6400;1107936;245.629;-1;125;-30;1;0
2935.988;4328;21.6400;1108892;245.841;-1;125;-29;1;0
2936.088;4329;21.6450;1107523;245.538;-1;125;-29;1;0
2936.188;4330;21.6500;1107610;245.557;0;124;-28;1;0
2936.288;4330;21.6500;1108162;245.680;-1;124;-30;1;0
2936.388;4331;21.6550;1108801;245.821;-1;125;-29;1;0
2936.488;4332;21.6600;1107676;245.572;-2;125;-29;1;0
2936.588;4332;21.6600;1105787;245.153;-1;125;-29;1;0
2936.688;4333;21.6650;1105127;245.007;-1;124;-29;1;0
2936.788;4334;21.6700;1107202;245.467;-1;124;-30;1;0
2936.888;4334;21.6700;1108126;245.672;-1;124;-30;1;0
2936.988;4335;21.6750;1108669;245.792;-1;125;-29;1;0
2937.088;4336;21.6800;1109585;245.995;0;124;-30;1;0
2937.188;4336;21.6800;1108810;245.823;0;124;-29;1;0
2937.288;4337;21.6850;1108070;245.659;-1;125;-29;1;0
2937.388;4338;21.6900;1106934;245.407;-1;124;-28;1;0
2937.488;4338;21.6900;1106254;245.257;-1;123;-30;1;0
2937.588;4339;21.6950;1106872;245.394;0;124;-29;1;0
2937.688;4340;21.7000;1108859;245.834;0;124;-30;1;0
2937.788;4340;21.7000;1110520;246.202;-1;124;-29;1;0
2937.888;4341;21.7050;1107777;245.594;-1;125;-28;1;0
2937.988;4342;21.7100;1106593;245.332;0;124;-30;1;0
2938.088;4342;21.7100;1107408;245.512;0;124;-29;1;0
2938.188;4343;21.7150;1109294;245.930;-1;125;-28;1;0
2938.288;4344;21.7200;1109125;245.893;-1;124;-30;1;0
2938.388;4344;21.7200;1109122;245.892;-1;124;-30;1;0
2938.488;4345;21.7250;1108087;245.663;-1;124;-28;1;0
2938.588;4346;21.7300;1107608;245.557;0;124;-29;1;0
2938.688;4346;21.7300;1109019;245.870;-1;125;-30;1;0
2938.788;4347;21.7350;1109376;245.949;-1;125;-29;1;0
2938.888;4348;21.7400;1108046;245.654;-1;124;-31;1;0
2938.988;4348;21.7400;1107184;245.463;-1;125;-30;1;0
2939.088;4349;21.7450;1107134;245.452;-2;124;-29;1;0
2939.188;4350;21.7500;1107405;245.512;-2;124;-30;1;0
2939.288;4350;21.7500;1107445;245.521;-1;123;-30;1;0
2939.388;4351;21.7550;1108780;245.817;-1;124;-28;1;0
2939.488;4352;21.7600;1110856;246.277;-1;124;-30;1;0
2939.588;4352;21.7600;1110833;246.272;-1;124;-29;1;0
2939.688;4353;21.7650;1110134;246.117;-1;124;-28;1;0
2939.788;4354;21.7700;1109456;245.966;0;125;-30;1;0
2939.888;4354;21.7700;1110263;246.145;-1;123;-29;1;0
2939.988;4355;21.7750;1110244;246.141;-2;124;-28;1;0
2940.088;4356;21.7800;1110775;246.259;-1;124;-30;1;0
2940.188;4356;21.7800;1110315;246.157;0;124;-29;1;0
2940.288;4357;21.7850;1108688;245.796;-1;124;-28;1;0
2940.388;4358;21.7900;1110143;246.119;0;124;-30;1;0
2940.488;4358;21.7900;1112260;246.588;-1;124;-29;1;0
2940.588;4359;21.7950;1112123;246.558;0;124;-28;1;0
2940.688;4360;21.8000;1112229;246.581;0;124;-31;1;0
2940.788;4360;21.8000;1113193;246.795;-1;124;-29;1;0
2940.888;4361;21.8050;1112477;246.636;-2;124;-29;1;0
2940.988;4362;21.8100;1110707;246.244;-1;123;-30;1;0
2941.088;4362;21.8100;1111223;246.358;-1;123;-29;1;0
2941.188;4363;21.8150;1113010;246.754;-1;124;-29;1;0
2941.288;4364;21.8200;1112347;246.607;-1;124;-29;1;0
2941.388;4364;21.8200;1112460;246.632;-2;125;-30;1;0
2941.488;4365;21.8250;1111646;246.452;-1;125;-29;1;0
2941.588;4366;21.8300;1110656;246.232;-1;124;-30;1;0
2941.688;4366;21.8300;1111014;246.312;-1;124;-28;1;0
2941.788;4367;21.8350;1111662;246.455;-1;124;-30;1;0
2941.888;4368;21.8400;1113233;246.804;0;123;-30;1;0
2941.988;4368;21.8400;1111380;246.393;-1;125;-29;1;0
2942.088;4369;21.8450;1112263;246.589;-2;124;-29;1;0
2942.188;4370;21.8500;1114241;247.027;0;123;-29;1;0
2942.288;4370;21.8500;1114485;247.081;-1;125;-29;1;0
2942.388;4371;21.8550;1112887;246.727;-1;124;-29;1;0
2942.488;4372;21.8600;1113232;246.804;0;124;-30;1;0
2942.588;4372;21.8600;1113629;246.892;-1;125;-28;1;0
2942.688;4373;21.8650;1111503;246.420;0;125;-29;1;0
2942.788;4374;21.8700;1112069;246.546;0;124;-29;1;0
2942.888;4374;21.8700;1113504;246.864;-1;125;-29;1;0
2942.988;4375;21.8750;1114107;246.998;-1;124;-29;1;0
2943.088;4376;21.8800;1113685;246.904;0;124;-30;1;0
2943.188;4376;21.8800;1114543;247.094;-1;125;-29;1;0
2943.288;4377;21.8850;1112890;246.728;-2;124;-30;1;0
2943.388;4378;21.8900;1111483;246.416;-1;124;-30;1;0
2943.488;4378;21.8900;1114103;246.997;-1;124;-30;1;0
2943.588;4379;21.8950;1113562;246.877;-1;125;-29;1;0
2943.688;4380;21.9000;1111595;246.441;-1;124;-29;1;0
2943.788;4380;21.9000;1110636;246.228;-1;124;-29;1;0
2943.888;4381;21.9050;1110635;246.228;-1;125;-29;1;0
2943.988;4382;21.9100;1111625;246.447;0;124;-30;1;0
2944.088;4382;21.9100;1112915;246.733;-1;124;-29;1;0
2944.188;4383;21.9150;1113119;246.778;-1;125;-29;1;0
2944.288;4384;21.9200;1113746;246.917;0;124;-30;1;0
2944.388;4384;21.9200;1112458;246.632;-1;125;-29;1;0
2944.488;4385;21.9250;1112794;246.706;-1;124;-29;1;0
2944.588;4386;21.9300;1112780;246.703;0;125;-29;1;0
2944.688;4386;21.9300;1113713;246.910;-1;124;-30;1;0
2944.788;4387;21.9350;1113067;246.767;-1;125;-29;1;0
2944.888;4388;21.9400;1113462;246.855;-1;124;-30;1;0
2944.988;4388;21.9400;1112635;246.671;-1;124;-29;1;0
2945.088;4389;21.9450;1111582;246.438;-1;125;-30;1;0
2945.188;4390;21.9500;1111497;246.419;-1;123;-30;1;0
2945.288;4390;21.9500;1112530;246.648;-1;124;-29;1;0
2945.388;4391;21.9550;1113125;246.780;-2;125;-29;1;0
2945.488;4392;21.9600;1112705;246.687;0;124;-29;1;0
2945.588;4392;21.9600;1112576;246.658;-1;125;-29;1;0
2945.688;4393;21.9650;1111352;246.387;-1;125;-29;1;0
2945.788;4394;21.9700;1110709;246.244;-1;124;-29;1;0
2945.888;4394;21.9700;1111120;246.335;-1;125;-29;1;0
2945.988;4395;21.9750;1112454;246.631;-2;124;-29;1;0
2946.088;4396;21.9800;1112185;246.571;-1;125;-30;1;0
2946.188;4396;21.9800;1111793;246.485;-1;125;-30;1;0
2946.288;4397;21.9850;1111201;246.353;-2;124;-28;1;0
2946.388;4398;21.9900;1109986;246.084;-1;124;-29;1;0
2946.488;4398;21.9900;1109667;246.013;-1;124;-30;1;0
2946.588;4399;21.9950;1109260;245.923;-1;124;-29;1;0
2946.688;4400;22.0000;1110379;246.171;-1;124;-28;1;0
2946.788;4400;22.0000;1110243;246.141;-1;124;-29;1;0
2946.888;4401;22.0050;1109773;246.037;-2;125;-28;1;0
2946.988;4402;22.0100;1109672;246.014;-1;124;-30;1;0
2947.088;4402;22.0100;1110892;246.285;-1;124;-29;1;0
2947.188;4403;22.0150;1109274;245.926;-2;124;-29;1;0
2947.288;4404;22.0200;1108950;245.854;-1;125;-29;1;0
2947.388;4404;22.0200;1108928;245.849;-2;125;-29;1;0
2947.488;4405;22.0250;1108439;245.741;-1;124;-29;1;0
2947.588;4406;22.0300;1107462;245.524;-1;124;-29;1;0
2947.688;4406;22.0300;1108707;245.800;-1;124;-30;1;0
2947.788;4407;22.0350;1109329;245.938;-2;124;-29;1;0
2947.888;4408;22.0400;1109366;245.946;0;124;-30;1;0
2947.988;4408;22.0400;1106296;245.266;-1;125;-29;1;0
2948.088;4409;22.0450;1105796;245.155;-1;125;-29;1;0
2948.188;4410;22.0500;1107856;245.612;0;124;-30;1;0
2948.288;4410;22.0500;1107548;245.543;-1;124;-29;1;0
2948.388;4411;22.0550;1106281;245.262;-1;124;-29;1;0
2948.488;4412;22.0600;1106161;245.236;0;124;-30;1;0
2948.588;4412;22.0600;1105593;245.110;-1;124;-30;1;0
2948.688;4413;22.0650;1103643;244.678;-2;124;-28;1;0
2948.788;4414;22.0700;1104512;244.870;0;123;-29;1;0
2948.888;4414;22.0700;1105241;245.032;-1;124;-29;1;0
2948.988;4415;22.0750;1105339;245.054;-1;124;-29;1;0
2949.088;4416;22.0800;1105348;245.056;-2;125;-29;1;0
2949.188;4416;22.0800;1106444;245.299;-1;124;-29;1;0
2949.288;4417;22.0850;1106465;245.303;-1;125;-29;1;0
2949.388;4418;22.0900;1105389;245.065;-1;123;-30;1;0
2949.488;4418;22.0900;1106258;245.257;-1;124;-29;1;0
2949.588;4419;22.0950;1105987;245.197;-1;124;-30;1;0
2949.688;4420;22.1000;1106505;245.312;0;124;-29;1;0
2949.788;4420;22.1000;1107686;245.574;-2;125;-29;1;0
2949.888;4421;22.1050;1105920;245.182;-1;125;-29;1;0
2949.988;4422;22.1100;1103701;244.691;0;124;-30;1;0
2950.088;4422;22.1100;1105009;244.980;0;124;-29;1;0
2950.188;4423;22.1150;1106779;245.373;-2;125;-30;1;0
2950.288;4424;22.1200;1106247;245.255;-1;124;-29;1;0
2950.388;4424;22.1200;1107328;245.495;-1;124;-30;1;0
2950.488;4425;22.1250;1107638;245.563;-1;124;-29;1;0
2950.588;4426;22.1300;1106696;245.355;-1;124;-29;1;0
2950.688;4426;22.1300;1106453;245.301;-1;125;-29;1;0
2950.788;4427;22.1350;1107188;245.464;-1;124;-30;1;0
2950.888;4428;22.1400;1106865;245.392;-1;124;-29;1;0
2950.988;4428;22.1400;1105449;245.078;-1;124;-31;1;0
2951.088;4429;22.1450;1106048;245.211;-1;125;-29;1;0
2951.188;4430;22.1500;1105879;245.173;-1;124;-30;1;0
2951.288;4430;22.1500;1106447;245.299;-1;125;-28;1;0
2951.388;4431;22.1550;1106214;245.248;-1;124;-28;1;0
2951.488;4432;22.1600;1108509;245.756;-1;125;-29;1;0
2951.588;4432;22.1600;1108566;245.769;-1;124;-29;1;0
2951.688;4433;22.1650;1107148;245.455;-1;124;-29;1;0
2951.788;4434;22.1700;1106018;245.204;-1;124;-29;1;0
2951.888;4434;22.1700;1106104;245.223;-1;124;-30;1;0
2951.988;4435;22.1750;1107734;245.585;-1;125;-30;1;0
2952.088;4436;22.1800;1108690;245.797;0;124;-29;1;0
2952.188;4436;22.1800;1108194;245.687;-1;124;-29;1;0
2952.288;4437;22.1850;1107657;245.568;-2;125;-29;1;0
2952.388;4438;22.1900;1106169;245.238;-1;124;-30;1;0
2952.488;4438;22.1900;1107202;245.467;-1;123;-29;1;0
2952.588;4439;22.1950;1107077;245.439;-1;125;-29;1;0
2952.688;4440;22.2000;1107752;245.589;-2;125;-29;1;0
2952.788;4440;22.2000;1108781;245.817;-1;124;-29;1;0
2952.888;4441;22.2050;1109715;246.024;0;124;-30;1;0
2952.988;4442;22.2100;1108661;245.790;-2;124;-29;1;0
2953.088;4442;22.2100;1105640;245.120;-1;124;-29;1;0
2953.188;4443;22.2150;1105808;245.158;-1;124;-30;1;0
2953.288;4444;22.2200;1105976;245.195;-1;125;-29;1;0
2953.388;4444;22.2200;1105912;245.181;-1;124;-30;1;0
2953.488;4445;22.2250;1106316;245.270;-1;124;-28;1;0
2953.588;4446;22.2300;1106353;245.278;-1;124;-29;1;0
2953.688;4446;22.2300;1107363;245.502;-1;125;-30;1;0
2953.788;4447;22.2350;1107593;245.553;-1;124;-29;1;0
2953.888;4448;22.2400;1109437;245.962;-1;124;-29;1;0
2953.988;4448;22.2400;1108958;245.856;-1;124;-29;1;0
2954.088;4449;22.2450;1107693;245.576;-2;124;-29;1;0
2954.188;4450;22.2500;1107582;245.551;-2;124;-29;1;0
2954.288;4450;22.2500;1108060;245.657;-1;124;-28;1;0
2954.388;4451;22.2550;1108884;245.840;-1;124;-29;1;0
2954.488;4452;22.2600;1109692;246.019;-1;125;-30;1;0
2954.588;4452;22.2600;1108883;245.839;-1;124;-29;1;0
2954.688;4453;22.2650;1106570;245.327;-1;124;-29;1;0
2954.788;4454;22.2700;1106395;245.288;-2;123;-29;1;0
2954.888;4454;22.2700;1108686;245.796;-2;124;-30;1;0
2954.988;4455;22.2750;1108990;245.863;-2;125;-29;1;0
2955.088;4456;22.2800;1108292;245.708;-1;124;-29;1;0
2955.188;4456;22.2800;1109329;245.938;-1;125;-29;1;0
2955.288;4457;22.2850;1107845;245.609;-2;124;-29;1;0
2955.388;4458;22.2900;1107075;245.439;-2;123;-30;1;0
2955.488;4458;22.2900;1109510;245.978;-1;124;-29;1;0
2955.588;4459;22.2950;1109500;245.976;-1;124;-29;1;0
2955.688;4460;22.3000;1109671;246.014;-1;124;-29;1;0
2955.788;4460;22.3000;1109453;245.966;-1;124;-30;1;0
2955.888;4461;22.3050;1107824;245.605;-1;124;-30;1;0
2955.988;4462;22.3100;1108502;245.755;-1;123;-30;1;0
2956.088;4462;22.3100;1110738;246.251;-2;124;-28;1;0
2956.188;4463;22.3150;1109890;246.063;-2;124;-29;1;0
2956.288;4464;22.3200;1109008;245.867;-1;124;-30;1;0
2956.388;4464;22.3200;1108828;245.827;-1;125;-29;1;0
2956.488;4465;22.3250;1109311;245.934;-1;124;-30;1;0
2956.588;4466;22.3300;1109275;245.926;-1;124;-29;1;0
2956.688;4466;22.3300;1108885;245.840;-1;124;-30;1;0
2956.788;4467;22.3350;1108606;245.778;-1;124;-29;1;0
2956.888;4468;22.3400;1109533;245.983;-1;125;-30;1;0
2956.988;4468;22.3400;1109661;246.012;-1;124;-30;1;0
2957.088;4469;22.3450;1107807;245.601;0;125;-29;1;0
2957.188;4470;22.3500;1108068;245.659;-2;124;-29;1;0
2957.288;4470;22.3500;1108870;245.836;-1;124;-29;1;0
2957.388;4471;22.3550;1111228;246.359;-1;125;-28;1;0
2957.488;4472;22.3600;1111282;246.371;-2;124;-30;1;0
2957.588;4472;22.3600;1110712;246.245;-1;125;-30;1;0
2957.688;4473;22.3650;1110150;246.120;-1;125;-29;1;0
2957.788;4474;22.3700;1109589;245.996;-1;124;-30;1;0
2957.888;4474;22.3700;1109961;246.078;-1;124;-30;1;0
2957.988;4475;22.3750;1110981;246.304;-1;124;-29;1;0
2958.088;4476;22.3800;1110345;246.163;-1;125;-29;1;0
2958.188;4476;22.3800;1112536;246.649;-1;124;-30;1;0
2958.288;4477;22.3850;1111816;246.490;-1;125;-30;1;0
2958.388;4478;22.3900;1110457;246.188;-2;124;-30;1;0
2958.488;4478;22.3900;1111217;246.357;-2;124;-29;1;0
2958.588;4479;22.3950;1112690;246.683;-1;123;-29;1;0
2958.688;4480;22.4000;1112444;246.629;-1;124;-29;1;0
2958.788;4480;22.4000;1112980;246.748;-1;124;-30;1;0
2958.888;4481;22.4050;1112640;246.672;-1;124;-29;1;0
2958.988;4482;22.4100;1112629;246.670;-1;124;-30;1;0
2959.088;4482;22.4100;1111437;246.406;-1;124;-30;1;0
2959.188;4483;22.4150;1111750;246.475;-1;124;-29;1;0
2959.288;4484;22.4200;1113350;246.830;-1;124;-30;1;0
2959.388;4484;22.4200;1112202;246.575;-1;124;-30;1;0
2959.488;4485;22.4250;1112200;246.575;-1;124;-29;1;0
2959.588;4486;22.4300;1110407;246.177;-2;124;-30;1;0
2959.688;4486;22.4300;1111221;246.358;-1;124;-29;1;0
2959.788;4487;22.4350;1111668;246.457;-1;124;-30;1;0
2959.888;4488;22.4400;1112947;246.740;-1;124;-30;1;0
2959.988;4488;22.4400;1111930;246.515;-1;124;-29;1;0
2960.088;4489;22.4450;1111100;246.331;0;124;-28;1;0
2960.188;4490;22.4500;1111603;246.442;-2;124;-29;1;0
2960.288;4490;22.4500;1111588;246.439;-2;125;-30;1;0
2960.388;4491;22.4550;1113141;246.783;-1;125;-29;1;0
2960.488;4492;22.4600;1114002;246.974;-2;125;-30;1;0
2960.588;4492;22.4600;1113792;246.928;-1;125;-29;1;0
2960.688;4493;22.4650;1111630;246.448;-2;124;-29;1;0
2960.788;4494;22.4700;1110278;246.149;-1;124;-31;1;0
2960.888;4494;22.4700;1109797;246.042;-1;124;-29;1;0
2960.988;4495;22.4750;1112781;246.704;-1;124;-28;1;0
2961.088;4496;22.4800;1114167;247.011;0;123;-30;1;0
2961.188;4496;22.4800;1112671;246.679;-1;125;-30;1;0
2961.288;4497;22.4850;1110910;246.289;0;125;-29;1;0
2961.388;4498;22.4900;1112396;246.618;-1;125;-29;1;0
2961.488;4498;22.4900;1111237;246.361;-2;124;-30;1;0
2961.588;4499;22.4950;1110770;246.258;0;124;-29;1;0
2961.688;4500;22.5000;1114195;247.017;-1;124;-30;1;0
2961.788;4500;22.5000;1110991;246.307;-1;123;-28;1;0
2961.888;4501;22.5050;1111166;246.346;-1;124;-29;1;0
2961.988;4502;22.5100;1111566;246.434;-1;124;-30;1;0
2962.088;4502;22.5100;1111587;246.439;-1;124;-29;1;0
2962.188;4503;22.5150;1111599;246.441;-2;125;-29;1;0
2962.288;4504;22.5200;1112430;246.626;-1;124;-29;1;0
2962.388;4504;22.5200;1112542;246.651;-1;124;-30;1;0
2962.488;4505;22.5250;1111774;246.480;-2;125;-28;1;0
2962.588;4506;22.5300;1110038;246.095;-1;124;-29;1;0
2962.688;4506;22.5300;1111858;246.499;-1;124;-29;1;0
2962.788;4507;22.5350;1113203;246.797;-2;125;-30;1;0
2962.888;4508;22.5400;1112489;246.639;0;124;-29;1;0
2962.988;4508;22.5400;1111568;246.435;0;124;-29;1;0
2963.088;4509;22.5450;1111000;246.309;-1;124;-30;1;0
2963.188;4510;22.5500;1110917;246.290;0;125;-30;1;0
2963.288;4510;22.5500;1111608;246.443;-1;124;-28;1;0
2963.388;4511;22.5550;1111789;246.484;-1;125;-29;1;0
2963.488;4512;22.5600;1113047;246.763;-1;124;-29;1;0
2963.588;4512;22.5600;1111972;246.524;-2;124;-29;1;0
2963.688;4513;22.5650;1111675;246.458;-1;124;-29;1;0
2963.788;4514;22.5700;1112263;246.589;-1;124;-29;1;0
2963.888;4514;22.5700;1112688;246.683;-1;124;-29;1;0
2963.988;4515;22.5750;1112666;246.678;-1;124;-29;1;0
2964.088;4516;22.5800;1111793;246.485;-1;124;-29;1;0
2964.188;4516;22.5800;1112119;246.557;-1;125;-29;1;0
2964.288;4517;22.5850;1111544;246.429;-1;125;-29;1;0
2964.388;4518;22.5900;1110361;246.167;-2;124;-29;1;0
2964.488;4518;22.5900;1111104;246.332;0;124;-29;1;0
2964.588;4519;22.5950;1112203;246.575;-2;124;-28;1;0
2964.688;4520;22.6000;1113220;246.801;-1;124;-28;1;0
2964.788;4520;22.6000;1112996;246.751;-1;124;-29;1;0
2964.888;4521;22.6050;1111865;246.500;-1;124;-29;1;0
2964.988;4522;22.6100;1111094;246.330;-1;125;-28;1;0
2965.088;4522;22.6100;1112262;246.588;-1;125;-30;1;0
2965.188;4523;22.6150;1111518;246.424;-1;124;-29;1;0
2965.288;4524;22.6200;1111185;246.350;-1;124;-28;1;0
2965.388;4524;22.6200;1110938;246.295;0;124;-28;1;0
2965.488;4525;22.6250;1110747;246.253;-1;125;-29;1;0
2965.588;4526;22.6300;1109283;245.928;-3;125;-29;1;0
2965.688;4526;22.6300;1110299;246.153;-1;125;-30;1;0
2965.788;4527;22.6350;1112642;246.673;-1;125;-30;1;0
2965.888;4528;22.6400;1111485;246.416;-1;124;-28;1;0
2965.988;4528;22.6400;1110180;246.127;-1;125;-28;1;0
2966.088;4529;22.6450;1109947;246.075;-1;124;-29;1;0
2966.188;4530;22.6500;1109428;245.960;-2;125;-28;1;0
2966.288;4530;22.6500;1109947;246.075;-1;124;-29;1;0
2966.388;4531;22.6550;1108984;245.862;-1;125;-29;1;0
2966.488;4532;22.6600;1109407;245.956;-1;124;-28;1;0
2966.588;4532;22.6600;1110386;246.173;-1;124;-30;1;0
2966.688;4533;22.6650;1108553;245.766;-1;124;-29;1;0
2966.788;4534;22.6700;1106374;245.283;-1;125;-28;1;0
2966.888;4534;22.6700;1107160;245.457;-1;125;-29;1;0
2966.988;4535;22.6750;1108184;245.684;-2;125;-30;1;0
2967.088;4536;22.6800;1108812;245.824;-2;125;-28;1;0
2967.188;4536;22.6800;1107137;245.452;-1;124;-29;1;0
2967.288;4537;22.6850;1106142;245.232;-1;124;-29;1;0
2967.388;4538;22.6900;1104783;244.930;-2;125;-29;1;0
2967.488;4538;22.6900;1104645;244.900;0;124;-30;1;0
2967.588;4539;22.6950;1104623;244.895;-1;124;-30;1;0
2967.688;4540;22.7000;1104861;244.948;-2;125;-29;1;0
2967.788;4540;22.7000;1104536;244.876;-1;124;-29;1;0
2967.888;4541;22.7050;1103625;244.674;-1;125;-29;1;0
2967.988;4542;22.7100;1102485;244.421;-2;125;-28;1;0
2968.088;4542;22.7100;1104868;244.949;-1;124;-29;1;0
2968.188;4543;22.7150;1104047;244.767;-1;124;-30;1;0
2968.288;4544;22.7200;1102723;244.474;-2;125;-29;1;0
2968.388;4544;22.7200;1102402;244.403;-1;124;-29;1;0
2968.488;4545;22.7250;1103065;244.550;-1;124;-29;1;0
2968.588;4546;22.7300;1103052;244.547;-3;125;-28;1;0
2968.688;4546;22.7300;1103369;244.617;-1;124;-29;1;0
2968.788;4547;22.7350;1103098;244.557;-1;125;-29;1;0
2968.888;4548;22.7400;1104224;244.806;-2;125;-27;1;0
2968.988;4548;22.7400;1102965;244.527;-1;124;-29;1;0
2969.088;4549;22.7450;1101918;244.295;-1;123;-30;1;0
2969.188;4550;22.7500;1102502;244.425;-1;125;-27;1;0
2969.288;4550;22.7500;1103324;244.607;-1;124;-29;1;0
2969.388;4551;22.7550;1103329;244.608;-1;124;-30;1;0
2969.488;4552;22.7600;1105636;245.120;-1;124;-28;1;0
2969.588;4552;22.7600;1105668;245.127;-1;124;-27;1;0
2969.688;4553;22.7650;1103431;244.631;-1;124;-30;1;0
2969.788;4554;22.7700;1103125;244.563;-1;124;-29;1;0
2969.888;4554;22.7700;1104224;244.806;0;125;-30;1;0
2969.988;4555;22.7750;1105588;245.109;-1;123;-30;1;0
2970.088;4556;22.7800;1106008;245.202;-1;125;-29;1;0
2970.188;4556;22.7800;1105837;245.164;-1;125;-30;1;0
2970.288;4557;22.7850;1104375;244.840;-1;124;-29;1;0
2970.388;4558;22.7900;1104046;244.767;-2;124;-28;1;0
2970.488;4558;22.7900;1103044;244.545;-1;125;-29;1;0
2970.588;4559;22.7950;1102926;244.519;-1;124;-30;1;0
2970.688;4560;22.8000;1105386;245.064;-1;124;-29;1;0
2970.788;4560;22.8000;1108174;245.682;-1;124;-29;1;0
2970.888;4561;22.8050;1107418;245.515;-1;124;-29;1;0
2970.988;4562;22.8100;1104399;244.845;-1;125;-28;1;0
2971.088;4562;22.8100;1104189;244.799;-1;124;-29;1;0
2971.188;4563;22.8150;1105857;245.168;-1;124;-29;1;0
2971.288;4564;22.8200;1105957;245.191;-1;125;-28;1;0
2971.388;4564;22.8200;1106390;245.287;0;124;-29;1;0
2971.488;4565;22.8250;1107178;245.461;-1;124;-29;1;0
2971.588;4566;22.8300;1107132;245.451;-1;124;-29;1;0
2971.688;4566;22.8300;1106018;245.204;0;124;-29;1;0
2971.788;4567;22.8350;1105167;245.016;-2;124;-29;1;0
2971.888;4568;22.8400;1107300;245.488;-1;125;-29;1;0
2971.988;4568;22.8400;1107823;245.604;-1;124;-29;1;0
2972.088;4569;22.8450;1107569;245.548;-1;123;-30;1;0
2972.188;4570;22.8500;1108921;245.848;-1;125;-29;1;0
2972.288;4570;22.8500;1107591;245.553;-1;124;-29;1;0
2972.388;4571;22.8550;1105049;244.989;-1;124;-29;1;0
2972.488;4572;22.8600;1106650;245.344;-1;125;-29;1;0
2972.588;4572;22.8600;1106661;245.347;-1;124;-29;1;0
2972.688;4573;22.8650;1106662;245.347;-1;125;-30;1;0
2972.788;4574;22.8700;1104317;244.827;-1;124;-29;1;0
2972.888;4574;22.8700;1105851;245.167;-1;124;-30;1;0
2972.988;4575;22.8750;1107133;245.451;-1;124;-29;1;0
2973.088;4576;22.8800;1106939;245.408;0;124;-30;1;0
2973.188;4576;22.8800;1106287;245.264;-2;124;-29;1;0
2973.288;4577;22.8850;1106789;245.375;-1;124;-29;1;0
2973.388;4578;22.8900;1108501;245.755;-1;124;-29;1;0
2973.488;4578;22.8900;1108622;245.781;-2;124;-31;1;0
2973.588;4579;22.8950;1107213;245.469;-1;125;-29;1;0
2973.688;4580;22.9000;1107928;245.628;-1;124;-31;1;0
2973.788;4580;22.9000;1107065;245.436;-1;125;-29;1;0
2973.888;4581;22.9050;1106302;245.267;0;124;-30;1;0
2973.988;4582;22.9100;1105622;245.116;-1;124;-30;1;0
2974.088;4582;22.9100;1107383;245.507;-1;125;-29;1;0
2974.188;4583;22.9150;1107452;245.522;-1;124;-29;1;0
2974.288;4584;22.9200;1108205;245.689;-2;124;-29;1;0
2974.388;4584;22.9200;1108537;245.763;-1;124;-29;1;0
2974.488;4585;22.9250;1108232;245.695;-1;124;-29;1;0
2974.588;4586;22.9300;1107195;245.465;-1;125;-28;1;0
2974.688;4586;22.9300;1108749;245.810;-1;124;-29;1;0
2974.788;4587;22.9350;1109495;245.975;-1;125;-30;1;0
2974.888;4588;22.9400;1108479;245.750;-1;125;-29;1;0
2974.988;4588;22.9400;1107523;245.538;-2;125;-30;1;0
2975.088;4589;22.9450;1106385;245.286;-1;123;-30;1;0
2975.188;4590;22.9500;1106839;245.386;0;125;-29;1;0
2975.288;4590;22.9500;1107652;245.566;-1;124;-29;1;0
2975.388;4591;22.9550;1109204;245.911;-1;124;-29;1;0
2975.488;4592;22.9600;1109741;246.030;-1;124;-30;1;0
2975.588;4592;22.9600;1109152;245.899;-1;124;-30;1;0
2975.688;4593;22.9650;1108018;245.648;-1;124;-29;1;0
2975.788;4594;22.9700;1107938;245.630;-1;124;-29;1;0
2975.888;4594;22.9700;1108190;245.686;-1;125;-30;1;0
2975.988;4595;22.9750;1108700;245.799;-1;124;-28;1;0
2976.088;4596;22.9800;1110063;246.101;-1;124;-29;1;0
2976.188;4596;22.9800;1108882;245.839;-1;124;-29;1;0
2976.288;4597;22.9850;1107696;245.576;0;124;-30;1;0
2976.388;4598;22.9900;1107832;245.606;0;125;-29;1;0
2976.488;4598;22.9900;1108231;245.695;-1;124;-29;1;0
2976.588;4599;22.9950;1108287;245.707;-2;124;-29;1;0
2976.688;4600;23.0000;1110338;246.162;-1;124;-29;1;0
2976.788;4600;23.0000;1108743;245.808;-1;125;-29;1;0
