Repository: tm-mech/diy-tensile-tester

# Desktop Tensile Testing Machine

A custom-built desktop tensile testing machine for characterizing 3D-printed polymer specimens according to ISO 527. Designed and built from scratch — mechanical assembly, electronics, firmware (Arduino/C++), and data acquisition & analysis software (Python).

> Personal engineering project bridging mechanical testing, embedded systems, and data analysis.
---

## Key Results

Three FDM-printed materials tested (ISO 527-2 Type 1BA dogbone, 5 mm/min, n = 3 each):

| Material | UTS [MPa] | E-Modulus [GPa] | Elongation |
|---|---|---|---|
| **PETG** (eSUN) | 34.8 ± 0.1 | 1.63 ± 0.10 | 77.1 ± 8.7% |
| **PLA** (eSUN) | 47.4 ± 1.1 | 2.68 ± 0.46 | 12–103%\* |

File: data/PETG/PETG_522_001.CSV (part 10 of 15)
time_s;steps;displacement_mm;force_raw;force_N;accel_x;accel_y;accel_z;endstop;step_loss
1096.856;4710;23.5500;714192;158.336;-2;124;-27;1;0
1096.956;4711;23.5550;715113;158.541;-1;124;-28;1;0
1097.056;4712;23.5600;714326;158.366;-2;124;-29;1;0
1097.156;4712;23.5600;714434;158.390;-1;124;-28;1;0
1097.256;4713;23.5650;715838;158.701;-2;124;-29;1;0
1097.356;4714;23.5700;714196;158.337;-3;123;-28;1;0
1097.456;4714;23.5700;714066;158.308;-2;125;-29;1;0
1097.556;4715;23.5750;714168;158.331;-2;124;-29;1;0
1097.656;4716;23.5800;716193;158.780;-2;124;-28;1;0
1097.756;4716;23.5800;715242;158.569;-2;123;-29;1;0
1097.856;4717;23.5850;714564;158.419;-2;124;-29;1;0
1097.956;4718;23.5900;713623;158.210;-1;124;-28;1;0
1098.056;4718;23.5900;714081;158.312;-2;125;-29;1;0
1098.156;4719;23.5950;714776;158.466;-2;125;-29;1;0
1098.256;4720;23.6000;714348;158.371;-2;124;-28;1;0
1098.356;4720;23.6000;714220;158.343;-2;124;-30;1;0
1098.456;4721;23.6050;714338;158.369;-2;125;-28;1;0
1098.556;4722;23.6100;714161;158.329;-2;125;-30;1;0
1098.656;4722;23.6100;714802;158.472;-2;124;-29;1;0
1098.756;4723;23.6150;714298;158.360;-2;124;-29;1;0
1098.856;4724;23.6200;714416;158.386;-2;124;-28;1;0
1098.956;4724;23.6200;714963;158.507;-2;124;-28;1;0
1099.056;4725;23.6250;715212;158.563;-2;124;-28;1;0
1099.156;4726;23.6300;714493;158.403;-2;125;-30;1;0
1099.256;4726;23.6300;713382;158.157;-2;124;-29;1;0
1099.356;4727;23.6350;713620;158.210;-1;125;-30;1;0
1099.456;4728;23.6400;715569;158.642;-1;125;-28;1;0
1099.556;4728;23.6400;715598;158.648;-2;124;-28;1;0
1099.656;4729;23.6450;715682;158.667;-2;124;-28;1;0
1099.756;4730;23.6500;714332;158.367;-2;123;-28;1;0
1099.856;4730;23.6500;714620;158.431;-1;124;-29;1;0
1099.956;4731;23.6550;714382;158.378;-1;124;-29;1;0
1100.056;4732;23.6600;715021;158.520;-1;125;-29;1;0
1100.156;4732;23.6600;714858;158.484;-2;124;-29;1;0
1100.256;4733;23.6650;715121;158.542;-1;124;-29;1;0
1100.356;4734;23.6700;715436;158.612;-1;124;-29;1;0
1100.456;4734;23.6700;714923;158.498;-2;124;-28;1;0
1100.556;4735;23.6750;715697;158.670;-1;124;-28;1;0
1100.656;4736;23.6800;715502;158.627;-2;124;-29;1;0
1100.756;4736;23.6800;714927;158.499;-2;124;-29;1;0
1100.856;4737;23.6850;715120;158.542;-2;124;-29;1;0
1100.956;4738;23.6900;715088;158.535;-2;124;-29;1;0
1101.056;4738;23.6900;715124;158.543;-2;124;-28;1;0
1101.156;4739;23.6950;712998;158.072;-1;125;-29;1;0
1101.256;4740;23.7000;714359;158.373;-2;124;-28;1;0
1101.356;4740;23.7000;714857;158.484;-2;125;-29;1;0
1101.456;4741;23.7050;713301;158.139;-2;124;-28;1;0
1101.556;4742;23.7100;711449;157.728;-2;124;-28;1;0
1101.656;4742;23.7100;714374;158.377;-2;124;-27;1;0
1101.756;4743;23.7150;714815;158.474;-1;124;-28;1;0
1101.856;4744;23.7200;713859;158.263;-2;124;-28;1;0
1101.956;4744;23.7200;713815;158.253;-2;124;-29;1;0
1102.056;4745;23.7250;714010;158.296;-2;125;-29;1;0
1102.156;4746;23.7300;714199;158.338;-2;124;-29;1;0
1102.256;4746;23.7300;713491;158.181;-1;124;-29;1;0
1102.356;4747;23.7350;713902;158.272;-1;124;-28;1;0
1102.456;4748;23.7400;713537;158.191;-1;124;-29;1;0
1102.556;4748;23.7400;713519;158.187;-1;124;-28;1;0
1102.656;4749;23.7450;713433;158.168;-2;124;-29;1;0
1102.756;4750;23.7500;712267;157.910;-2;124;-29;1;0
1102.856;4750;23.7500;713030;158.079;-2;123;-27;1;0
1102.956;4751;23.7550;716054;158.749;-1;125;-27;1;0
1103.056;4752;23.7600;717549;159.081;-1;125;-28;1;0
1103.156;4752;23.7600;716900;158.937;-2;124;-29;1;0
1103.256;4753;23.7650;714445;158.392;-2;125;-29;1;0
1103.356;4754;23.7700;711559;157.753;-2;124;-28;1;0
1103.456;4754;23.7700;712070;157.866;-2;124;-28;1;0
1103.556;4755;23.7750;712902;158.050;-2;124;-29;1;0
1103.656;4756;23.7800;714036;158.302;-2;124;-29;1;0
1103.756;4756;23.7800;714717;158.453;-2;124;-28;1;0
1103.856;4757;23.7850;713899;158.271;-3;125;-29;1;0
1103.956;4758;23.7900;712611;157.986;-3;124;-28;1;0
1104.056;4758;23.7900;714430;158.389;-1;125;-29;1;0
1104.156;4759;23.7950;715283;158.578;-2;124;-29;1;0
1104.256;4760;23.8000;715842;158.702;-2;124;-28;1;0
1104.356;4760;23.8000;715331;158.589;-2;124;-28;1;0
1104.456;4761;23.8050;716161;158.773;-2;126;-28;1;0
1104.556;4762;23.8100;715786;158.690;-2;124;-28;1;0
1104.656;4762;23.8100;715183;158.556;-2;124;-28;1;0
1104.756;4763;23.8150;714231;158.345;-2;124;-30;1;0
1104.856;4764;23.8200;716674;158.887;-2;124;-28;1;0
1104.956;4764;23.8200;716965;158.951;-2;124;-29;1;0
1105.056;4765;23.8250;715139;158.546;-2;124;-28;1;0
1105.156;4766;23.8300;714288;158.358;-3;123;-28;1;0
1105.256;4766;23.8300;715407;158.606;-2;124;-30;1;0
1105.356;4767;23.8350;717678;159.109;-2;124;-29;1;0
1105.456;4768;23.8400;717301;159.026;-3;124;-29;1;0
1105.556;4768;23.8400;715230;158.566;-2;124;-28;1;0
1105.656;4769;23.8450;715319;158.586;-1;125;-28;1;0
1105.756;4770;23.8500;714987;158.513;-1;124;-29;1;0
1105.856;4770;23.8500;714428;158.389;-1;124;-28;1;0
1105.956;4771;23.8550;715580;158.644;-2;126;-28;1;0
1106.056;4772;23.8600;715896;158.714;-2;123;-28;1;0
1106.156;4772;23.8600;716658;158.883;-1;125;-29;1;0
1106.256;4773;23.8650;716555;158.860;-2;126;-29;1;0
1106.356;4774;23.8700;716513;158.851;-1;124;-29;1;0
1106.456;4774;23.8700;716160;158.773;-2;124;-29;1;0
1106.556;4775;23.8750;715941;158.724;-2;125;-28;1;0
1106.656;4776;23.8800;714971;158.509;-1;123;-29;1;0
1106.756;4776;23.8800;715901;158.715;-2;124;-29;1;0
1106.856;4777;23.8850;716157;158.772;-2;124;-29;1;0
1106.956;4778;23.8900;716152;158.771;-2;125;-28;1;0
1107.056;4778;23.8900;714608;158.429;-2;125;-29;1;0
1107.156;4779;23.8950;714658;158.440;-1;124;-29;1;0
1107.256;4780;23.9000;715897;158.714;-1;124;-29;1;0
1107.356;4780;23.9000;715438;158.613;-1;125;-29;1;0
1107.456;4781;23.9050;714189;158.336;-2;123;-29;1;0
1107.556;4782;23.9100;716199;158.781;-2;125;-28;1;0
1107.656;4782;23.9100;714749;158.460;-2;125;-29;1;0
1107.756;4783;23.9150;715117;158.541;-2;124;-29;1;0
1107.856;4784;23.9200;716016;158.741;-2;125;-29;1;0
1107.956;4784;23.9200;715600;158.649;-2;124;-28;1;0
1108.056;4785;23.9250;713647;158.216;-2;123;-28;1;0
1108.156;4786;23.9300;714084;158.312;-2;125;-28;1;0
1108.256;4786;23.9300;713829;158.256;-1;124;-29;1;0
1108.356;4787;23.9350;715672;158.664;-2;125;-29;1;0
1108.456;4788;23.9400;716643;158.880;-2;123;-28;1;0
1108.556;4788;23.9400;715085;158.534;-2;124;-29;1;0
1108.656;4789;23.9450;715258;158.573;-2;124;-29;1;0
1108.756;4790;23.9500;715252;158.571;-2;124;-29;1;0
1108.856;4790;23.9500;714848;158.482;-3;123;-28;1;0
1108.956;4791;23.9550;715863;158.707;-1;125;-28;1;0
1109.056;4792;23.9600;716310;158.806;-2;125;-29;1;0
1109.156;4792;23.9600;716545;158.858;-2;125;-29;1;0
1109.256;4793;23.9650;715861;158.706;-2;124;-29;1;0
1109.356;4794;23.9700;715569;158.642;-2;125;-28;1;0
1109.456;4794;23.9700;716797;158.914;-2;125;-29;1;0
1109.556;4795;23.9750;716843;158.924;-1;124;-27;1;0
1109.656;4796;23.9800;715330;158.589;-2;124;-29;1;0
1109.756;4796;23.9800;714476;158.399;-1;125;-28;1;0
1109.856;4797;23.9850;714631;158.434;-2;124;-28;1;0
1109.956;4798;23.9900;716005;158.738;-2;124;-29;1;0
1110.056;4798;23.9900;717658;159.105;-1;125;-28;1;0
1110.156;4799;23.9950;718818;159.362;-2;124;-28;1;0
1110.256;4800;24.0000;717265;159.018;-2;125;-29;1;0
1110.356;4800;24.0000;716818;158.919;-2;125;-28;1;0
1110.456;4801;24.0050;716073;158.753;-2;124;-29;1;0
1110.556;4802;24.0100;717020;158.963;-2;124;-28;1;0
1110.656;4802;24.0100;717579;159.087;-1;124;-30;1;0
1110.756;4803;24.0150;718312;159.250;-2;124;-28;1;0
1110.856;4804;24.0200;717856;159.149;-2;123;-28;1;0
1110.956;4804;24.0200;716529;158.854;-2;124;-28;1;0
1111.056;4805;24.0250;716160;158.773;-2;125;-28;1;0
1111.156;4806;24.0300;716555;158.860;-2;123;-29;1;0
1111.256;4806;24.0300;716401;158.826;-2;124;-29;1;0
1111.356;4807;24.0350;717034;158.966;-2;125;-28;1;0
1111.456;4808;24.0400;717789;159.134;-1;124;-29;1;0
1111.556;4808;24.0400;716536;158.856;-2;124;-29;1;0
1111.656;4809;24.0450;715730;158.677;-2;125;-29;1;0
1111.756;4810;24.0500;714611;158.429;-2;124;-29;1;0
1111.856;4810;24.0500;714905;158.494;-2;125;-28;1;0
1111.956;4811;24.0550;714121;158.321;-2;125;-29;1;0
1112.056;4812;24.0600;714771;158.465;-2;125;-29;1;0
1112.156;4812;24.0600;715039;158.524;-2;125;-29;1;0
1112.256;4813;24.0650;712524;157.967;-1;125;-28;1;0
1112.356;4814;24.0700;712879;158.045;-1;124;-29;1;0
1112.456;4814;24.0700;713427;158.167;-2;125;-29;1;0
1112.556;4815;24.0750;711774;157.800;-1;124;-29;1;0
1112.656;4816;24.0800;711168;157.666;-2;125;-29;1;0
1112.756;4816;24.0800;711653;157.773;-2;124;-29;1;0
1112.856;4817;24.0850;711208;157.675;-2;125;-28;1;0
1112.956;4818;24.0900;711527;157.746;-2;124;-28;1;0
1113.056;4818;24.0900;712104;157.873;-1;124;-29;1;0
1113.156;4819;24.0950;713881;158.267;-2;124;-28;1;0
1113.256;4820;24.1000;713147;158.105;-2;124;-28;1;0
1113.356;4820;24.1000;713209;158.118;-1;124;-27;1;0
1113.456;4821;24.1050;712126;157.878;-2;124;-29;1;0
1113.556;4822;24.1100;711156;157.663;-2;125;-29;1;0
1113.656;4822;24.1100;712276;157.912;-2;124;-28;1;0
1113.756;4823;24.1150;712612;157.986;-2;124;-28;1;0
1113.856;4824;24.1200;713527;158.189;-2;124;-29;1;0
1113.956;4824;24.1200;713527;158.189;-2;125;-29;1;0
1114.056;4825;24.1250;714292;158.359;-1;124;-29;1;0
1114.156;4826;24.1300;713851;158.261;-2;124;-29;1;0
1114.256;4826;24.1300;714794;158.470;-1;125;-29;1;0
1114.356;4827;24.1350;713398;158.160;-2;124;-28;1;0
1114.456;4828;24.1400;714228;158.344;-1;124;-30;1;0
1114.556;4828;24.1400;713832;158.257;-2;124;-28;1;0
1114.656;4829;24.1450;713548;158.194;-2;124;-29;1;0
1114.756;4830;24.1500;712599;157.983;-2;125;-28;1;0
1114.856;4830;24.1500;714441;158.392;-1;124;-29;1;0
1114.956;4831;24.1550;714669;158.442;-1;125;-29;1;0
1115.056;4832;24.1600;713960;158.285;-2;124;-29;1;0
1115.156;4832;24.1600;713298;158.138;-1;125;-28;1;0
1115.256;4833;24.1650;713788;158.247;-1;125;-28;1;0
1115.356;4834;24.1700;714309;158.362;-1;124;-29;1;0
1115.456;4834;24.1700;715461;158.618;-1;125;-30;1;0
1115.556;4835;24.1750;716170;158.775;-2;125;-28;1;0
1115.656;4836;24.1800;715298;158.582;-3;125;-29;1;0
1115.756;4836;24.1800;714087;158.313;-1;125;-28;1;0
1115.856;4837;24.1850;714746;158.459;-2;124;-29;1;0
1115.956;4838;24.1900;716140;158.768;-2;124;-29;1;0
1116.056;4838;24.1900;715869;158.708;-1;124;-29;1;0
1116.156;4839;24.1950;715775;158.687;-1;125;-29;1;0
1116.256;4840;24.2000;716240;158.790;-2;124;-29;1;0
1116.356;4840;24.2000;714982;158.512;-2;124;-28;1;0
1116.456;4841;24.2050;714674;158.443;-2;125;-29;1;0
1116.556;4842;24.2100;714874;158.488;-2;125;-28;1;0
1116.656;4842;24.2100;715217;158.564;-1;125;-29;1;0
1116.756;4843;24.2150;714571;158.420;-2;125;-29;1;0
1116.856;4844;24.2200;715333;158.589;-2;124;-28;1;0
1116.956;4844;24.2200;716085;158.756;-2;125;-29;1;0
1117.056;4845;24.2250;716991;158.957;-1;124;-28;1;0
1117.156;4846;24.2300;717048;158.970;-2;125;-29;1;0
1117.256;4846;24.2300;717094;158.980;-1;124;-29;1;0
1117.356;4847;24.2350;716521;158.853;-1;124;-28;1;0
1117.456;4848;24.2400;715975;158.732;-2;124;-29;1;0
1117.556;4848;24.2400;716816;158.918;-2;124;-29;1;0
1117.656;4849;24.2450;716750;158.903;-2;124;-29;1;0
1117.756;4850;24.2500;715558;158.639;-1;125;-29;1;0
1117.856;4850;24.2500;715255;158.572;-2;125;-29;1;0
1117.956;4851;24.2550;716424;158.831;-2;124;-29;1;0
1118.056;4852;24.2600;717593;159.090;-1;124;-29;1;0
1118.156;4852;24.2600;717946;159.169;-2;124;-30;1;0
1118.256;4853;24.2650;716253;158.793;-2;124;-29;1;0
1118.356;4854;24.2700;715751;158.682;-1;124;-28;1;0
1118.456;4854;24.2700;716836;158.923;-2;124;-28;1;0
1118.556;4855;24.2750;716674;158.887;-2;124;-29;1;0
1118.656;4856;24.2800;718060;159.194;-3;124;-29;1;0
1118.756;4856;24.2800;716654;158.882;-2;125;-30;1;0
1118.856;4857;24.2850;715463;158.618;-1;124;-29;1;0
1118.956;4858;24.2900;716310;158.806;-2;124;-29;1;0
1119.056;4858;24.2900;717288;159.023;-2;124;-28;1;0
1119.156;4859;24.2950;717392;159.046;-1;124;-28;1;0
1119.256;4860;24.3000;717415;159.051;-2;124;-28;1;0
1119.356;4860;24.3000;717602;159.092;-2;124;-29;1;0
1119.456;4861;24.3050;716841;158.924;-2;124;-29;1;0
1119.556;4862;24.3100;716004;158.738;-2;123;-29;1;0
1119.656;4862;24.3100;717164;158.995;-2;124;-28;1;0
1119.756;4863;24.3150;716773;158.909;-2;124;-29;1;0
1119.856;4864;24.3200;716295;158.803;-2;124;-29;1;0
1119.956;4864;24.3200;715985;158.734;-2;123;-29;1;0
1120.056;4865;24.3250;717017;158.963;-1;124;-28;1;0
1120.156;4866;24.3300;717174;158.997;-2;124;-29;1;0
1120.256;4866;24.3300;715527;158.632;-2;125;-28;1;0
1120.356;4867;24.3350;715404;158.605;-2;124;-28;1;0
1120.456;4868;24.3400;716629;158.877;-1;124;-29;1;0
1120.556;4868;24.3400;717304;159.026;-2;125;-29;1;0
1120.656;4869;24.3450;715903;158.716;-1;124;-28;1;0
1120.756;4870;24.3500;715640;158.657;-2;124;-26;1;0
1120.856;4870;24.3500;715066;158.530;-2;124;-29;1;0
1120.956;4871;24.3550;714871;158.487;-2;124;-29;1;0
1121.056;4872;24.3600;717429;159.054;-2;124;-29;1;0
1121.156;4872;24.3600;717154;158.993;-2;123;-29;1;0
1121.256;4873;24.3650;715458;158.617;-1;125;-29;1;0
1121.356;4874;24.3700;715737;158.679;-2;124;-29;1;0
1121.456;4874;24.3700;716967;158.952;-2;124;-28;1;0
1121.556;4875;24.3750;717372;159.041;-2;124;-29;1;0
1121.656;4876;24.3800;717192;159.001;-2;125;-29;1;0
1121.756;4876;24.3800;715509;158.628;-2;124;-28;1;0
1121.856;4877;24.3850;714896;158.492;-1;124;-28;1;0
1121.956;4878;24.3900;714621;158.431;-2;124;-29;1;0
1122.056;4878;24.3900;715745;158.681;-1;124;-28;1;0
1122.156;4879;24.3950;716514;158.851;-2;124;-28;1;0
1122.256;4880;24.4000;716764;158.907;-2;124;-29;1;0
1122.356;4880;24.4000;717315;159.029;-2;124;-28;1;0
1122.456;4881;24.4050;717013;158.962;-1;124;-29;1;0
1122.556;4882;24.4100;716096;158.758;-3;124;-28;1;0
1122.656;4882;24.4100;716611;158.873;-2;125;-28;1;0
1122.756;4883;24.4150;716369;158.819;-1;124;-28;1;0
1122.856;4884;24.4200;715976;158.732;-2;124;-28;1;0
1122.956;4884;24.4200;717258;159.016;-1;124;-29;1;0
1123.056;4885;24.4250;717146;158.991;-1;123;-29;1;0
1123.156;4886;24.4300;716232;158.789;-2;124;-29;1;0
1123.256;4886;24.4300;716515;158.851;-2;124;-30;1;0
1123.356;4887;24.4350;716395;158.825;-1;124;-28;1;0
1123.456;4888;24.4400;717777;159.131;-1;124;-30;1;0
1123.556;4888;24.4400;717797;159.136;-1;124;-27;1;0
1123.656;4889;24.4450;716092;158.758;-2;124;-28;1;0
1123.756;4890;24.4500;715635;158.656;-2;124;-29;1;0
1123.856;4890;24.4500;717398;159.047;-2;124;-29;1;0
1123.956;4891;24.4550;717181;158.999;-2;124;-29;1;0
1124.056;4892;24.4600;717438;159.056;-1;124;-28;1;0
1124.156;4892;24.4600;718021;159.185;-1;123;-29;1;0
1124.256;4893;24.4650;717420;159.052;-1;124;-29;1;0
1124.356;4894;24.4700;716575;158.865;-2;124;-29;1;0
1124.456;4894;24.4700;717344;159.035;-2;124;-29;1;0
1124.556;4895;24.4750;715844;158.703;-1;125;-29;1;0
1124.656;4896;24.4800;715653;158.660;-2;125;-28;1;0
1124.756;4896;24.4800;716755;158.905;-2;125;-29;1;0
1124.856;4897;24.4850;716678;158.888;-2;125;-28;1;0
1124.956;4898;24.4900;716863;158.929;-2;124;-30;1;0
1125.056;4898;24.4900;716865;158.929;-2;124;-28;1;0
1125.156;4899;24.4950;718050;159.192;-2;125;-29;1;0
1125.256;4900;24.5000;718465;159.284;-1;124;-29;1;0
1125.356;4900;24.5000;718172;159.219;-2;124;-29;1;0
1125.456;4901;24.5050;718057;159.193;-2;124;-29;1;0
1125.556;4902;24.5100;717445;159.058;-2;124;-29;1;0
1125.656;4902;24.5100;717142;158.990;-2;124;-28;1;0
1125.756;4903;24.5150;717943;159.168;-2;125;-29;1;0
1125.856;4904;24.5200;719049;159.413;-2;124;-29;1;0
1125.956;4904;24.5200;718246;159.235;-2;124;-27;1;0
1126.056;4905;24.5250;717778;159.131;-1;124;-29;1;0
1126.156;4906;24.5300;717781;159.132;-2;125;-29;1;0
1126.256;4906;24.5300;718472;159.285;-1;125;-29;1;0
1126.356;4907;24.5350;718834;159.365;-2;124;-29;1;0
1126.456;4908;24.5400;717679;159.109;-2;125;-29;1;0
1126.556;4908;24.5400;716425;158.831;-2;125;-29;1;0
1126.656;4909;24.5450;716528;158.854;-3;124;-29;1;0
1126.756;4910;24.5500;716613;158.873;-3;125;-29;1;0
1126.856;4910;24.5500;717446;159.058;-1;123;-28;1;0
1126.956;4911;24.5550;717874;159.153;-1;124;-28;1;0
1127.056;4912;24.5600;718694;159.334;-2;124;-28;1;0
1127.156;4912;24.5600;718290;159.245;-1;124;-28;1;0
1127.256;4913;24.5650;717705;159.115;-2;124;-29;1;0
1127.356;4914;24.5700;717549;159.081;-1;124;-29;1;0
1127.456;4914;24.5700;717603;159.093;-2;124;-29;1;0
1127.556;4915;24.5750;717077;158.976;-2;124;-29;1;0
1127.656;4916;24.5800;716674;158.887;-2;124;-29;1;0
1127.756;4916;24.5800;717727;159.120;-2;124;-28;1;0
1127.856;4917;24.5850;718247;159.235;-1;124;-27;1;0
1127.956;4918;24.5900;717100;158.981;-2;124;-28;1;0
1128.056;4918;24.5900;717769;159.129;-1;124;-29;1;0
1128.156;4919;24.5950;718444;159.279;-2;124;-29;1;0
1128.256;4920;24.6000;718257;159.238;-1;124;-29;1;0
1128.356;4920;24.6000;717750;159.125;-2;124;-30;1;0
1128.456;4921;24.6050;717730;159.121;-1;124;-29;1;0
1128.556;4922;24.6100;716914;158.940;-2;124;-29;1;0
1128.656;4922;24.6100;717199;159.003;-1;123;-29;1;0
1128.756;4923;24.6150;718384;159.266;-1;123;-28;1;0
1128.856;4924;24.6200;718960;159.393;-3;124;-28;1;0
1128.956;4924;24.6200;716768;158.907;-3;124;-29;1;0
1129.056;4925;24.6250;716068;158.752;-1;124;-29;1;0
1129.156;4926;24.6300;717991;159.179;-2;124;-28;1;0
1129.256;4926;24.6300;719232;159.454;-1;124;-28;1;0
1129.356;4927;24.6350;718943;159.390;-1;124;-28;1;0
1129.456;4928;24.6400;717176;158.998;-1;124;-28;1;0
1129.556;4928;24.6400;716217;158.785;-1;124;-28;1;0
1129.656;4929;24.6450;715302;158.582;-2;125;-29;1;0
1129.756;4930;24.6500;715511;158.629;-2;123;-30;1;0
1129.856;4930;24.6500;716395;158.825;-2;124;-29;1;0
1129.956;4931;24.6550;716016;158.741;-2;124;-29;1;0
1130.056;4932;24.6600;715626;158.654;-2;124;-28;1;0
1130.156;4932;24.6600;715232;158.567;-2;124;-29;1;0
1130.256;4933;24.6650;713738;158.236;-1;124;-29;1;0
1130.356;4934;24.6700;714210;158.340;-1;123;-29;1;0
1130.456;4934;24.6700;715222;158.565;-2;124;-28;1;0
1130.556;4935;24.6750;715474;158.621;-1;124;-28;1;0
1130.656;4936;24.6800;716039;158.746;-1;124;-28;1;0
1130.756;4936;24.6800;715873;158.709;-2;124;-28;1;0
1130.856;4937;24.6850;716299;158.803;-1;124;-29;1;0
1130.956;4938;24.6900;716017;158.741;-2;124;-28;1;0
1131.056;4938;24.6900;716245;158.792;-2;125;-29;1;0
1131.156;4939;24.6950;716567;158.863;-2;125;-29;1;0
1131.256;4940;24.7000;717079;158.976;-2;124;-29;1;0
1131.356;4940;24.7000;716196;158.781;-2;124;-29;1;0
1131.456;4941;24.7050;715618;158.653;-2;125;-28;1;0
1131.556;4942;24.7100;716034;158.745;-2;124;-28;1;0
1131.656;4942;24.7100;717128;158.987;-2;125;-29;1;0
1131.756;4943;24.7150;717866;159.151;-1;125;-29;1;0
1131.856;4944;24.7200;718258;159.238;-2;124;-29;1;0
1131.956;4944;24.7200;718565;159.306;-2;125;-28;1;0
1132.056;4945;24.7250;719089;159.422;-2;125;-30;1;0
1132.156;4946;24.7300;719117;159.428;-2;124;-28;1;0
1132.256;4946;24.7300;718118;159.207;-1;125;-29;1;0
1132.356;4947;24.7350;717714;159.117;-1;125;-29;1;0
1132.456;4948;24.7400;718631;159.320;-1;124;-28;1;0
1132.556;4948;24.7400;718574;159.308;-1;125;-29;1;0
1132.656;4949;24.7450;716007;158.739;-2;124;-28;1;0
1132.756;4950;24.7500;715657;158.661;-1;125;-28;1;0
1132.856;4950;24.7500;717233;159.011;-1;125;-29;1;0
1132.956;4951;24.7550;718434;159.277;-1;124;-29;1;0
1133.056;4952;24.7600;719733;159.565;-2;125;-28;1;0
1133.156;4952;24.7600;719740;159.566;-2;124;-29;1;0
1133.256;4953;24.7650;717924;159.164;-2;124;-29;1;0
1133.356;4954;24.7700;717800;159.136;-1;124;-28;1;0
1133.456;4954;24.7700;718040;159.189;-2;124;-28;1;0
1133.556;4955;24.7750;718799;159.358;-2;125;-28;1;0
1133.656;4956;24.7800;718724;159.341;-2;124;-28;1;0
1133.756;4956;24.7800;718274;159.241;-1;124;-29;1;0
1133.856;4957;24.7850;718164;159.217;-2;124;-29;1;0
1133.956;4958;24.7900;718675;159.330;-2;125;-29;1;0
1134.056;4958;24.7900;718877;159.375;-1;124;-28;1;0
1134.156;4959;24.7950;719792;159.578;-1;124;-28;1;0
1134.256;4960;24.8000;719631;159.542;-2;124;-28;1;0
1134.356;4960;24.8000;719092;159.423;-2;125;-28;1;0
1134.456;4961;24.8050;718404;159.270;-2;124;-29;1;0
1134.556;4962;24.8100;717996;159.180;-2;123;-28;1;0
1134.656;4962;24.8100;719404;159.492;-1;124;-28;1;0
1134.756;4963;24.8150;720264;159.683;-1;125;-28;1;0
1134.856;4964;24.8200;720199;159.668;-2;124;-28;1;0
1134.956;4964;24.8200;720740;159.788;-2;124;-28;1;0
1135.056;4965;24.8250;718739;159.344;-1;125;-30;1;0
1135.156;4966;24.8300;718725;159.341;-2;124;-28;1;0
1135.256;4966;24.8300;719636;159.543;-2;125;-28;1;0
1135.356;4967;24.8350;719551;159.524;-2;125;-28;1;0
1135.456;4968;24.8400;720595;159.756;-2;125;-28;1;0
1135.556;4968;24.8400;720252;159.680;-2;123;-27;1;0
1135.656;4969;24.8450;719150;159.436;-2;124;-29;1;0
1135.756;4970;24.8500;718386;159.266;-1;124;-28;1;0
1135.856;4970;24.8500;719878;159.597;-1;123;-28;1;0
1135.956;4971;24.8550;720935;159.831;-1;124;-28;1;0
1136.056;4972;24.8600;720649;159.768;-1;124;-28;1;0
1136.156;4972;24.8600;720459;159.726;-1;124;-29;1;0
1136.256;4973;24.8650;719660;159.549;-1;124;-28;1;0
1136.356;4974;24.8700;719134;159.432;-2;124;-28;1;0
1136.456;4974;24.8700;720017;159.628;-2;124;-29;1;0
1136.556;4975;24.8750;719838;159.588;-3;124;-28;1;0
1136.656;4976;24.8800;720373;159.707;-1;124;-29;1;0
1136.756;4976;24.8800;720884;159.820;-1;124;-28;1;0
1136.856;4977;24.8850;719534;159.521;-2;125;-29;1;0
1136.956;4978;24.8900;720128;159.652;-2;125;-28;1;0
1137.056;4978;24.8900;721017;159.849;-1;124;-30;1;0
1137.156;4979;24.8950;720073;159.640;-2;123;-29;1;0
1137.256;4980;24.9000;719872;159.596;-2;124;-28;1;0
1137.356;4980;24.9000;719783;159.576;-2;124;-29;1;0
1137.456;4981;24.9050;719657;159.548;-2;124;-29;1;0
1137.556;4982;24.9100;719635;159.543;-1;123;-29;1;0
1137.656;4982;24.9100;720458;159.726;-2;124;-29;1;0
1137.756;4983;24.9150;720146;159.656;-1;124;-29;1;0
1137.856;4984;24.9200;720882;159.820;-2;124;-29;1;0
1137.956;4984;24.9200;720882;159.820;-1;124;-30;1;0
1138.056;4985;24.9250;720877;159.818;-2;125;-29;1;0
1138.156;4986;24.9300;720613;159.760;-2;124;-29;1;0
1138.256;4986;24.9300;719524;159.518;-1;124;-29;1;0
1138.356;4987;24.9350;720101;159.646;-2;124;-30;1;0
1138.456;4988;24.9400;720616;159.761;-1;124;-29;1;0
1138.556;4988;24.9400;719609;159.537;-2;124;-28;1;0
1138.656;4989;24.9450;718833;159.365;-1;124;-29;1;0
1138.756;4990;24.9500;718127;159.209;-2;124;-28;1;0
1138.856;4990;24.9500;719654;159.547;-2;125;-29;1;0
1138.956;4991;24.9550;720164;159.660;-1;125;-28;1;0
1139.056;4992;24.9600;720973;159.840;-1;124;-28;1;0
1139.156;4992;24.9600;719450;159.502;-1;124;-28;1;0
1139.256;4993;24.9650;718337;159.255;-2;125;-30;1;0
1139.356;4994;24.9700;718463;159.283;-2;125;-28;1;0
1139.456;4994;24.9700;719024;159.408;-2;125;-29;1;0
1139.556;4995;24.9750;719093;159.423;-1;124;-29;1;0
1139.656;4996;24.9800;720766;159.794;-2;124;-28;1;0
1139.756;4996;24.9800;721052;159.857;-2;125;-29;1;0
1139.856;4997;24.9850;719423;159.496;-2;125;-28;1;0
1139.956;4998;24.9900;717808;159.138;-2;124;-28;1;0
1140.056;4998;24.9900;719109;159.426;-1;125;-28;1;0
1140.156;4999;24.9950;717914;159.162;-2;124;-29;1;0
1140.256;5000;25.0000;717661;159.105;-1;125;-30;1;0
1140.356;5000;25.0000;719205;159.448;-1;125;-28;1;0
1140.456;5001;25.0050;718439;159.278;-3;124;-29;1;0
1140.556;5002;25.0100;717618;159.096;-1;124;-29;1;0
1140.656;5002;25.0100;718156;159.215;-1;124;-29;1;0
1140.756;5003;25.0150;719126;159.430;-1;124;-29;1;0
1140.856;5004;25.0200;718821;159.363;-1;124;-30;1;0
1140.956;5004;25.0200;718509;159.293;-1;124;-28;1;0
1141.056;5005;25.0250;717102;158.982;-1;124;-29;1;0
1141.156;5006;25.0300;717595;159.091;-1;124;-28;1;0
1141.256;5006;25.0300;719095;159.423;-2;125;-29;1;0
1141.356;5007;25.0350;719967;159.617;-2;125;-30;1;0
1141.456;5008;25.0400;719657;159.548;-2;124;-28;1;0
1141.556;5008;25.0400;719007;159.404;-2;124;-29;1;0
1141.656;5009;25.0450;718695;159.335;-2;124;-29;1;0
1141.756;5010;25.0500;718723;159.341;-2;124;-30;1;0
1141.856;5010;25.0500;719003;159.403;-2;124;-29;1;0
1141.956;5011;25.0550;719069;159.418;-2;124;-28;1;0
1142.056;5012;25.0600;718618;159.318;-2;124;-29;1;0
1142.156;5012;25.0600;719224;159.452;-2;124;-29;1;0
1142.256;5013;25.0650;720076;159.641;-2;125;-28;1;0
1142.356;5014;25.0700;719410;159.493;-3;124;-30;1;0
1142.456;5014;25.0700;718733;159.343;-1;124;-28;1;0
1142.556;5015;25.0750;718569;159.307;-2;124;-29;1;0
1142.656;5016;25.0800;719059;159.415;-2;124;-29;1;0
1142.756;5016;25.0800;718750;159.347;-2;125;-29;1;0
1142.856;5017;25.0850;719491;159.511;-2;124;-29;1;0
1142.956;5018;25.0900;719019;159.407;-2;124;-29;1;0
1143.056;5018;25.0900;719827;159.586;-2;125;-29;1;0
1143.156;5019;25.0950;720660;159.770;-1;125;-29;1;0
1143.256;5020;25.1000;719171;159.440;-2;124;-28;1;0
1143.356;5020;25.1000;718932;159.387;-2;125;-28;1;0
1143.456;5021;25.1050;718167;159.218;-2;123;-28;1;0
1143.556;5022;25.1100;717834;159.144;-2;124;-28;1;0
1143.656;5022;25.1100;719286;159.466;-2;125;-28;1;0
1143.756;5023;25.1150;719565;159.528;-1;124;-30;1;0
1143.856;5024;25.1200;719024;159.408;-2;124;-28;1;0
1143.956;5024;25.1200;718094;159.201;-2;124;-30;1;0
1144.056;5025;25.1250;717861;159.150;-2;125;-29;1;0
1144.156;5026;25.1300;717908;159.160;-1;124;-29;1;0
1144.256;5026;25.1300;717807;159.138;-2;124;-28;1;0
1144.356;5027;25.1350;718157;159.215;-2;124;-29;1;0
1144.456;5028;25.1400;718989;159.400;-2;124;-29;1;0
1144.556;5028;25.1400;718009;159.183;-2;125;-28;1;0
1144.656;5029;25.1450;719373;159.485;-2;124;-29;1;0
1144.756;5030;25.1500;718516;159.295;-2;124;-29;1;0
1144.856;5030;25.1500;718152;159.214;-2;124;-29;1;0
1144.956;5031;25.1550;717625;159.097;-1;124;-29;1;0
1145.056;5032;25.1600;719621;159.540;-2;124;-29;1;0
1145.156;5032;25.1600;719415;159.494;-1;124;-29;1;0
1145.256;5033;25.1650;720155;159.658;-2;125;-29;1;0
1145.356;5034;25.1700;719551;159.524;-2;125;-28;1;0
1145.456;5034;25.1700;720004;159.625;-1;125;-29;1;0
1145.556;5035;25.1750;720490;159.733;-1;124;-29;1;0
1145.656;5036;25.1800;721103;159.869;-2;125;-29;1;0
1145.756;5036;25.1800;720589;159.755;-2;124;-29;1;0
1145.856;5037;25.1850;719488;159.510;-2;125;-29;1;0
1145.956;5038;25.1900;718726;159.342;-2;124;-29;1;0
1146.056;5038;25.1900;720253;159.680;-2;124;-29;1;0
1146.156;5039;25.1950;721540;159.965;-1;124;-30;1;0
1146.256;5040;25.2000;722822;160.250;-1;124;-28;1;0
1146.356;5040;25.2000;720251;159.680;-1;126;-28;1;0
1146.456;5041;25.2050;718514;159.295;-2;125;-29;1;0
1146.556;5042;25.2100;718556;159.304;-1;124;-28;1;0
1146.656;5042;25.2100;719391;159.489;-1;124;-29;1;0
1146.756;5043;25.2150;720537;159.743;-1;124;-29;1;0
1146.856;5044;25.2200;720325;159.696;-1;124;-29;1;0
1146.956;5044;25.2200;721238;159.898;-2;124;-29;1;0
1147.056;5045;25.2250;720082;159.642;-2;124;-28;1;0
1147.156;5046;25.2300;718884;159.377;-1;124;-29;1;0
1147.256;5046;25.2300;720090;159.644;-2;124;-29;1;0
1147.356;5047;25.2350;720533;159.742;-2;124;-29;1;0
1147.456;5048;25.2400;719882;159.598;-2;125;-28;1;0
1147.556;5048;25.2400;719279;159.464;-2;124;-29;1;0
1147.656;5049;25.2450;718635;159.321;-2;124;-28;1;0
1147.756;5050;25.2500;718469;159.285;-2;124;-28;1;0
1147.856;5050;25.2500;719302;159.469;-2;124;-29;1;0
1147.956;5051;25.2550;719647;159.546;-1;124;-28;1;0
1148.056;5052;25.2600;720047;159.634;-2;124;-29;1;0
1148.156;5052;25.2600;719669;159.551;-2;124;-29;1;0
1148.256;5053;25.2650;719625;159.541;-2;124;-28;1;0
1148.356;5054;25.2700;718375;159.264;-2;124;-29;1;0
1148.456;5054;25.2700;719135;159.432;-2;125;-29;1;0
1148.556;5055;25.2750;719653;159.547;-2;124;-28;1;0
1148.656;5056;25.2800;720620;159.761;-1;124;-30;1;0
1148.756;5056;25.2800;719968;159.617;-2;124;-29;1;0
1148.856;5057;25.2850;719815;159.583;-1;124;-29;1;0
1148.956;5058;25.2900;720183;159.665;-1;124;-29;1;0
1149.056;5058;25.2900;718079;159.198;-2;124;-28;1;0
1149.156;5059;25.2950;717804;159.137;-2;124;-29;1;0
1149.256;5060;25.3000;718954;159.392;-2;124;-29;1;0
1149.356;5060;25.3000;719397;159.490;-2;124;-28;1;0
1149.456;5061;25.3050;718209;159.227;-1;124;-28;1;0
1149.556;5062;25.3100;716565;158.862;-2;124;-28;1;0
1149.656;5062;25.3100;716734;158.900;-2;125;-28;1;0
1149.756;5063;25.3150;716619;158.874;-1;124;-29;1;0
1149.856;5064;25.3200;717052;158.970;-2;125;-28;1;0
1149.956;5064;25.3200;717680;159.110;-1;124;-29;1;0
1150.056;5065;25.3250;717603;159.093;-2;124;-29;1;0
1150.156;5066;25.3300;716587;158.867;-3;123;-29;1;0
1150.256;5066;25.3300;716992;158.957;-2;125;-29;1;0
1150.356;5067;25.3350;716340;158.813;-2;124;-30;1;0
1150.456;5068;25.3400;717291;159.023;-1;125;-28;1;0
1150.556;5068;25.3400;717214;159.006;-2;124;-28;1;0
1150.656;5069;25.3450;715623;158.654;-2;125;-28;1;0
1150.756;5070;25.3500;714838;158.480;-1;124;-29;1;0
1150.856;5070;25.3500;716201;158.782;-1;125;-29;1;0
1150.956;5071;25.3550;717894;159.157;-2;124;-29;1;0
1151.056;5072;25.3600;719056;159.415;-1;124;-29;1;0
1151.156;5072;25.3600;717720;159.119;-2;124;-28;1;0
1151.256;5073;25.3650;716540;158.857;-2;124;-29;1;0
1151.356;5074;25.3700;714955;158.506;-2;124;-29;1;0
1151.456;5074;25.3700;716746;158.903;-2;124;-29;1;0
1151.556;5075;25.3750;717874;159.153;-2;124;-29;1;0
1151.656;5076;25.3800;716499;158.848;-1;124;-29;1;0
1151.756;5076;25.3800;716692;158.891;-1;125;-29;1;0
1151.856;5077;25.3850;716476;158.843;-1;124;-30;1;0
1151.956;5078;25.3900;717237;159.011;-1;124;-29;1;0
1152.056;5078;25.3900;716573;158.864;-2;124;-29;1;0
1152.156;5079;25.3950;716814;158.918;-2;124;-29;1;0
1152.256;5080;25.4000;717545;159.080;-2;124;-29;1;0
1152.356;5080;25.4000;716356;158.816;-2;124;-29;1;0
1152.456;5081;25.4050;717030;158.966;-2;125;-29;1;0
1152.556;5082;25.4100;717751;159.125;-2;124;-29;1;0
1152.656;5082;25.4100;718423;159.274;-1;125;-29;1;0
1152.756;5083;25.4150;717488;159.067;-1;124;-29;1;0
1152.856;5084;25.4200;717311;159.028;-1;124;-29;1;0
1152.956;5084;25.4200;717267;159.018;-1;125;-29;1;0
1153.056;5085;25.4250;717188;159.001;-1;124;-30;1;0
1153.156;5086;25.4300;718244;159.235;-2;124;-29;1;0
1153.256;5086;25.4300;718015;159.184;-2;124;-29;1;0
1153.356;5087;25.4350;718367;159.262;-2;124;-29;1;0
1153.456;5088;25.4400;718182;159.221;-2;124;-29;1;0
1153.556;5088;25.4400;718687;159.333;-1;124;-28;1;0
1153.656;5089;25.4450;718297;159.246;-2;124;-29;1;0
1153.756;5090;25.4500;718251;159.236;-1;124;-28;1;0
1153.856;5090;25.4500;718935;159.388;-2;125;-28;1;0
1153.956;5091;25.4550;719266;159.461;-2;124;-29;1;0
1154.056;5092;25.4600;720092;159.644;-1;124;-29;1;0
1154.156;5092;25.4600;719427;159.497;-2;124;-28;1;0
1154.256;5093;25.4650;717873;159.152;-2;125;-29;1;0
1154.356;5094;25.4700;718822;159.363;-2;124;-28;1;0
1154.456;5094;25.4700;719625;159.541;-2;124;-29;1;0
1154.556;5095;25.4750;720404;159.714;-2;125;-29;1;0
1154.656;5096;25.4800;719228;159.453;-1;124;-29;1;0
1154.756;5096;25.4800;719368;159.484;-1;123;-29;1;0
1154.856;5097;25.4850;719151;159.436;-1;124;-29;1;0
1154.956;5098;25.4900;719909;159.604;-1;123;-28;1;0
1155.056;5098;25.4900;720052;159.636;-1;124;-29;1;0
1155.156;5099;25.4950;719516;159.517;-2;124;-28;1;0
1155.256;5100;25.5000;721136;159.876;-1;124;-28;1;0
1155.356;5100;25.5000;720841;159.810;-2;124;-29;1;0
1155.456;5101;25.5050;720075;159.641;-2;123;-28;1;0
1155.556;5102;25.5100;719671;159.551;-2;123;-30;1;0
1155.656;5102;25.5100;720079;159.642;-2;125;-29;1;0
1155.756;5103;25.5150;719513;159.516;-2;124;-29;1;0
1155.856;5104;25.5200;719970;159.617;-2;125;-29;1;0
1155.956;5104;25.5200;719321;159.473;-2;124;-28;1;0
1156.056;5105;25.5250;718989;159.400;-2;125;-29;1;0
1156.156;5106;25.5300;718831;159.365;-3;125;-28;1;0
1156.256;5106;25.5300;718873;159.374;-2;125;-28;1;0
1156.356;5107;25.5350;719923;159.607;-2;125;-29;1;0
1156.456;5108;25.5400;718931;159.387;-2;124;-29;1;0
1156.556;5108;25.5400;718773;159.352;-2;125;-29;1;0
1156.656;5109;25.5450;719704;159.558;-3;124;-29;1;0
1156.756;5110;25.5500;720424;159.718;-1;124;-29;1;0
1156.856;5110;25.5500;721205;159.891;-2;124;-29;1;0
1156.956;5111;25.5550;720836;159.809;-2;125;-28;1;0
1157.056;5112;25.5600;719854;159.592;-1;124;-29;1;0
1157.156;5112;25.5600;718383;159.266;-2;123;-28;1;0
1157.256;5113;25.5650;720133;159.653;0;124;-28;1;0
1157.356;5114;25.5700;718709;159.338;-2;124;-28;1;0
1157.456;5114;25.5700;719258;159.459;-1;124;-30;1;0
1157.556;5115;25.5750;719471;159.507;-1;124;-28;1;0
1157.656;5116;25.5800;719464;159.505;-2;124;-30;1;0
1157.756;5116;25.5800;720808;159.803;-2;125;-28;1;0
1157.856;5117;25.5850;720151;159.657;-2;123;-29;1;0
1157.956;5118;25.5900;718497;159.291;-1;125;-29;1;0
1158.056;5118;25.5900;720310;159.693;-2;124;-28;1;0
1158.156;5119;25.5950;720642;159.766;-2;123;-29;1;0
1158.256;5120;25.6000;721380;159.930;-1;125;-29;1;0
1158.356;5120;25.6000;720581;159.753;-2;124;-28;1;0
1158.456;5121;25.6050;718947;159.391;-1;125;-28;1;0
1158.556;5122;25.6100;719994;159.623;-2;124;-29;1;0
1158.656;5122;25.6100;719880;159.597;-1;124;-28;1;0
1158.756;5123;25.6150;720294;159.689;-1;124;-29;1;0
1158.856;5124;25.6200;721599;159.978;-2;123;-27;1;0
1158.956;5124;25.6200;720839;159.810;-1;123;-29;1;0
1159.056;5125;25.6250;722075;160.084;-2;125;-29;1;0
1159.156;5126;25.6300;721138;159.876;-1;124;-28;1;0
1159.256;5126;25.6300;720952;159.835;-1;124;-28;1;0
1159.356;5127;25.6350;721356;159.925;-2;125;-29;1;0
1159.456;5128;25.6400;721762;160.015;-1;123;-29;1;0
1159.556;5128;25.6400;721086;159.865;-1;124;-30;1;0
1159.656;5129;25.6450;720553;159.747;-2;125;-29;1;0
1159.756;5130;25.6500;720823;159.806;-2;124;-29;1;0
1159.856;5130;25.6500;720790;159.799;-2;123;-29;1;0
1159.956;5131;25.6550;719697;159.557;-2;125;-29;1;0
1160.056;5132;25.6600;719490;159.511;-1;124;-29;1;0
1160.156;5132;25.6600;719416;159.495;-1;124;-29;1;0
1160.256;5133;25.6650;719345;159.479;-2;124;-29;1;0
1160.356;5134;25.6700;719554;159.525;-1;124;-29;1;0
1160.456;5134;25.6700;720059;159.637;-2;124;-28;1;0
1160.556;5135;25.6750;721106;159.869;-2;124;-29;1;0
1160.656;5136;25.6800;721574;159.973;-2;125;-28;1;0
1160.756;5136;25.6800;721390;159.932;-2;123;-29;1;0
1160.856;5137;25.6850;720231;159.675;-2;123;-30;1;0
1160.956;5138;25.6900;719653;159.547;-1;125;-29;1;0
1161.056;5138;25.6900;720247;159.679;-2;124;-29;1;0
1161.156;5139;25.6950;721436;159.942;-1;126;-28;1;0
1161.256;5140;25.7000;719911;159.604;-1;125;-29;1;0
1161.356;5140;25.7000;719203;159.447;-2;123;-28;1;0
1161.456;5141;25.7050;719008;159.404;-2;124;-29;1;0
1161.556;5142;25.7100;720116;159.650;0;124;-28;1;0
1161.656;5142;25.7100;720861;159.815;-2;124;-27;1;0
1161.756;5143;25.7150;720026;159.630;-2;125;-28;1;0
1161.856;5144;25.7200;720828;159.808;-2;123;-29;1;0
1161.956;5144;25.7200;721737;160.009;-2;123;-29;1;0
1162.056;5145;25.7250;719436;159.499;-2;125;-29;1;0
1162.156;5146;25.7300;719731;159.564;-2;125;-30;1;0
1162.256;5146;25.7300;720713;159.782;-2;125;-28;1;0
1162.356;5147;25.7350;719734;159.565;-2;124;-28;1;0
1162.456;5148;25.7400;719817;159.583;-1;124;-29;1;0
1162.556;5148;25.7400;719787;159.577;-2;126;-29;1;0
1162.656;5149;25.7450;718579;159.309;-1;125;-29;1;0
1162.756;5150;25.7500;718385;159.266;-1;124;-28;1;0
1162.856;5150;25.7500;718153;159.215;-2;124;-29;1;0
1162.956;5151;25.7550;719356;159.481;-2;124;-29;1;0
1163.056;5152;25.7600;719864;159.594;-3;124;-29;1;0
1163.156;5152;25.7600;719095;159.423;-1;124;-28;1;0
1163.256;5153;25.7650;718371;159.263;-1;123;-29;1;0
1163.356;5154;25.7700;718635;159.321;-2;124;-29;1;0
1163.456;5154;25.7700;719796;159.579;-2;124;-28;1;0
1163.556;5155;25.7750;719996;159.623;-2;123;-29;1;0
1163.656;5156;25.7800;720732;159.786;-1;124;-29;1;0
1163.756;5156;25.7800;719676;159.552;-2;124;-28;1;0
1163.856;5157;25.7850;719268;159.462;-2;125;-27;1;0
1163.956;5158;25.7900;719009;159.404;-2;124;-29;1;0
1164.056;5158;25.7900;719552;159.525;-2;124;-28;1;0
1164.156;5159;25.7950;719399;159.491;-1;124;-29;1;0
1164.256;5160;25.8000;721465;159.949;-2;124;-29;1;0
1164.356;5160;25.8000;720255;159.681;-2;125;-29;1;0
1164.456;5161;25.8050;721776;160.018;-2;124;-29;1;0
1164.556;5162;25.8100;720246;159.679;-2;125;-28;1;0
1164.656;5162;25.8100;720595;159.756;-1;125;-29;1;0
1164.756;5163;25.8150;721204;159.891;-2;124;-28;1;0
1164.856;5164;25.8200;720617;159.761;-2;124;-29;1;0
1164.956;5164;25.8200;721397;159.934;-2;125;-29;1;0
1165.056;5165;25.8250;720025;159.630;-1;125;-29;1;0
1165.156;5166;25.8300;720301;159.691;-2;123;-28;1;0
1165.256;5166;25.8300;719780;159.575;-1;125;-29;1;0
1165.356;5167;25.8350;721060;159.859;-3;125;-28;1;0
1165.456;5168;25.8400;721216;159.894;-2;125;-29;1;0
1165.556;5168;25.8400;721363;159.926;-2;124;-28;1;0
1165.656;5169;25.8450;721299;159.912;-3;124;-28;1;0
1165.756;5170;25.8500;720241;159.677;-2;124;-28;1;0
1165.856;5170;25.8500;719610;159.538;-2;124;-29;1;0
1165.956;5171;25.8550;720767;159.794;-2;125;-29;1;0
1166.056;5172;25.8600;720645;159.767;-1;124;-29;1;0
1166.156;5172;25.8600;720419;159.717;-2;125;-29;1;0
1166.256;5173;25.8650;719511;159.516;-1;124;-29;1;0
1166.356;5174;25.8700;718747;159.346;-2;124;-30;1;0
1166.456;5174;25.8700;719942;159.611;-1;125;-29;1;0
1166.556;5175;25.8750;721090;159.866;-1;124;-29;1;0
1166.656;5176;25.8800;720987;159.843;-2;124;-29;1;0
1166.756;5176;25.8800;721067;159.861;-2;125;-29;1;0
1166.856;5177;25.8850;720683;159.775;-2;124;-29;1;0
1166.956;5178;25.8900;719159;159.438;-2;124;-29;1;0
1167.056;5178;25.8900;719030;159.409;-2;125;-29;1;0
1167.156;5179;25.8950;718237;159.233;-2;124;-28;1;0
1167.256;5180;25.9000;719942;159.611;-1;124;-28;1;0
1167.356;5180;25.9000;720460;159.726;-1;124;-28;1;0
1167.456;5181;25.9050;719648;159.546;-1;124;-28;1;0
1167.556;5182;25.9100;718651;159.325;-2;124;-29;1;0
1167.656;5182;25.9100;720695;159.778;-1;125;-29;1;0
1167.756;5183;25.9150;719890;159.600;-1;124;-29;1;0
1167.856;5184;25.9200;720101;159.646;-3;125;-28;1;0
1167.956;5184;25.9200;719688;159.555;-2;123;-29;1;0
1168.056;5185;25.9250;719564;159.527;-1;125;-28;1;0
1168.156;5186;25.9300;719372;159.485;-1;124;-29;1;0
1168.256;5186;25.9300;719384;159.487;-3;123;-29;1;0
1168.356;5187;25.9350;718675;159.330;-2;125;-29;1;0
1168.456;5188;25.9400;718276;159.242;-2;123;-29;1;0
1168.556;5188;25.9400;718542;159.301;-1;123;-29;1;0
1168.656;5189;25.9450;718180;159.221;-1;125;-29;1;0
1168.756;5190;25.9500;718886;159.377;-1;124;-28;1;0
1168.856;5190;25.9500;718678;159.331;-2;123;-28;1;0
1168.956;5191;25.9550;718109;159.205;-2;125;-29;1;0
1169.056;5192;25.9600;718452;159.281;-2;123;-29;1;0
1169.156;5192;25.9600;718864;159.372;-3;124;-28;1;0
1169.256;5193;25.9650;716917;158.940;-2;125;-28;1;0
1169.356;5194;25.9700;716857;158.927;-1;126;-29;1;0
1169.456;5194;25.9700;716147;158.770;-1;124;-30;1;0
1169.556;5195;25.9750;716157;158.772;-1;125;-28;1;0
1169.656;5196;25.9800;714960;158.507;-2;125;-29;1;0
1169.756;5196;25.9800;714758;158.462;-2;124;-28;1;0
1169.856;5197;25.9850;715147;158.548;-3;124;-29;1;0
1169.956;5198;25.9900;715216;158.563;-2;125;-28;1;0
1170.056;5198;25.9900;715530;158.633;-2;124;-29;1;0
1170.156;5199;25.9950;714557;158.417;-2;124;-28;1;0
1170.256;5200;26.0000;714555;158.417;-2;125;-28;1;0
1170.356;5200;26.0000;713888;158.269;-2;124;-29;1;0
1170.456;5201;26.0050;713453;158.173;-2;125;-29;1;0
1170.556;5202;26.0100;713455;158.173;-1;124;-30;1;0
1170.656;5202;26.0100;713994;158.292;-1;124;-30;1;0
1170.756;5203;26.0150;714058;158.307;-1;125;-29;1;0
1170.856;5204;26.0200;715232;158.567;-2;125;-29;1;0
1170.956;5204;26.0200;714562;158.418;-2;123;-28;1;0
1171.056;5205;26.0250;713551;158.194;-1;124;-29;1;0
1171.156;5206;26.0300;713659;158.218;-1;124;-29;1;0
1171.256;5206;26.0300;714510;158.407;-1;124;-29;1;0
1171.356;5207;26.0350;716313;158.807;-1;124;-29;1;0
1171.456;5208;26.0400;716230;158.788;-1;124;-29;1;0
1171.556;5208;26.0400;717005;158.960;-2;124;-29;1;0
1171.656;5209;26.0450;716149;158.770;-1;123;-28;1;0
1171.756;5210;26.0500;715966;158.730;-2;124;-30;1;0
1171.856;5210;26.0500;717345;159.035;-2;125;-28;1;0
1171.956;5211;26.0550;717432;159.055;-1;124;-29;1;0
1172.056;5212;26.0600;718281;159.243;-2;125;-28;1;0
1172.156;5212;26.0600;718324;159.252;-1;123;-30;1;0
1172.256;5213;26.0650;717697;159.113;-2;124;-29;1;0
1172.356;5214;26.0700;718430;159.276;-2;124;-29;1;0
1172.456;5214;26.0700;719540;159.522;-2;124;-28;1;0
1172.556;5215;26.0750;719551;159.524;-2;125;-29;1;0
1172.656;5216;26.0800;719121;159.429;-1;124;-28;1;0
1172.756;5216;26.0800;719509;159.515;-2;124;-28;1;0
1172.856;5217;26.0850;719901;159.602;-2;125;-29;1;0
1172.956;5218;26.0900;719748;159.568;-1;125;-29;1;0
1173.056;5218;26.0900;720381;159.708;-2;125;-29;1;0
1173.156;5219;26.0950;720066;159.639;-1;124;-29;1;0
1173.256;5220;26.1000;720222;159.673;-2;125;-29;1;0
1173.356;5220;26.1000;720187;159.665;-2;124;-30;1;0
1173.456;5221;26.1050;721685;159.998;-2;124;-28;1;0
1173.556;5222;26.1100;719976;159.619;-1;124;-29;1;0
1173.656;5222;26.1100;718807;159.360;-2;125;-29;1;0
