Repository: tm-mech/diy-tensile-tester

# Desktop Tensile Testing Machine

A custom-built desktop tensile testing machine for characterizing 3D-printed polymer specimens according to ISO 527. Designed and built from scratch — mechanical assembly, electronics, firmware (Arduino/C++), and data acquisition & analysis software (Python).

> Personal engineering project bridging mechanical testing, embedded systems, and data analysis.
---

## Key Results

Three FDM-printed materials tested (ISO 527-2 Type 1BA dogbone, 5 mm/min, n = 3 each):

| Material | UTS [MPa] | E-Modulus [GPa] | Elongation |
|---|---|---|---|
| **PETG** (eSUN) | 34.8 ± 0.1 | 1.63 ± 0.10 | 77.1 ± 8.7% |
| **PLA** (eSUN) | 47.4 ± 1.1 | 2.68 ± 0.46 | 12–103%\* |

File: data/PETG/PETG_533_003.csv (part 10 of 18)
time_s;steps;displacement_mm;force_raw;force_N;accel_x;accel_y;accel_z;endstop;step_loss
5252.060;4606;23.0300;1123911;249.171;-1;125;-30;1;0
5252.160;4607;23.0350;1123115;248.995;-2;124;-30;1;0
5252.260;4608;23.0400;1122840;248.934;-1;124;-30;1;0
5252.360;4608;23.0400;1124009;249.193;-1;124;-31;1;0
5252.460;4609;23.0450;1123512;249.083;-1;124;-29;1;0
5252.560;4610;23.0500;1122716;248.906;0;124;-30;1;0
5252.660;4610;23.0500;1124194;249.234;-2;124;-30;1;0
5252.760;4611;23.0550;1125091;249.433;-1;123;-29;1;0
5252.860;4612;23.0600;1124775;249.363;0;124;-30;1;0
5252.960;4612;23.0600;1123939;249.177;-1;124;-30;1;0
5253.060;4613;23.0650;1123019;248.973;-2;124;-30;1;0
5253.160;4614;23.0700;1122017;248.751;-2;124;-30;1;0
5253.260;4614;23.0700;1123984;249.187;-1;124;-29;1;0
5253.360;4615;23.0750;1124469;249.295;-1;123;-30;1;0
5253.460;4616;23.0800;1124101;249.213;0;124;-30;1;0
5253.560;4616;23.0800;1123222;249.018;-1;124;-30;1;0
5253.660;4617;23.0850;1122044;248.757;0;125;-30;1;0
5253.760;4618;23.0900;1123023;248.974;0;124;-30;1;0
5253.860;4618;23.0900;1123313;249.038;0;125;-31;1;0
5253.960;4619;23.0950;1123173;249.007;-1;125;-29;1;0
5254.060;4620;23.1000;1124497;249.301;-1;125;-29;1;0
5254.160;4620;23.1000;1124849;249.379;-1;125;-29;1;0
5254.260;4621;23.1050;1124141;249.222;-1;124;-30;1;0
5254.360;4622;23.1100;1122242;248.801;-2;124;-29;1;0
5254.460;4622;23.1100;1124530;249.308;-1;125;-30;1;0
5254.560;4623;23.1150;1126627;249.773;-1;124;-31;1;0
5254.660;4624;23.1200;1125110;249.437;-2;125;-29;1;0
5254.760;4624;23.1200;1124367;249.272;-1;125;-30;1;0
5254.860;4625;23.1250;1124730;249.353;-1;123;-29;1;0
5254.960;4626;23.1300;1123588;249.099;-1;125;-29;1;0
5255.060;4626;23.1300;1123632;249.109;-1;124;-30;1;0
5255.160;4627;23.1350;1123973;249.185;-1;123;-29;1;0
5255.260;4628;23.1400;1123462;249.072;0;124;-30;1;0
5255.360;4628;23.1400;1123357;249.048;-1;125;-29;1;0
5255.460;4629;23.1450;1122915;248.950;-1;124;-30;1;0
5255.560;4630;23.1500;1122784;248.921;-1;125;-29;1;0
5255.660;4630;23.1500;1124533;249.309;-1;125;-30;1;0
5255.760;4631;23.1550;1124848;249.379;-2;125;-29;1;0
5255.860;4632;23.1600;1125158;249.448;-1;123;-29;1;0
5255.960;4632;23.1600;1124818;249.372;-1;124;-30;1;0
5256.060;4633;23.1650;1124613;249.327;0;125;-30;1;0
5256.160;4634;23.1700;1123850;249.158;-1;123;-30;1;0
5256.260;4634;23.1700;1123160;249.005;-1;124;-29;1;0
5256.360;4635;23.1750;1125963;249.626;-1;125;-31;1;0
5256.460;4636;23.1800;1126362;249.714;-1;125;-30;1;0
5256.560;4636;23.1800;1123849;249.157;-1;124;-30;1;0
5256.660;4637;23.1850;1123467;249.073;-1;124;-30;1;0
5256.760;4638;23.1900;1123727;249.130;-1;124;-31;1;0
5256.860;4638;23.1900;1123108;248.993;-1;125;-29;1;0
5256.960;4639;23.1950;1123737;249.132;-1;124;-29;1;0
5257.060;4640;23.2000;1124043;249.200;-1;124;-30;1;0
5257.160;4640;23.2000;1125745;249.578;0;124;-29;1;0
5257.260;4641;23.2050;1124385;249.276;0;125;-30;1;0
5257.360;4642;23.2100;1124370;249.273;0;124;-30;1;0
5257.460;4642;23.2100;1124058;249.204;-1;125;-30;1;0
5257.560;4643;23.2150;1123013;248.972;-1;124;-31;1;0
5257.660;4644;23.2200;1123196;249.013;-1;124;-30;1;0
5257.760;4644;23.2200;1124618;249.328;-1;124;-29;1;0
5257.860;4645;23.2250;1125367;249.494;-1;124;-30;1;0
5257.960;4646;23.2300;1122285;248.811;-2;123;-28;1;0
5258.060;4646;23.2300;1123392;249.056;0;125;-30;1;0
5258.160;4647;23.2350;1125279;249.474;-1;124;-30;1;0
5258.260;4648;23.2400;1126388;249.720;-1;124;-29;1;0
5258.360;4648;23.2400;1124329;249.264;-1;124;-30;1;0
5258.460;4649;23.2450;1121631;248.666;-1;124;-30;1;0
5258.560;4650;23.2500;1122777;248.920;-1;125;-30;1;0
5258.660;4650;23.2500;1124713;249.349;-1;124;-30;1;0
5258.760;4651;23.2550;1124574;249.318;-1;125;-30;1;0
5258.860;4652;23.2600;1123971;249.184;-2;124;-30;1;0
5258.960;4652;23.2600;1124350;249.268;-1;124;-30;1;0
5259.060;4653;23.2650;1121999;248.747;0;124;-30;1;0
5259.160;4654;23.2700;1122513;248.861;-1;124;-30;1;0
5259.260;4654;23.2700;1123576;249.097;-2;124;-30;1;0
5259.360;4655;23.2750;1123442;249.067;0;125;-30;1;0
5259.460;4656;23.2800;1123657;249.115;-1;125;-29;1;0
5259.560;4656;23.2800;1124576;249.318;0;124;-30;1;0
5259.660;4657;23.2850;1123246;249.024;-2;124;-31;1;0
5259.760;4658;23.2900;1122341;248.823;0;124;-30;1;0
5259.860;4658;23.2900;1123182;249.009;-1;124;-30;1;0
5259.960;4659;23.2950;1122583;248.877;-1;124;-31;1;0
5260.060;4660;23.3000;1122664;248.895;-1;124;-30;1;0
5260.160;4660;23.3000;1122272;248.808;-1;125;-30;1;0
5260.260;4661;23.3050;1121494;248.635;-1;125;-28;1;0
5260.360;4662;23.3100;1121157;248.561;-1;124;-30;1;0
5260.460;4662;23.3100;1121166;248.563;-1;124;-29;1;0
5260.560;4663;23.3150;1121319;248.596;-1;124;-30;1;0
5260.660;4664;23.3200;1121919;248.729;0;124;-30;1;0
5260.760;4664;23.3200;1121722;248.686;-1;124;-29;1;0
5260.860;4665;23.3250;1120320;248.375;-1;123;-31;1;0
5260.960;4666;23.3300;1120376;248.387;-1;125;-30;1;0
5261.060;4666;23.3300;1119263;248.141;-1;124;-29;1;0
5261.160;4667;23.3350;1119669;248.231;-1;125;-29;1;0
5261.260;4668;23.3400;1119574;248.210;-1;125;-29;1;0
5261.360;4668;23.3400;1118933;248.067;-1;124;-30;1;0
5261.460;4669;23.3450;1116283;247.480;0;125;-31;1;0
5261.560;4670;23.3500;1117498;247.749;-2;125;-29;1;0
5261.660;4670;23.3500;1119721;248.242;-1;124;-30;1;0
5261.760;4671;23.3550;1118658;248.006;-1;124;-29;1;0
5261.860;4672;23.3600;1118584;247.990;-2;124;-29;1;0
5261.960;4672;23.3600;1116662;247.564;-1;124;-30;1;0
5262.060;4673;23.3650;1116211;247.464;0;124;-29;1;0
5262.160;4674;23.3700;1116479;247.523;-1;124;-30;1;0
5262.260;4674;23.3700;1116666;247.565;0;124;-30;1;0
5262.360;4675;23.3750;1115513;247.309;-1;123;-30;1;0
5262.460;4676;23.3800;1115208;247.242;-1;124;-30;1;0
5262.560;4676;23.3800;1115011;247.198;-1;123;-31;1;0
5262.660;4677;23.3850;1114949;247.184;-1;125;-30;1;0
5262.760;4678;23.3900;1115076;247.212;0;124;-29;1;0
5262.860;4678;23.3900;1115464;247.298;-1;125;-30;1;0
5262.960;4679;23.3950;1117547;247.760;-1;124;-29;1;0
5263.060;4680;23.4000;1117576;247.767;0;124;-29;1;0
5263.160;4680;23.4000;1117942;247.848;-1;124;-31;1;0
5263.260;4681;23.4050;1116259;247.475;-1;124;-30;1;0
5263.360;4682;23.4100;1115974;247.411;0;125;-29;1;0
5263.460;4682;23.4100;1115641;247.338;-1;124;-30;1;0
5263.560;4683;23.4150;1114988;247.193;-1;124;-30;1;0
5263.660;4684;23.4200;1115669;247.344;0;124;-30;1;0
5263.760;4684;23.4200;1116140;247.448;0;124;-29;1;0
5263.860;4685;23.4250;1115880;247.391;-1;124;-29;1;0
5263.960;4686;23.4300;1116394;247.505;-1;124;-31;1;0
5264.060;4686;23.4300;1116178;247.457;0;124;-30;1;0
5264.160;4687;23.4350;1116645;247.560;-1;125;-29;1;0
5264.260;4688;23.4400;1119144;248.114;-1;124;-30;1;0
5264.360;4688;23.4400;1118658;248.006;-1;124;-29;1;0
5264.460;4689;23.4450;1116966;247.631;-1;124;-30;1;0
5264.560;4690;23.4500;1116918;247.621;-1;124;-29;1;0
5264.660;4690;23.4500;1119387;248.168;0;125;-30;1;0
5264.760;4691;23.4550;1120089;248.324;-1;125;-31;1;0
5264.860;4692;23.4600;1119482;248.189;-1;124;-30;1;0
5264.960;4692;23.4600;1119159;248.118;-1;124;-30;1;0
5265.060;4693;23.4650;1118712;248.018;0;124;-29;1;0
5265.160;4694;23.4700;1117627;247.778;-2;125;-28;1;0
5265.260;4694;23.4700;1118202;247.905;0;125;-29;1;0
5265.360;4695;23.4750;1120042;248.313;-1;123;-30;1;0
5265.460;4696;23.4800;1119315;248.152;-1;125;-29;1;0
5265.560;4696;23.4800;1119144;248.114;-2;125;-30;1;0
5265.660;4697;23.4850;1120001;248.304;-1;124;-30;1;0
5265.760;4698;23.4900;1120326;248.376;-1;124;-30;1;0
5265.860;4698;23.4900;1118905;248.061;-1;125;-30;1;0
5265.960;4699;23.4950;1120134;248.334;0;125;-30;1;0
5266.060;4700;23.5000;1120747;248.470;-1;124;-29;1;0
5266.160;4700;23.5000;1120939;248.512;-1;124;-30;1;0
5266.260;4701;23.5050;1120543;248.424;0;124;-30;1;0
5266.360;4702;23.5100;1119027;248.088;-1;124;-29;1;0
5266.460;4702;23.5100;1120019;248.308;-1;124;-29;1;0
5266.560;4703;23.5150;1119631;248.222;-1;125;-29;1;0
5266.660;4704;23.5200;1120122;248.331;-1;124;-29;1;0
5266.760;4704;23.5200;1119151;248.116;-1;125;-29;1;0
5266.860;4705;23.5250;1119404;248.172;-1;125;-29;1;0
5266.960;4706;23.5300;1120103;248.327;0;124;-30;1;0
5267.060;4706;23.5300;1120086;248.323;0;124;-30;1;0
5267.160;4707;23.5350;1120101;248.326;0;125;-29;1;0
5267.260;4708;23.5400;1120841;248.490;-1;124;-30;1;0
5267.360;4708;23.5400;1120161;248.340;-1;124;-30;1;0
5267.460;4709;23.5450;1120082;248.322;-1;125;-30;1;0
5267.560;4710;23.5500;1120866;248.496;-1;124;-30;1;0
5267.660;4710;23.5500;1119904;248.283;0;125;-30;1;0
5267.760;4711;23.5550;1121399;248.614;-1;124;-30;1;0
5267.860;4712;23.5600;1123289;249.033;-1;125;-29;1;0
5267.960;4712;23.5600;1121227;248.576;-1;124;-30;1;0
5268.060;4713;23.5650;1120667;248.452;-1;125;-30;1;0
5268.160;4714;23.5700;1121840;248.712;-1;124;-30;1;0
5268.260;4714;23.5700;1123451;249.069;-1;125;-30;1;0
5268.360;4715;23.5750;1122869;248.940;-1;124;-29;1;0
5268.460;4716;23.5800;1121649;248.670;-1;124;-29;1;0
5268.560;4716;23.5800;1121110;248.550;-1;124;-29;1;0
5268.660;4717;23.5850;1120688;248.457;-1;124;-30;1;0
5268.760;4718;23.5900;1120222;248.353;-1;125;-29;1;0
5268.860;4718;23.5900;1121618;248.663;-1;125;-30;1;0
5268.960;4719;23.5950;1123664;249.116;-1;124;-30;1;0
5269.060;4720;23.6000;1124630;249.330;0;125;-30;1;0
5269.160;4720;23.6000;1124737;249.354;-1;124;-30;1;0
5269.260;4721;23.6050;1124003;249.191;-1;124;-30;1;0
5269.360;4722;23.6100;1124484;249.298;-1;124;-30;1;0
5269.460;4722;23.6100;1123623;249.107;-1;123;-30;1;0
5269.560;4723;23.6150;1122386;248.833;-1;124;-30;1;0
5269.660;4724;23.6200;1123633;249.109;-1;124;-30;1;0
5269.760;4724;23.6200;1123684;249.121;-1;125;-30;1;0
5269.860;4725;23.6250;1123201;249.014;-1;124;-29;1;0
5269.960;4726;23.6300;1121487;248.634;-1;125;-29;1;0
5270.060;4726;23.6300;1124021;249.195;-1;124;-30;1;0
5270.160;4727;23.6350;1124010;249.193;-1;124;-30;1;0
5270.260;4728;23.6400;1126183;249.675;-1;124;-30;1;0
5270.360;4728;23.6400;1126321;249.705;-1;124;-30;1;0
5270.460;4729;23.6450;1124941;249.399;-1;124;-30;1;0
5270.560;4730;23.6500;1124685;249.343;-2;124;-30;1;0
5270.660;4730;23.6500;1124949;249.401;-2;125;-30;1;0
5270.760;4731;23.6550;1125321;249.484;0;124;-29;1;0
5270.860;4732;23.6600;1126459;249.736;-1;124;-30;1;0
5270.960;4732;23.6600;1125496;249.522;-1;125;-30;1;0
5271.060;4733;23.6650;1124218;249.239;-1;125;-30;1;0
5271.160;4734;23.6700;1122933;248.954;0;125;-31;1;0
5271.260;4734;23.6700;1123349;249.046;-1;124;-30;1;0
5271.360;4735;23.6750;1125956;249.624;-2;124;-29;1;0
5271.460;4736;23.6800;1126928;249.840;-1;123;-30;1;0
5271.560;4736;23.6800;1126665;249.782;-2;125;-29;1;0
5271.660;4737;23.6850;1126541;249.754;-2;124;-30;1;0
5271.760;4738;23.6900;1125130;249.441;0;124;-29;1;0
5271.860;4738;23.6900;1124345;249.267;-1;124;-30;1;0
5271.960;4739;23.6950;1124377;249.274;-1;124;-30;1;0
5272.060;4740;23.7000;1124824;249.373;-2;125;-29;1;0
5272.160;4740;23.7000;1123803;249.147;-1;124;-30;1;0
5272.260;4741;23.7050;1124069;249.206;-1;124;-30;1;0
5272.360;4742;23.7100;1124679;249.341;-1;124;-30;1;0
5272.460;4742;23.7100;1125872;249.606;-1;125;-30;1;0
5272.560;4743;23.7150;1126414;249.726;-1;124;-29;1;0
5272.660;4744;23.7200;1127226;249.906;0;124;-30;1;0
5272.760;4744;23.7200;1127034;249.863;-1;123;-29;1;0
5272.860;4745;23.7250;1125700;249.568;-1;124;-30;1;0
5272.960;4746;23.7300;1124412;249.282;-1;124;-29;1;0
5273.060;4746;23.7300;1124708;249.348;0;124;-30;1;0
5273.160;4747;23.7350;1125070;249.428;-1;123;-30;1;0
5273.260;4748;23.7400;1125535;249.531;0;124;-29;1;0
5273.360;4748;23.7400;1124856;249.381;0;124;-30;1;0
5273.460;4749;23.7450;1123714;249.127;0;124;-30;1;0
5273.560;4750;23.7500;1122788;248.922;0;124;-31;1;0
5273.660;4750;23.7500;1124908;249.392;-1;125;-28;1;0
5273.760;4751;23.7550;1123798;249.146;-1;124;-30;1;0
5273.860;4752;23.7600;1124016;249.194;0;124;-30;1;0
5273.960;4752;23.7600;1124200;249.235;-1;124;-29;1;0
5274.060;4753;23.7650;1122606;248.882;0;124;-29;1;0
5274.160;4754;23.7700;1120619;248.441;-1;124;-30;1;0
5274.260;4754;23.7700;1122347;248.824;-1;123;-29;1;0
5274.360;4755;23.7750;1124908;249.392;-1;124;-30;1;0
5274.460;4756;23.7800;1122963;248.961;-1;124;-30;1;0
5274.560;4756;23.7800;1123088;248.989;-1;124;-30;1;0
5274.660;4757;23.7850;1122953;248.959;-1;124;-29;1;0
5274.760;4758;23.7900;1121263;248.584;-1;124;-30;1;0
5274.860;4758;23.7900;1122036;248.755;-1;124;-29;1;0
5274.960;4759;23.7950;1123420;249.062;0;124;-30;1;0
5275.060;4760;23.8000;1123594;249.101;-1;124;-30;1;0
5275.160;4760;23.8000;1122322;248.819;0;125;-29;1;0
5275.260;4761;23.8050;1121751;248.692;0;125;-29;1;0
5275.360;4762;23.8100;1120430;248.399;-1;124;-28;1;0
5275.460;4762;23.8100;1121475;248.631;-1;125;-31;1;0
5275.560;4763;23.8150;1121445;248.624;-1;124;-30;1;0
5275.660;4764;23.8200;1121264;248.584;-1;125;-30;1;0
5275.760;4764;23.8200;1121465;248.629;-1;125;-30;1;0
5275.860;4765;23.8250;1121337;248.600;0;124;-30;1;0
5275.960;4766;23.8300;1120670;248.453;-1;124;-29;1;0
5276.060;4766;23.8300;1121837;248.711;-1;124;-30;1;0
5276.160;4767;23.8350;1121611;248.661;-1;124;-30;1;0
5276.260;4768;23.8400;1121187;248.567;-1;125;-30;1;0
5276.360;4768;23.8400;1121130;248.555;0;124;-29;1;0
5276.460;4769;23.8450;1120647;248.447;-1;124;-30;1;0
5276.560;4770;23.8500;1120797;248.481;0;124;-30;1;0
5276.660;4770;23.8500;1121031;248.533;-1;125;-30;1;0
5276.760;4771;23.8550;1120685;248.456;0;124;-29;1;0
5276.860;4772;23.8600;1122115;248.773;0;124;-29;1;0
5276.960;4772;23.8600;1121675;248.675;-1;124;-29;1;0
5277.060;4773;23.8650;1119843;248.269;-1;124;-30;1;0
5277.160;4774;23.8700;1118991;248.080;-1;124;-30;1;0
5277.260;4774;23.8700;1119738;248.246;-1;124;-30;1;0
5277.360;4775;23.8750;1119635;248.223;0;124;-30;1;0
5277.460;4776;23.8800;1121738;248.689;-1;124;-30;1;0
5277.560;4776;23.8800;1120788;248.479;0;125;-31;1;0
5277.660;4777;23.8850;1119762;248.251;-1;124;-30;1;0
5277.760;4778;23.8900;1118866;248.053;0;124;-30;1;0
5277.860;4778;23.8900;1119447;248.181;0;124;-30;1;0
5277.960;4779;23.8950;1119658;248.228;-1;124;-31;1;0
5278.060;4780;23.9000;1118996;248.081;-1;125;-30;1;0
5278.160;4780;23.9000;1120083;248.322;-1;124;-29;1;0
5278.260;4781;23.9050;1119362;248.163;-1;124;-30;1;0
5278.360;4782;23.9100;1117719;247.798;-2;125;-30;1;0
5278.460;4782;23.9100;1117811;247.819;-1;124;-30;1;0
5278.560;4783;23.9150;1119191;248.125;-1;124;-29;1;0
5278.660;4784;23.9200;1119535;248.201;-2;124;-29;1;0
5278.760;4784;23.9200;1118096;247.882;-1;124;-30;1;0
5278.860;4785;23.9250;1117060;247.652;-1;124;-30;1;0
5278.960;4786;23.9300;1117157;247.674;-1;125;-29;1;0
5279.060;4786;23.9300;1118727;248.022;-1;124;-30;1;0
5279.160;4787;23.9350;1119519;248.197;-1;124;-30;1;0
5279.260;4788;23.9400;1118411;247.952;-1;124;-29;1;0
5279.360;4788;23.9400;1116825;247.600;-1;124;-30;1;0
5279.460;4789;23.9450;1117634;247.779;-1;124;-30;1;0
5279.560;4790;23.9500;1117585;247.769;0;125;-29;1;0
5279.660;4790;23.9500;1115999;247.417;-1;124;-30;1;0
5279.760;4791;23.9550;1116845;247.605;-1;125;-30;1;0
5279.860;4792;23.9600;1118239;247.914;-1;123;-30;1;0
5279.960;4792;23.9600;1117184;247.680;0;124;-30;1;0
5280.060;4793;23.9650;1117978;247.856;-2;124;-30;1;0
5280.160;4794;23.9700;1117907;247.840;-1;123;-30;1;0
5280.260;4794;23.9700;1115773;247.367;-1;124;-30;1;0
5280.360;4795;23.9750;1115106;247.219;-1;124;-31;1;0
5280.460;4796;23.9800;1117215;247.687;-1;124;-30;1;0
5280.560;4796;23.9800;1117204;247.684;-1;124;-30;1;0
5280.660;4797;23.9850;1116015;247.421;-1;124;-31;1;0
5280.760;4798;23.9900;1115104;247.219;-2;124;-30;1;0
5280.860;4798;23.9900;1115375;247.279;-1;125;-30;1;0
5280.960;4799;23.9950;1115156;247.230;-1;125;-30;1;0
5281.060;4800;24.0000;1114013;246.977;0;125;-29;1;0
5281.160;4800;24.0000;1114015;246.977;0;124;-30;1;0
5281.260;4801;24.0050;1113014;246.755;-1;124;-30;1;0
5281.360;4802;24.0100;1111108;246.333;-1;125;-30;1;0
5281.460;4802;24.0100;1112035;246.538;-1;124;-29;1;0
5281.560;4803;24.0150;1112149;246.563;-1;124;-30;1;0
5281.660;4804;24.0200;1111973;246.524;-2;124;-29;1;0
5281.760;4804;24.0200;1112708;246.687;-1;125;-31;1;0
5281.860;4805;24.0250;1111675;246.458;-1;124;-30;1;0
5281.960;4806;24.0300;1109994;246.086;-1;124;-28;1;0
5282.060;4806;24.0300;1110574;246.214;0;124;-29;1;0
5282.160;4807;24.0350;1110016;246.091;-1;124;-30;1;0
5282.260;4808;24.0400;1112055;246.543;-1;124;-29;1;0
5282.360;4808;24.0400;1112529;246.648;0;124;-30;1;0
5282.460;4809;24.0450;1112648;246.674;-1;123;-30;1;0
5282.560;4810;24.0500;1112152;246.564;-1;124;-28;1;0
5282.660;4810;24.0500;1112340;246.606;-1;124;-30;1;0
5282.760;4811;24.0550;1111142;246.340;-1;124;-30;1;0
5282.860;4812;24.0600;1112466;246.634;-1;125;-30;1;0
5282.960;4812;24.0600;1113100;246.774;0;123;-30;1;0
5283.060;4813;24.0650;1110499;246.198;-1;124;-30;1;0
5283.160;4814;24.0700;1110415;246.179;-1;124;-30;1;0
5283.260;4814;24.0700;1111614;246.445;-1;124;-29;1;0
5283.360;4815;24.0750;1112827;246.714;-1;124;-29;1;0
5283.460;4816;24.0800;1113976;246.968;0;123;-30;1;0
5283.560;4816;24.0800;1113043;246.762;-2;124;-29;1;0
5283.660;4817;24.0850;1112897;246.729;-1;125;-30;1;0
5283.760;4818;24.0900;1112211;246.577;-1;124;-30;1;0
5283.860;4818;24.0900;1113699;246.907;-1;124;-30;1;0
5283.960;4819;24.0950;1114522;247.090;-1;125;-30;1;0
5284.060;4820;24.1000;1114635;247.115;-1;124;-30;1;0
5284.160;4820;24.1000;1113531;246.870;0;123;-30;1;0
5284.260;4821;24.1050;1111948;246.519;-1;124;-29;1;0
5284.360;4822;24.1100;1112865;246.722;-1;124;-30;1;0
5284.460;4822;24.1100;1114173;247.012;-1;124;-30;1;0
5284.560;4823;24.1150;1114295;247.039;-1;124;-30;1;0
5284.660;4824;24.1200;1116039;247.426;0;125;-29;1;0
5284.760;4824;24.1200;1113890;246.949;-1;124;-30;1;0
5284.860;4825;24.1250;1113173;246.790;0;125;-30;1;0
5284.960;4826;24.1300;1113706;246.909;-2;124;-29;1;0
5285.060;4826;24.1300;1114707;247.131;-1;124;-31;1;0
5285.160;4827;24.1350;1115841;247.382;0;124;-30;1;0
5285.260;4828;24.1400;1116738;247.581;-1;124;-29;1;0
5285.360;4828;24.1400;1116180;247.457;-1;124;-29;1;0
5285.460;4829;24.1450;1114678;247.124;-1;124;-30;1;0
5285.560;4830;24.1500;1114477;247.080;0;123;-29;1;0
5285.660;4830;24.1500;1114813;247.154;-1;124;-30;1;0
5285.760;4831;24.1550;1115586;247.325;-1;123;-29;1;0
5285.860;4832;24.1600;1114922;247.178;-1;124;-29;1;0
5285.960;4832;24.1600;1115737;247.359;-1;124;-30;1;0
5286.060;4833;24.1650;1116713;247.575;-1;124;-30;1;0
5286.160;4834;24.1700;1116176;247.456;0;123;-29;1;0
5286.260;4834;24.1700;1116612;247.553;-2;124;-30;1;0
5286.360;4835;24.1750;1116265;247.476;-1;124;-30;1;0
5286.460;4836;24.1800;1115982;247.413;-1;124;-30;1;0
5286.560;4836;24.1800;1115304;247.263;-1;124;-30;1;0
5286.660;4837;24.1850;1116120;247.444;-1;124;-29;1;0
5286.760;4838;24.1900;1118093;247.881;-1;124;-30;1;0
5286.860;4838;24.1900;1117897;247.838;-1;125;-30;1;0
5286.960;4839;24.1950;1117124;247.666;-1;125;-30;1;0
5287.060;4840;24.2000;1116587;247.547;-1;125;-30;1;0
5287.160;4840;24.2000;1116939;247.625;-1;125;-30;1;0
5287.260;4841;24.2050;1115450;247.295;-1;124;-30;1;0
5287.360;4842;24.2100;1114327;247.046;-1;124;-30;1;0
5287.460;4842;24.2100;1116754;247.584;-1;125;-30;1;0
5287.560;4843;24.2150;1117933;247.846;0;124;-30;1;0
5287.660;4844;24.2200;1118789;248.036;0;125;-30;1;0
5287.760;4844;24.2200;1117744;247.804;-1;125;-29;1;0
5287.860;4845;24.2250;1115999;247.417;-1;124;-31;1;0
5287.960;4846;24.2300;1116549;247.539;-1;124;-30;1;0
5288.060;4846;24.2300;1117173;247.677;-1;124;-30;1;0
5288.160;4847;24.2350;1116789;247.592;-1;124;-29;1;0
5288.260;4848;24.2400;1118275;247.922;-1;124;-29;1;0
5288.360;4848;24.2400;1118947;248.071;-1;124;-29;1;0
5288.460;4849;24.2450;1117772;247.810;-1;124;-30;1;0
5288.560;4850;24.2500;1115815;247.376;-1;124;-29;1;0
5288.660;4850;24.2500;1117393;247.726;-1;124;-30;1;0
5288.760;4851;24.2550;1117335;247.713;0;124;-31;1;0
5288.860;4852;24.2600;1118014;247.864;-1;125;-31;1;0
5288.960;4852;24.2600;1117803;247.817;0;124;-30;1;0
5289.060;4853;24.2650;1118413;247.952;-1;124;-30;1;0
5289.160;4854;24.2700;1118054;247.873;-1;124;-29;1;0
5289.260;4854;24.2700;1118281;247.923;-1;124;-31;1;0
5289.360;4855;24.2750;1118379;247.945;-1;124;-30;1;0
5289.460;4856;24.2800;1121702;248.681;-1;124;-31;1;0
5289.560;4856;24.2800;1120714;248.462;0;125;-30;1;0
5289.660;4857;24.2850;1118309;247.929;-1;124;-30;1;0
5289.760;4858;24.2900;1118681;248.012;0;124;-30;1;0
5289.860;4858;24.2900;1119991;248.302;-1;124;-30;1;0
5289.960;4859;24.2950;1120837;248.490;-1;125;-31;1;0
5290.060;4860;24.3000;1121302;248.593;-1;124;-30;1;0
5290.160;4860;24.3000;1120167;248.341;-1;123;-29;1;0
5290.260;4861;24.3050;1120933;248.511;-2;124;-30;1;0
5290.360;4862;24.3100;1119391;248.169;-1;124;-31;1;0
5290.460;4862;24.3100;1120033;248.311;0;124;-30;1;0
5290.560;4863;24.3150;1120224;248.354;0;124;-29;1;0
5290.660;4864;24.3200;1120274;248.365;-1;124;-30;1;0
5290.760;4864;24.3200;1121099;248.548;-2;124;-30;1;0
5290.860;4865;24.3250;1120995;248.525;-1;123;-29;1;0
5290.960;4866;24.3300;1123928;249.175;0;124;-30;1;0
5291.060;4866;24.3300;1124053;249.203;-1;124;-29;1;0
5291.160;4867;24.3350;1122617;248.884;-1;124;-30;1;0
5291.260;4868;24.3400;1122490;248.856;0;123;-29;1;0
5291.360;4868;24.3400;1124428;249.286;-1;124;-30;1;0
5291.460;4869;24.3450;1125008;249.414;-1;124;-29;1;0
5291.560;4870;24.3500;1123568;249.095;-2;124;-30;1;0
5291.660;4870;24.3500;1122337;248.822;0;124;-30;1;0
5291.760;4871;24.3550;1123875;249.163;-1;124;-30;1;0
5291.860;4872;24.3600;1124844;249.378;-1;124;-29;1;0
5291.960;4872;24.3600;1123982;249.187;-1;125;-30;1;0
5292.060;4873;24.3650;1122447;248.846;-1;124;-31;1;0
5292.160;4874;24.3700;1122111;248.772;-1;125;-29;1;0
5292.260;4874;24.3700;1123136;248.999;-1;124;-29;1;0
5292.360;4875;24.3750;1122773;248.919;-1;124;-28;1;0
5292.460;4876;24.3800;1124132;249.220;-1;124;-30;1;0
5292.560;4876;24.3800;1125325;249.485;0;124;-30;1;0
5292.660;4877;24.3850;1124114;249.216;-1;124;-30;1;0
5292.760;4878;24.3900;1122597;248.880;0;123;-30;1;0
5292.860;4878;24.3900;1125085;249.431;-1;125;-29;1;0
5292.960;4879;24.3950;1126893;249.832;-1;124;-30;1;0
5293.060;4880;24.4000;1127779;250.029;-1;124;-31;1;0
5293.160;4880;24.4000;1125942;249.621;-2;125;-29;1;0
5293.260;4881;24.4050;1123094;248.990;-1;124;-31;1;0
5293.360;4882;24.4100;1124556;249.314;-1;124;-30;1;0
5293.460;4882;24.4100;1125173;249.451;0;124;-31;1;0
5293.560;4883;24.4150;1123584;249.099;0;124;-30;1;0
5293.660;4884;24.4200;1123559;249.093;-1;124;-29;1;0
5293.760;4884;24.4200;1125422;249.506;-1;124;-30;1;0
5293.860;4885;24.4250;1124346;249.268;-1;124;-30;1;0
5293.960;4886;24.4300;1123866;249.161;-2;124;-31;1;0
5294.060;4886;24.4300;1124088;249.210;-1;124;-30;1;0
5294.160;4887;24.4350;1124570;249.317;0;124;-30;1;0
5294.260;4888;24.4400;1124400;249.279;-1;125;-30;1;0
5294.360;4888;24.4400;1124871;249.384;-1;124;-30;1;0
5294.460;4889;24.4450;1124323;249.262;-1;125;-30;1;0
5294.560;4890;24.4500;1123316;249.039;-1;124;-29;1;0
5294.660;4890;24.4500;1123441;249.067;-1;125;-30;1;0
5294.760;4891;24.4550;1124273;249.251;-1;125;-30;1;0
5294.860;4892;24.4600;1124631;249.331;-2;124;-28;1;0
5294.960;4892;24.4600;1124700;249.346;-1;124;-29;1;0
5295.060;4893;24.4650;1123407;249.059;0;124;-30;1;0
5295.160;4894;24.4700;1122862;248.939;-1;125;-29;1;0
5295.260;4894;24.4700;1123545;249.090;-1;123;-30;1;0
5295.360;4895;24.4750;1125639;249.554;0;124;-30;1;0
5295.460;4896;24.4800;1126644;249.777;-1;124;-31;1;0
5295.560;4896;24.4800;1127610;249.991;-1;125;-31;1;0
5295.660;4897;24.4850;1125017;249.416;0;125;-30;1;0
5295.760;4898;24.4900;1125148;249.445;0;125;-30;1;0
5295.860;4898;24.4900;1125036;249.420;-1;125;-30;1;0
5295.960;4899;24.4950;1125285;249.476;-1;124;-30;1;0
5296.060;4900;24.5000;1125854;249.602;0;125;-30;1;0
5296.160;4900;24.5000;1125767;249.583;-1;125;-30;1;0
5296.260;4901;24.5050;1124585;249.320;-1;124;-30;1;0
5296.360;4902;24.5100;1123232;249.021;-1;124;-30;1;0
5296.460;4902;24.5100;1122964;248.961;-1;125;-30;1;0
5296.560;4903;24.5150;1124491;249.300;-1;124;-29;1;0
5296.660;4904;24.5200;1125338;249.487;-1;124;-31;1;0
5296.760;4904;24.5200;1125506;249.525;-1;125;-31;1;0
5296.860;4905;24.5250;1124809;249.370;-1;125;-29;1;0
5296.960;4906;24.5300;1124070;249.206;-1;124;-30;1;0
5297.060;4906;24.5300;1123838;249.155;-1;125;-30;1;0
5297.160;4907;24.5350;1124159;249.226;-1;124;-30;1;0
5297.260;4908;24.5400;1124823;249.373;0;124;-30;1;0
5297.360;4908;24.5400;1125383;249.497;-1;124;-30;1;0
5297.460;4909;24.5450;1123301;249.036;-1;124;-30;1;0
5297.560;4910;24.5500;1121017;248.529;-1;124;-29;1;0
5297.660;4910;24.5500;1122206;248.793;-1;124;-30;1;0
5297.760;4911;24.5550;1124071;249.207;-1;124;-31;1;0
5297.860;4912;24.5600;1123977;249.186;-1;125;-30;1;0
5297.960;4912;24.5600;1124202;249.236;-1;124;-30;1;0
5298.060;4913;24.5650;1121099;248.548;-1;124;-29;1;0
5298.160;4914;24.5700;1121400;248.614;0;125;-30;1;0
5298.260;4914;24.5700;1121212;248.573;-1;125;-30;1;0
5298.360;4915;24.5750;1122201;248.792;-2;124;-30;1;0
5298.460;4916;24.5800;1121439;248.623;-1;125;-30;1;0
5298.560;4916;24.5800;1121430;248.621;-1;124;-31;1;0
5298.660;4917;24.5850;1121717;248.685;0;124;-30;1;0
5298.760;4918;24.5900;1120931;248.510;0;124;-29;1;0
5298.860;4918;24.5900;1119193;248.125;-1;124;-30;1;0
5298.960;4919;24.5950;1120481;248.411;-2;124;-29;1;0
5299.060;4920;24.6000;1120242;248.358;0;124;-30;1;0
5299.160;4920;24.6000;1119667;248.230;-1;125;-30;1;0
5299.260;4921;24.6050;1118145;247.893;-1;124;-30;1;0
5299.360;4922;24.6100;1117626;247.778;-1;124;-31;1;0
5299.460;4922;24.6100;1118348;247.938;-1;124;-29;1;0
5299.560;4923;24.6150;1118322;247.932;-1;124;-30;1;0
5299.660;4924;24.6200;1117529;247.756;-1;124;-29;1;0
5299.760;4924;24.6200;1115999;247.417;-1;124;-30;1;0
5299.860;4925;24.6250;1115733;247.358;0;123;-30;1;0
5299.960;4926;24.6300;1114875;247.168;-1;125;-29;1;0
5300.060;4926;24.6300;1114880;247.169;-1;124;-30;1;0
5300.160;4927;24.6350;1115086;247.215;-2;124;-29;1;0
5300.260;4928;24.6400;1117269;247.699;-1;124;-30;1;0
5300.360;4928;24.6400;1117555;247.762;0;124;-29;1;0
5300.460;4929;24.6450;1117068;247.654;-1;125;-30;1;0
5300.560;4930;24.6500;1116185;247.458;-1;124;-29;1;0
5300.660;4930;24.6500;1118432;247.956;-1;124;-31;1;0
5300.760;4931;24.6550;1118716;248.019;-1;125;-30;1;0
5300.860;4932;24.6600;1118549;247.982;-1;125;-30;1;0
5300.960;4932;24.6600;1118286;247.924;-1;124;-29;1;0
5301.060;4933;24.6650;1117197;247.683;-1;124;-30;1;0
5301.160;4934;24.6700;1116470;247.521;0;124;-30;1;0
5301.260;4934;24.6700;1118365;247.942;-1;124;-30;1;0
5301.360;4935;24.6750;1118811;248.040;-2;123;-30;1;0
5301.460;4936;24.6800;1119377;248.166;0;124;-30;1;0
5301.560;4936;24.6800;1120938;248.512;0;124;-30;1;0
5301.660;4937;24.6850;1118099;247.883;-1;125;-30;1;0
5301.760;4938;24.6900;1118315;247.930;-1;125;-30;1;0
5301.860;4938;24.6900;1119492;248.191;0;124;-30;1;0
5301.960;4939;24.6950;1120043;248.314;-1;124;-30;1;0
5302.060;4940;24.7000;1120433;248.400;0;125;-31;1;0
5302.160;4940;24.7000;1120588;248.434;-1;124;-30;1;0
5302.260;4941;24.7050;1119364;248.163;-1;125;-30;1;0
5302.360;4942;24.7100;1118355;247.939;0;124;-30;1;0
5302.460;4942;24.7100;1119370;248.164;-2;124;-30;1;0
5302.560;4943;24.7150;1119660;248.229;0;123;-29;1;0
5302.660;4944;24.7200;1120958;248.516;0;125;-30;1;0
5302.760;4944;24.7200;1120596;248.436;-1;124;-30;1;0
5302.860;4945;24.7250;1120296;248.370;-1;124;-30;1;0
5302.960;4946;24.7300;1120729;248.466;0;123;-30;1;0
5303.060;4946;24.7300;1120953;248.515;-1;125;-30;1;0
5303.160;4947;24.7350;1120678;248.454;-1;124;-29;1;0
5303.260;4948;24.7400;1120316;248.374;-1;124;-30;1;0
5303.360;4948;24.7400;1120179;248.344;-1;123;-30;1;0
5303.460;4949;24.7450;1119594;248.214;-1;124;-29;1;0
5303.560;4950;24.7500;1119312;248.151;-1;124;-29;1;0
5303.660;4950;24.7500;1119639;248.224;-1;124;-30;1;0
5303.760;4951;24.7550;1120507;248.416;0;125;-30;1;0
5303.860;4952;24.7600;1120811;248.484;-1;124;-29;1;0
5303.960;4952;24.7600;1121640;248.668;-1;124;-30;1;0
5304.060;4953;24.7650;1120675;248.454;-1;125;-31;1;0
5304.160;4954;24.7700;1120689;248.457;-1;125;-29;1;0
5304.260;4954;24.7700;1120125;248.332;-1;125;-30;1;0
5304.360;4955;24.7750;1120721;248.464;-1;125;-30;1;0
5304.460;4956;24.7800;1122295;248.813;-1;124;-29;1;0
5304.560;4956;24.7800;1122608;248.882;0;125;-30;1;0
5304.660;4957;24.7850;1121687;248.678;-1;125;-29;1;0
5304.760;4958;24.7900;1120479;248.410;-2;124;-29;1;0
5304.860;4958;24.7900;1121555;248.649;-1;124;-30;1;0
5304.960;4959;24.7950;1121312;248.595;-1;124;-29;1;0
5305.060;4960;24.8000;1122536;248.866;-1;124;-29;1;0
5305.160;4960;24.8000;1121352;248.604;-1;125;-30;1;0
5305.260;4961;24.8050;1120826;248.487;-1;124;-30;1;0
5305.360;4962;24.8100;1121409;248.616;-1;124;-31;1;0
5305.460;4962;24.8100;1122340;248.823;-1;124;-30;1;0
5305.560;4963;24.8150;1123570;249.095;-1;125;-30;1;0
5305.660;4964;24.8200;1123408;249.060;-1;125;-30;1;0
5305.760;4964;24.8200;1122368;248.829;-1;125;-31;1;0
5305.860;4965;24.8250;1122707;248.904;-1;124;-29;1;0
5305.960;4966;24.8300;1123485;249.077;0;124;-30;1;0
5306.060;4966;24.8300;1122952;248.958;-1;125;-30;1;0
5306.160;4967;24.8350;1122790;248.923;-1;124;-30;1;0
5306.260;4968;24.8400;1124578;249.319;0;124;-30;1;0
5306.360;4968;24.8400;1124994;249.411;-1;124;-30;1;0
5306.460;4969;24.8450;1122986;248.966;0;124;-30;1;0
5306.560;4970;24.8500;1121674;248.675;-1;124;-30;1;0
5306.660;4970;24.8500;1122784;248.921;-1;125;-30;1;0
5306.760;4971;24.8550;1123352;249.047;-1;124;-30;1;0
5306.860;4972;24.8600;1123494;249.079;-1;124;-29;1;0
5306.960;4972;24.8600;1123269;249.029;-1;125;-30;1;0
5307.060;4973;24.8650;1122689;248.900;-1;124;-30;1;0
5307.160;4974;24.8700;1121376;248.609;-1;124;-29;1;0
5307.260;4974;24.8700;1123357;249.048;1;124;-30;1;0
5307.360;4975;24.8750;1124820;249.373;-1;125;-30;1;0
5307.460;4976;24.8800;1125545;249.533;0;124;-30;1;0
5307.560;4976;24.8800;1125542;249.533;0;124;-30;1;0
5307.660;4977;24.8850;1123908;249.170;-1;123;-30;1;0
5307.760;4978;24.8900;1123741;249.133;-1;124;-30;1;0
5307.860;4978;24.8900;1124922;249.395;0;124;-30;1;0
5307.960;4979;24.8950;1124362;249.271;-1;124;-29;1;0
5308.060;4980;24.9000;1123923;249.174;0;124;-30;1;0
5308.160;4980;24.9000;1123834;249.154;-1;125;-30;1;0
5308.260;4981;24.9050;1124489;249.299;-1;124;-30;1;0
5308.360;4982;24.9100;1125594;249.544;-1;124;-30;1;0
5308.460;4982;24.9100;1126179;249.674;0;123;-30;1;0
5308.560;4983;24.9150;1126936;249.842;-1;124;-30;1;0
5308.660;4984;24.9200;1127121;249.883;-1;123;-30;1;0
5308.760;4984;24.9200;1125682;249.564;-1;124;-29;1;0
5308.860;4985;24.9250;1124761;249.360;0;124;-30;1;0
5308.960;4986;24.9300;1124306;249.259;-1;125;-30;1;0
5309.060;4986;24.9300;1125302;249.479;-1;125;-31;1;0
5309.160;4987;24.9350;1124639;249.332;-1;124;-31;1;0
5309.260;4988;24.9400;1125582;249.542;0;124;-30;1;0
5309.360;4988;24.9400;1125353;249.491;-1;124;-30;1;0
5309.460;4989;24.9450;1123936;249.177;0;124;-31;1;0
5309.560;4990;24.9500;1123948;249.179;-1;124;-29;1;0
5309.660;4990;24.9500;1124488;249.299;-1;124;-30;1;0
5309.760;4991;24.9550;1126853;249.823;0;124;-29;1;0
5309.860;4992;24.9600;1125874;249.606;-1;125;-29;1;0
5309.960;4992;24.9600;1126068;249.649;-1;124;-30;1;0
5310.060;4993;24.9650;1125658;249.558;-1;124;-30;1;0
5310.160;4994;24.9700;1123659;249.115;-1;125;-31;1;0
5310.260;4994;24.9700;1122756;248.915;-1;124;-29;1;0
5310.360;4995;24.9750;1124473;249.296;0;125;-29;1;0
5310.460;4996;24.9800;1125464;249.515;0;124;-29;1;0
5310.560;4996;24.9800;1124985;249.409;-1;124;-30;1;0
5310.660;4997;24.9850;1124476;249.296;-1;125;-29;1;0
5310.760;4998;24.9900;1123947;249.179;-1;124;-30;1;0
5310.860;4998;24.9900;1125339;249.488;0;124;-30;1;0
5310.960;4999;24.9950;1125515;249.527;-1;125;-30;1;0
5311.060;5000;25.0000;1125779;249.585;0;124;-31;1;0
5311.160;5000;25.0000;1125449;249.512;-2;124;-30;1;0
5311.260;5001;25.0050;1124944;249.400;-1;124;-29;1;0
5311.360;5002;25.0100;1125670;249.561;0;124;-31;1;0
5311.460;5002;25.0100;1126458;249.736;-1;125;-29;1;0
5311.560;5003;25.0150;1125510;249.526;-1;125;-30;1;0
5311.660;5004;25.0200;1125979;249.630;-1;125;-31;1;0
5311.760;5004;25.0200;1126200;249.679;-1;124;-30;1;0
5311.860;5005;25.0250;1125485;249.520;-1;125;-29;1;0
5311.960;5006;25.0300;1125987;249.631;-1;124;-31;1;0
5312.060;5006;25.0300;1126941;249.843;-1;124;-31;1;0
5312.160;5007;25.0350;1128033;250.085;-1;124;-30;1;0
5312.260;5008;25.0400;1128506;250.190;-1;124;-29;1;0
5312.360;5008;25.0400;1128599;250.210;-1;124;-30;1;0
5312.460;5009;25.0450;1127298;249.922;-1;124;-30;1;0
5312.560;5010;25.0500;1128149;250.111;-1;124;-30;1;0
5312.660;5010;25.0500;1129076;250.316;-1;124;-30;1;0
5312.760;5011;25.0550;1129007;250.301;0;123;-30;1;0
5312.860;5012;25.0600;1130594;250.653;-1;125;-29;1;0
5312.960;5012;25.0600;1129427;250.394;0;125;-30;1;0
5313.060;5013;25.0650;1128698;250.232;0;123;-30;1;0
5313.160;5014;25.0700;1127786;250.030;-2;125;-30;1;0
5313.260;5014;25.0700;1130965;250.735;0;124;-30;1;0
5313.360;5015;25.0750;1132606;251.099;0;124;-31;1;0
5313.460;5016;25.0800;1131432;250.838;-1;124;-30;1;0
5313.560;5016;25.0800;1131388;250.829;-1;125;-30;1;0
5313.660;5017;25.0850;1132089;250.984;-1;124;-29;1;0
5313.760;5018;25.0900;1133045;251.196;0;125;-31;1;0
5313.860;5018;25.0900;1133069;251.201;-1;124;-31;1;0
5313.960;5019;25.0950;1133187;251.228;-1;125;-29;1;0
5314.060;5020;25.1000;1133960;251.399;0;124;-30;1;0
5314.160;5020;25.1000;1133472;251.291;-1;125;-30;1;0
5314.260;5021;25.1050;1131602;250.876;-1;124;-29;1;0
5314.360;5022;25.1100;1130516;250.635;0;124;-31;1;0
5314.460;5022;25.1100;1130679;250.672;-1;124;-29;1;0
5314.560;5023;25.1150;1131459;250.844;0;123;-31;1;0
5314.660;5024;25.1200;1131077;250.760;-1;125;-30;1;0
5314.760;5024;25.1200;1130568;250.647;-1;124;-29;1;0
5314.860;5025;25.1250;1132104;250.987;0;124;-30;1;0
5314.960;5026;25.1300;1132208;251.011;0;124;-30;1;0
5315.060;5026;25.1300;1132156;250.999;-2;124;-30;1;0
5315.160;5027;25.1350;1131540;250.862;-1;125;-30;1;0
5315.260;5028;25.1400;1132271;251.024;-1;124;-30;1;0
5315.360;5028;25.1400;1132189;251.006;-1;124;-30;1;0
5315.460;5029;25.1450;1130751;250.687;-1;124;-30;1;0
5315.560;5030;25.1500;1129834;250.484;-1;124;-29;1;0
5315.660;5030;25.1500;1130421;250.614;-1;124;-30;1;0
5315.760;5031;25.1550;1131102;250.765;0;124;-29;1;0
5315.860;5032;25.1600;1132314;251.034;-1;125;-28;1;0
5315.960;5032;25.1600;1131485;250.850;-1;124;-30;1;0
5316.060;5033;25.1650;1129651;250.444;-1;124;-29;1;0
5316.160;5034;25.1700;1129881;250.495;-2;124;-29;1;0
5316.260;5034;25.1700;1129965;250.513;0;124;-30;1;0
5316.360;5035;25.1750;1129659;250.445;-1;124;-30;1;0
5316.460;5036;25.1800;1128484;250.185;-1;125;-30;1;0
5316.560;5036;25.1800;1128210;250.124;0;124;-30;1;0
5316.660;5037;25.1850;1128714;250.236;-1;125;-30;1;0
5316.760;5038;25.1900;1127619;249.993;0;123;-31;1;0
5316.860;5038;25.1900;1127093;249.877;-1;125;-30;1;0
5316.960;5039;25.1950;1127717;250.015;-1;124;-30;1;0
5317.060;5040;25.2000;1126926;249.839;-1;124;-30;1;0
5317.160;5040;25.2000;1126733;249.797;0;124;-31;1;0
5317.260;5041;25.2050;1125248;249.467;-1;125;-29;1;0
5317.360;5042;25.2100;1124082;249.209;0;124;-30;1;0
5317.460;5042;25.2100;1125758;249.581;-1;124;-29;1;0
5317.560;5043;25.2150;1124399;249.279;-1;124;-30;1;0
5317.660;5044;25.2200;1124873;249.384;-1;124;-30;1;0
5317.760;5044;25.2200;1125615;249.549;-1;125;-30;1;0
5317.860;5045;25.2250;1125114;249.438;-1;125;-30;1;0
5317.960;5046;25.2300;1123969;249.184;-1;124;-29;1;0
5318.060;5046;25.2300;1123242;249.023;-2;124;-31;1;0
5318.160;5047;25.2350;1123281;249.031;0;124;-30;1;0
5318.260;5048;25.2400;1125183;249.453;-1;125;-30;1;0
5318.360;5048;25.2400;1124196;249.234;-1;124;-30;1;0
5318.460;5049;25.2450;1122805;248.926;-1;124;-30;1;0
5318.560;5050;25.2500;1122790;248.923;-1;124;-29;1;0
5318.660;5050;25.2500;1124332;249.264;-1;124;-29;1;0
5318.760;5051;25.2550;1124158;249.226;-1;124;-31;1;0
5318.860;5052;25.2600;1126224;249.684;-1;125;-30;1;0
5318.960;5052;25.2600;1124509;249.304;-1;125;-31;1;0
5319.060;5053;25.2650;1124556;249.314;-2;124;-29;1;0
5319.160;5054;25.2700;1124004;249.192;-1;125;-29;1;0
5319.260;5054;25.2700;1125256;249.469;-1;125;-30;1;0
5319.360;5055;25.2750;1124670;249.339;-1;124;-29;1;0
5319.460;5056;25.2800;1126223;249.684;-1;124;-30;1;0
5319.560;5056;25.2800;1126961;249.847;-1;124;-30;1;0
5319.660;5057;25.2850;1126984;249.852;-1;124;-30;1;0
5319.760;5058;25.2900;1125441;249.510;-1;124;-30;1;0
5319.860;5058;25.2900;1124773;249.362;-1;123;-30;1;0
5319.960;5059;25.2950;1127012;249.859;-1;124;-31;1;0
5320.060;5060;25.3000;1129302;250.366;-1;124;-30;1;0
5320.160;5060;25.3000;1127063;249.870;0;124;-30;1;0
5320.260;5061;25.3050;1124634;249.331;-2;124;-30;1;0
5320.360;5062;25.3100;1125217;249.461;0;125;-31;1;0
5320.460;5062;25.3100;1127293;249.921;-1;124;-28;1;0
5320.560;5063;25.3150;1126973;249.850;-1;124;-29;1;0
5320.660;5064;25.3200;1128172;250.116;-1;124;-30;1;0
5320.760;5064;25.3200;1127790;250.031;-1;125;-30;1;0
5320.860;5065;25.3250;1126499;249.745;-1;124;-30;1;0
5320.960;5066;25.3300;1125546;249.534;-1;125;-30;1;0
5321.060;5066;25.3300;1125618;249.550;-1;123;-30;1;0
5321.160;5067;25.3350;1127610;249.991;-1;124;-30;1;0
5321.260;5068;25.3400;1129203;250.344;-1;124;-29;1;0
5321.360;5068;25.3400;1128543;250.198;0;124;-31;1;0
5321.460;5069;25.3450;1127682;250.007;0;125;-29;1;0
5321.560;5070;25.3500;1127602;249.989;-1;123;-29;1;0
5321.660;5070;25.3500;1127826;250.039;-1;124;-30;1;0
5321.760;5071;25.3550;1129929;250.505;-1;124;-30;1;0
5321.860;5072;25.3600;1130127;250.549;-1;125;-30;1;0
5321.960;5072;25.3600;1130019;250.525;-1;124;-30;1;0
5322.060;5073;25.3650;1128024;250.083;-1;124;-30;1;0
5322.160;5074;25.3700;1127221;249.905;-1;124;-30;1;0
5322.260;5074;25.3700;1129450;250.399;-1;125;-30;1;0
5322.360;5075;25.3750;1130168;250.558;-1;125;-30;1;0
5322.460;5076;25.3800;1130713;250.679;-1;124;-31;1;0
5322.560;5076;25.3800;1128480;250.184;-1;125;-30;1;0
5322.660;5077;25.3850;1127065;249.870;-1;124;-30;1;0
5322.760;5078;25.3900;1127557;249.979;-1;123;-30;1;0
5322.860;5078;25.3900;1131106;250.766;-1;125;-30;1;0
5322.960;5079;25.3950;1131397;250.831;-1;124;-30;1;0
5323.060;5080;25.4000;1132041;250.973;-1;125;-30;1;0
5323.160;5080;25.4000;1128828;250.261;0;124;-30;1;0
5323.260;5081;25.4050;1128160;250.113;0;124;-29;1;0
5323.360;5082;25.4100;1127469;249.960;-1;124;-30;1;0
5323.460;5082;25.4100;1128313;250.147;-1;125;-31;1;0
5323.560;5083;25.4150;1128317;250.148;-1;124;-29;1;0
5323.660;5084;25.4200;1129671;250.448;0;124;-31;1;0
5323.760;5084;25.4200;1129691;250.452;-1;124;-30;1;0
5323.860;5085;25.4250;1129736;250.462;0;123;-30;1;0
5323.960;5086;25.4300;1128827;250.261;0;124;-29;1;0
5324.060;5086;25.4300;1129624;250.438;-1;124;-31;1;0
5324.160;5087;25.4350;1130948;250.731;-1;124;-30;1;0
5324.260;5088;25.4400;1131272;250.803;-1;124;-30;1;0
5324.360;5088;25.4400;1131155;250.777;-1;124;-31;1;0
5324.460;5089;25.4450;1129442;250.397;-1;124;-29;1;0
5324.560;5090;25.4500;1128831;250.262;-1;124;-31;1;0
5324.660;5090;25.4500;1130254;250.577;0;124;-30;1;0
5324.760;5091;25.4550;1130857;250.711;-1;123;-30;1;0
5324.860;5092;25.4600;1130505;250.633;-1;124;-29;1;0
5324.960;5092;25.4600;1129680;250.450;-1;124;-30;1;0
5325.060;5093;25.4650;1129237;250.352;-1;124;-29;1;0
5325.160;5094;25.4700;1129461;250.402;-1;124;-28;1;0
5325.260;5094;25.4700;1130175;250.560;-1;125;-30;1;0
5325.360;5095;25.4750;1129915;250.502;-2;124;-30;1;0
5325.460;5096;25.4800;1130706;250.678;-1;125;-30;1;0
5325.560;5096;25.4800;1130342;250.597;-1;125;-30;1;0
5325.660;5097;25.4850;1130164;250.557;-1;124;-30;1;0
5325.760;5098;25.4900;1129409;250.390;-1;124;-30;1;0
5325.860;5098;25.4900;1130122;250.548;-1;125;-30;1;0
5325.960;5099;25.4950;1128340;250.153;-1;124;-29;1;0
5326.060;5100;25.5000;1129006;250.301;-1;124;-30;1;0
5326.160;5100;25.5000;1129831;250.484;-1;124;-30;1;0
5326.260;5101;25.5050;1129169;250.337;-1;124;-29;1;0
5326.360;5102;25.5100;1128274;250.138;-1;124;-30;1;0
5326.460;5102;25.5100;1129152;250.333;-1;124;-30;1;0
5326.560;5103;25.5150;1130594;250.653;-1;124;-30;1;0
5326.660;5104;25.5200;1132087;250.984;-1;124;-30;1;0
5326.760;5104;25.5200;1131574;250.870;-1;124;-30;1;0
5326.860;5105;25.5250;1130337;250.596;0;124;-30;1;0
5326.960;5106;25.5300;1130557;250.644;-1;124;-29;1;0
5327.060;5106;25.5300;1130665;250.668;-1;124;-31;1;0
5327.160;5107;25.5350;1130216;250.569;-1;124;-31;1;0
5327.260;5108;25.5400;1129855;250.489;-1;124;-29;1;0
5327.360;5108;25.5400;1130381;250.605;-1;124;-29;1;0
5327.460;5109;25.5450;1129274;250.360;-1;124;-30;1;0
5327.560;5110;25.5500;1129316;250.369;-1;124;-30;1;0
5327.660;5110;25.5500;1130803;250.699;-1;125;-30;1;0
