Repository: tm-mech/diy-tensile-tester

# Desktop Tensile Testing Machine

A custom-built desktop tensile testing machine for characterizing 3D-printed polymer specimens according to ISO 527. Designed and built from scratch — mechanical assembly, electronics, firmware (Arduino/C++), and data acquisition & analysis software (Python).

> Personal engineering project bridging mechanical testing, embedded systems, and data analysis.
---

## Key Results

Three FDM-printed materials tested (ISO 527-2 Type 1BA dogbone, 5 mm/min, n = 3 each):

| Material | UTS [MPa] | E-Modulus [GPa] | Elongation |
|---|---|---|---|
| **PETG** (eSUN) | 34.8 ± 0.1 | 1.63 ± 0.10 | 77.1 ± 8.7% |
| **PLA** (eSUN) | 47.4 ± 1.1 | 2.68 ± 0.46 | 12–103%\* |

File: data/PETG/PETG_522_001.CSV (part 11 of 15)
time_s;steps;displacement_mm;force_raw;force_N;accel_x;accel_y;accel_z;endstop;step_loss
1173.756;5223;26.1150;719722;159.562;-2;124;-29;1;0
1173.856;5224;26.1200;720618;159.761;-2;125;-29;1;0
1173.956;5224;26.1200;718882;159.376;-1;124;-28;1;0
1174.056;5225;26.1250;720759;159.792;-1;125;-29;1;0
1174.156;5226;26.1300;721481;159.952;-2;124;-29;1;0
1174.256;5226;26.1300;720349;159.701;-2;125;-29;1;0
1174.356;5227;26.1350;719923;159.607;-1;124;-29;1;0
1174.456;5228;26.1400;720111;159.649;-1;124;-28;1;0
1174.556;5228;26.1400;719216;159.450;-2;124;-28;1;0
1174.656;5229;26.1450;719354;159.481;-1;124;-29;1;0
1174.756;5230;26.1500;719135;159.432;-2;124;-29;1;0
1174.856;5230;26.1500;718873;159.374;-2;124;-29;1;0
1174.956;5231;26.1550;720766;159.794;-2;125;-29;1;0
1175.056;5232;26.1600;721113;159.871;-1;124;-28;1;0
1175.156;5232;26.1600;720030;159.631;-2;124;-30;1;0
1175.256;5233;26.1650;718592;159.312;-1;125;-29;1;0
1175.356;5234;26.1700;719586;159.532;-1;124;-29;1;0
1175.456;5234;26.1700;721220;159.894;-2;124;-28;1;0
1175.556;5235;26.1750;721696;160.000;-2;124;-28;1;0
1175.656;5236;26.1800;720561;159.748;-1;124;-29;1;0
1175.756;5236;26.1800;720908;159.825;-2;124;-28;1;0
1175.856;5237;26.1850;719612;159.538;-1;125;-29;1;0
1175.956;5238;26.1900;720039;159.633;-1;124;-29;1;0
1176.056;5238;26.1900;720470;159.728;-2;124;-28;1;0
1176.156;5239;26.1950;720809;159.803;-1;125;-29;1;0
1176.256;5240;26.2000;721638;159.987;-2;124;-29;1;0
1176.356;5240;26.2000;721103;159.869;-2;125;-29;1;0
1176.456;5241;26.2050;720828;159.808;-2;124;-29;1;0
1176.556;5242;26.2100;720590;159.755;-3;124;-29;1;0
1176.656;5242;26.2100;719998;159.624;-2;124;-29;1;0
1176.756;5243;26.2150;721261;159.904;-1;125;-29;1;0
1176.856;5244;26.2200;721606;159.980;-2;124;-29;1;0
1176.956;5244;26.2200;720157;159.659;-2;125;-28;1;0
1177.056;5245;26.2250;719025;159.408;-2;124;-29;1;0
1177.156;5246;26.2300;721005;159.847;-2;124;-28;1;0
1177.256;5246;26.2300;721031;159.853;-2;125;-30;1;0
1177.356;5247;26.2350;719742;159.567;-2;125;-28;1;0
1177.456;5248;26.2400;720145;159.656;-1;124;-29;1;0
1177.556;5248;26.2400;719937;159.610;-1;124;-28;1;0
1177.656;5249;26.2450;719298;159.468;-2;124;-29;1;0
1177.756;5250;26.2500;720673;159.773;-2;125;-29;1;0
1177.856;5250;26.2500;719897;159.601;-1;124;-29;1;0
1177.956;5251;26.2550;722025;160.073;-2;125;-29;1;0
1178.056;5252;26.2600;722063;160.081;-1;124;-29;1;0
1178.156;5252;26.2600;720901;159.824;-1;124;-27;1;0
1178.256;5253;26.2650;721275;159.907;-1;124;-28;1;0
1178.356;5254;26.2700;720830;159.808;-1;124;-30;1;0
1178.456;5254;26.2700;721918;160.049;-2;123;-28;1;0
1178.556;5255;26.2750;722085;160.086;-1;124;-30;1;0
1178.656;5256;26.2800;721131;159.875;-1;124;-29;1;0
1178.756;5256;26.2800;722631;160.207;-2;124;-27;1;0
1178.856;5257;26.2850;721922;160.050;-1;124;-29;1;0
1178.956;5258;26.2900;720927;159.830;-2;125;-28;1;0
1179.056;5258;26.2900;720369;159.706;-2;124;-28;1;0
1179.156;5259;26.2950;721140;159.877;-1;125;-29;1;0
1179.256;5260;26.3000;720439;159.721;-2;124;-28;1;0
1179.356;5260;26.3000;719318;159.473;-2;124;-28;1;0
1179.456;5261;26.3050;719843;159.589;-2;124;-29;1;0
1179.556;5262;26.3100;720079;159.642;-2;124;-29;1;0
1179.656;5262;26.3100;722202;160.112;-2;125;-29;1;0
1179.756;5263;26.3150;722288;160.131;-2;124;-28;1;0
1179.856;5264;26.3200;721449;159.945;-1;124;-30;1;0
1179.956;5264;26.3200;721496;159.956;-2;123;-29;1;0
1180.056;5265;26.3250;721700;160.001;-2;124;-29;1;0
1180.156;5266;26.3300;721433;159.942;-2;125;-28;1;0
1180.256;5266;26.3300;720759;159.792;-2;125;-29;1;0
1180.356;5267;26.3350;721589;159.976;-1;124;-29;1;0
1180.456;5268;26.3400;721788;160.020;-1;124;-29;1;0
1180.556;5268;26.3400;721943;160.055;-2;123;-30;1;0
1180.656;5269;26.3450;720993;159.844;-2;124;-29;1;0
1180.756;5270;26.3500;720317;159.694;-1;123;-29;1;0
1180.856;5270;26.3500;719692;159.556;-2;124;-29;1;0
1180.956;5271;26.3550;719975;159.618;-1;123;-28;1;0
1181.056;5272;26.3600;721745;160.011;-1;124;-30;1;0
1181.156;5272;26.3600;721975;160.062;-1;125;-29;1;0
1181.256;5273;26.3650;721902;160.046;-1;124;-28;1;0
1181.356;5274;26.3700;720751;159.790;-1;125;-28;1;0
1181.456;5274;26.3700;720446;159.723;-1;123;-28;1;0
1181.556;5275;26.3750;721565;159.971;-1;124;-29;1;0
1181.656;5276;26.3800;721904;160.046;-1;124;-29;1;0
1181.756;5276;26.3800;721030;159.852;-1;124;-29;1;0
1181.856;5277;26.3850;721044;159.855;-3;123;-28;1;0
1181.956;5278;26.3900;720743;159.789;-2;124;-28;1;0
1182.056;5278;26.3900;721206;159.891;-1;124;-29;1;0
1182.156;5279;26.3950;721555;159.969;-3;124;-28;1;0
1182.256;5280;26.4000;721677;159.996;-1;124;-29;1;0
1182.356;5280;26.4000;720699;159.779;-2;125;-28;1;0
1182.456;5281;26.4050;720060;159.637;-2;125;-28;1;0
1182.556;5282;26.4100;720796;159.800;-2;124;-29;1;0
1182.656;5282;26.4100;721154;159.880;-1;124;-29;1;0
1182.756;5283;26.4150;720729;159.786;-2;124;-28;1;0
1182.856;5284;26.4200;721746;160.011;-2;124;-28;1;0
1182.956;5284;26.4200;721805;160.024;-1;125;-30;1;0
1183.056;5285;26.4250;719283;159.465;-1;124;-28;1;0
1183.156;5286;26.4300;718884;159.377;-1;124;-28;1;0
1183.256;5286;26.4300;720381;159.708;-1;124;-29;1;0
1183.356;5287;26.4350;721053;159.857;-1;124;-28;1;0
1183.456;5288;26.4400;722005;160.069;-1;124;-30;1;0
1183.556;5288;26.4400;721496;159.956;-1;124;-29;1;0
1183.656;5289;26.4450;720091;159.644;-2;125;-29;1;0
1183.756;5290;26.4500;720212;159.671;-2;124;-29;1;0
1183.856;5290;26.4500;720546;159.745;-2;124;-29;1;0
1183.956;5291;26.4550;720201;159.669;-2;125;-30;1;0
1184.056;5292;26.4600;721009;159.848;-1;125;-29;1;0
1184.156;5292;26.4600;721548;159.967;-2;124;-29;1;0
1184.256;5293;26.4650;720743;159.789;-2;124;-29;1;0
1184.356;5294;26.4700;719100;159.424;-2;123;-28;1;0
1184.456;5294;26.4700;720358;159.703;-2;125;-29;1;0
1184.556;5295;26.4750;721780;160.019;-2;124;-29;1;0
1184.656;5296;26.4800;722038;160.076;-1;125;-30;1;0
1184.756;5296;26.4800;721270;159.906;-1;124;-29;1;0
1184.856;5297;26.4850;719770;159.573;-2;123;-28;1;0
1184.956;5298;26.4900;720374;159.707;-2;125;-28;1;0
1185.056;5298;26.4900;722083;160.086;-1;124;-28;1;0
1185.156;5299;26.4950;720689;159.777;-1;125;-28;1;0
1185.256;5300;26.5000;721287;159.909;-1;125;-29;1;0
1185.356;5300;26.5000;721124;159.873;-2;124;-29;1;0
1185.456;5301;26.5050;721152;159.879;-1;124;-29;1;0
1185.556;5302;26.5100;719100;159.424;-1;124;-29;1;0
1185.656;5302;26.5100;719675;159.552;-2;124;-29;1;0
1185.756;5303;26.5150;720717;159.783;-1;124;-30;1;0
1185.856;5304;26.5200;720497;159.734;-1;124;-29;1;0
1185.956;5304;26.5200;720765;159.794;-2;124;-28;1;0
1186.056;5305;26.5250;719779;159.575;-1;124;-29;1;0
1186.156;5306;26.5300;719703;159.558;-1;125;-29;1;0
1186.256;5306;26.5300;720390;159.710;-1;124;-28;1;0
1186.356;5307;26.5350;721295;159.911;-1;124;-29;1;0
1186.456;5308;26.5400;720255;159.681;-2;125;-28;1;0
1186.556;5308;26.5400;720291;159.689;-2;124;-29;1;0
1186.656;5309;26.5450;719811;159.582;-1;124;-28;1;0
1186.756;5310;26.5500;718864;159.372;-2;124;-28;1;0
1186.856;5310;26.5500;717984;159.177;-2;124;-29;1;0
1186.956;5311;26.5550;718523;159.297;-2;124;-29;1;0
1187.056;5312;26.5600;720079;159.642;-1;124;-28;1;0
1187.156;5312;26.5600;720125;159.652;-2;124;-29;1;0
1187.256;5313;26.5650;718385;159.266;-2;125;-29;1;0
1187.356;5314;26.5700;718330;159.254;-2;124;-28;1;0
1187.456;5314;26.5700;718297;159.246;-2;123;-29;1;0
1187.556;5315;26.5750;719379;159.486;-2;124;-29;1;0
1187.656;5316;26.5800;718697;159.335;-1;124;-28;1;0
1187.756;5316;26.5800;718357;159.260;-1;125;-29;1;0
1187.856;5317;26.5850;718176;159.220;-1;124;-30;1;0
1187.956;5318;26.5900;717821;159.141;-1;124;-29;1;0
1188.056;5318;26.5900;717717;159.118;-1;124;-28;1;0
1188.156;5319;26.5950;718888;159.377;-1;124;-28;1;0
1188.256;5320;26.6000;718219;159.229;-1;124;-29;1;0
1188.356;5320;26.6000;718138;159.211;-2;123;-29;1;0
1188.456;5321;26.6050;717692;159.112;-1;125;-28;1;0
1188.556;5322;26.6100;717175;158.998;-2;125;-28;1;0
1188.656;5322;26.6100;718435;159.277;-2;124;-29;1;0
1188.756;5323;26.6150;718878;159.375;-1;124;-29;1;0
1188.856;5324;26.6200;717348;159.036;-2;124;-29;1;0
1188.956;5324;26.6200;717004;158.960;-2;125;-29;1;0
1189.056;5325;26.6250;715316;158.586;-2;123;-28;1;0
1189.156;5326;26.6300;716224;158.787;-2;124;-28;1;0
1189.256;5326;26.6300;716597;158.870;-1;124;-29;1;0
1189.356;5327;26.6350;716782;158.911;-2;125;-29;1;0
1189.456;5328;26.6400;716979;158.954;-2;125;-27;1;0
1189.556;5328;26.6400;717266;159.018;-1;125;-28;1;0
1189.656;5329;26.6450;715771;158.686;-2;124;-29;1;0
1189.756;5330;26.6500;715581;158.644;-1;125;-29;1;0
1189.856;5330;26.6500;715221;158.564;-2;124;-29;1;0
1189.956;5331;26.6550;714776;158.466;-1;124;-28;1;0
1190.056;5332;26.6600;714452;158.394;-1;125;-29;1;0
1190.156;5332;26.6600;714024;158.299;-2;124;-28;1;0
1190.256;5333;26.6650;713825;158.255;-1;123;-27;1;0
1190.356;5334;26.6700;712211;157.897;-1;125;-29;1;0
1190.456;5334;26.6700;711920;157.833;-2;124;-29;1;0
1190.556;5335;26.6750;711566;157.754;-1;124;-29;1;0
1190.656;5336;26.6800;711570;157.755;-1;124;-29;1;0
1190.756;5336;26.6800;709317;157.256;-2;124;-29;1;0
1190.856;5337;26.6850;707867;156.934;-2;124;-30;1;0
1190.956;5338;26.6900;707522;156.858;-2;124;-29;1;0
1191.056;5338;26.6900;706917;156.723;-2;125;-28;1;0
1191.156;5339;26.6950;707613;156.878;-1;124;-29;1;0
1191.256;5340;26.7000;705871;156.492;-2;125;-28;1;0
1191.356;5340;26.7000;704803;156.255;-1;124;-29;1;0
1191.456;5341;26.7050;705508;156.411;-1;125;-29;1;0
1191.556;5342;26.7100;702751;155.800;-2;124;-29;1;0
1191.656;5342;26.7100;702844;155.821;-2;125;-29;1;0
1191.756;5343;26.7150;701643;155.554;-2;125;-29;1;0
1191.856;5344;26.7200;701191;155.454;-1;124;-29;1;0
1191.956;5344;26.7200;701128;155.440;-1;124;-29;1;0
1192.056;5345;26.7250;699812;155.148;-1;125;-30;1;0
1192.156;5346;26.7300;699917;155.172;-1;125;-29;1;0
1192.256;5346;26.7300;699642;155.111;-1;125;-28;1;0
1192.356;5347;26.7350;698726;154.908;-2;125;-28;1;0
1192.456;5348;26.7400;697998;154.746;-1;124;-28;1;0
1192.556;5348;26.7400;696163;154.339;-2;125;-29;1;0
1192.656;5349;26.7450;695826;154.265;-1;124;-29;1;0
1192.756;5350;26.7500;695587;154.212;-2;124;-29;1;0
1192.856;5350;26.7500;696229;154.354;-2;125;-28;1;0
1192.956;5351;26.7550;694934;154.067;-3;124;-28;1;0
1193.056;5352;26.7600;695574;154.209;-1;125;-30;1;0
1193.156;5352;26.7600;695691;154.235;-2;125;-28;1;0
1193.256;5353;26.7650;694880;154.055;-1;124;-29;1;0
1193.356;5354;26.7700;694567;153.986;-1;124;-28;1;0
1193.456;5354;26.7700;695008;154.083;-2;125;-29;1;0
1193.556;5355;26.7750;694626;153.999;-1;124;-30;1;0
1193.656;5356;26.7800;694840;154.046;-2;124;-29;1;0
1193.756;5356;26.7800;695433;154.177;-2;125;-29;1;0
1193.856;5357;26.7850;693679;153.789;-2;125;-29;1;0
1193.956;5358;26.7900;695302;154.148;-2;124;-29;1;0
1194.056;5358;26.7900;695583;154.211;-2;124;-28;1;0
1194.156;5359;26.7950;696768;154.473;-1;124;-29;1;0
1194.256;5360;26.8000;696828;154.487;-2;124;-28;1;0
1194.356;5360;26.8000;696687;154.456;-1;125;-30;1;0
1194.456;5361;26.8050;694529;153.977;-1;124;-30;1;0
1194.556;5362;26.8100;694640;154.002;-1;124;-29;1;0
1194.656;5362;26.8100;695740;154.246;-1;124;-28;1;0
1194.756;5363;26.8150;694817;154.041;-1;124;-29;1;0
1194.856;5364;26.8200;694959;154.072;-2;124;-30;1;0
1194.956;5364;26.8200;695220;154.130;-1;124;-28;1;0
1195.056;5365;26.8250;696073;154.319;-1;124;-29;1;0
1195.156;5366;26.8300;695484;154.189;-1;123;-29;1;0
1195.256;5366;26.8300;696701;154.459;-2;124;-29;1;0
1195.356;5367;26.8350;696490;154.412;-1;124;-28;1;0
1195.456;5368;26.8400;697543;154.645;-1;124;-28;1;0
1195.556;5368;26.8400;698218;154.795;-2;124;-28;1;0
1195.656;5369;26.8450;697267;154.584;-2;124;-28;1;0
1195.756;5370;26.8500;696097;154.325;-1;124;-29;1;0
1195.856;5370;26.8500;697096;154.546;-2;125;-29;1;0
1195.956;5371;26.8550;697212;154.572;-2;124;-28;1;0
1196.056;5372;26.8600;697914;154.728;-2;125;-29;1;0
1196.156;5372;26.8600;697196;154.568;-1;124;-29;1;0
1196.256;5373;26.8650;697458;154.626;-2;124;-29;1;0
1196.356;5374;26.8700;697491;154.634;-2;124;-29;1;0
1196.456;5374;26.8700;697231;154.576;-1;124;-29;1;0
1196.556;5375;26.8750;696682;154.454;-2;123;-28;1;0
1196.656;5376;26.8800;697557;154.648;-2;124;-28;1;0
1196.756;5376;26.8800;698405;154.836;-1;125;-28;1;0
1196.856;5377;26.8850;698772;154.918;-2;125;-29;1;0
1196.956;5378;26.8900;697104;154.548;-1;124;-28;1;0
1197.056;5378;26.8900;696494;154.413;-2;123;-30;1;0
1197.156;5379;26.8950;696482;154.410;-2;124;-29;1;0
1197.256;5380;26.9000;696931;154.510;-1;125;-29;1;0
1197.356;5380;26.9000;697199;154.569;-1;123;-29;1;0
1197.456;5381;26.9050;697588;154.655;-2;125;-29;1;0
1197.556;5382;26.9100;697969;154.740;-2;125;-29;1;0
1197.656;5382;26.9100;698635;154.887;-1;125;-30;1;0
1197.756;5383;26.9150;699333;155.042;-2;124;-29;1;0
1197.856;5384;26.9200;698464;154.849;-2;124;-30;1;0
1197.956;5384;26.9200;698180;154.787;-2;124;-29;1;0
1198.056;5385;26.9250;698170;154.784;-2;124;-28;1;0
1198.156;5386;26.9300;697555;154.648;-2;124;-28;1;0
1198.256;5386;26.9300;698487;154.855;-1;125;-29;1;0
1198.356;5387;26.9350;697752;154.692;-1;124;-29;1;0
1198.456;5388;26.9400;696753;154.470;-1;124;-28;1;0
1198.556;5388;26.9400;696313;154.373;-2;124;-28;1;0
1198.656;5389;26.9450;696582;154.432;-1;125;-28;1;0
1198.756;5390;26.9500;698699;154.902;-2;124;-29;1;0
1198.856;5390;26.9500;698431;154.842;-2;124;-28;1;0
1198.956;5391;26.9550;698958;154.959;-2;125;-29;1;0
1199.056;5392;26.9600;699555;155.091;-2;124;-28;1;0
1199.156;5392;26.9600;699551;155.090;-1;124;-29;1;0
1199.256;5393;26.9650;697178;154.564;-2;125;-29;1;0
1199.356;5394;26.9700;697031;154.532;-2;124;-29;1;0
1199.456;5394;26.9700;697563;154.650;-2;123;-29;1;0
1199.556;5395;26.9750;698063;154.761;-1;124;-28;1;0
1199.656;5396;26.9800;698558;154.870;-1;125;-29;1;0
1199.756;5396;26.9800;698249;154.802;-2;124;-28;1;0
1199.856;5397;26.9850;697292;154.590;-2;124;-29;1;0
1199.956;5398;26.9900;696500;154.414;-1;125;-29;1;0
1200.056;5398;26.9900;697581;154.654;-2;124;-30;1;0
1200.156;5399;26.9950;697835;154.710;-1;124;-28;1;0
1200.256;5400;27.0000;698045;154.757;-2;124;-28;1;0
1200.356;5400;27.0000;698120;154.773;-2;124;-29;1;0
1200.456;5401;27.0050;697728;154.686;-1;124;-29;1;0
1200.556;5402;27.0100;697555;154.648;-2;124;-29;1;0
1200.656;5402;27.0100;698233;154.798;-1;125;-28;1;0
1200.756;5403;27.0150;697220;154.574;-1;124;-29;1;0
1200.856;5404;27.0200;697565;154.650;-1;124;-29;1;0
1200.956;5404;27.0200;698432;154.842;-2;124;-29;1;0
1201.056;5405;27.0250;698270;154.806;-2;124;-29;1;0
1201.156;5406;27.0300;697054;154.537;-2;124;-27;1;0
1201.256;5406;27.0300;697189;154.567;-2;124;-30;1;0
1201.356;5407;27.0350;697374;154.608;-2;123;-28;1;0
1201.456;5408;27.0400;698981;154.964;-2;124;-29;1;0
1201.556;5408;27.0400;699445;155.067;-1;124;-29;1;0
1201.656;5409;27.0450;697973;154.741;-1;125;-29;1;0
1201.756;5410;27.0500;698120;154.773;-3;124;-28;1;0
1201.856;5410;27.0500;697536;154.644;-1;125;-29;1;0
1201.956;5411;27.0550;699262;155.026;-1;124;-30;1;0
1202.056;5412;27.0600;698266;154.806;-1;124;-29;1;0
1202.156;5412;27.0600;697467;154.628;-2;125;-29;1;0
1202.256;5413;27.0650;696645;154.446;-2;124;-29;1;0
1202.356;5414;27.0700;697599;154.658;-2;125;-28;1;0
1202.456;5414;27.0700;698424;154.841;-2;124;-29;1;0
1202.556;5415;27.0750;698188;154.788;-2;124;-28;1;0
1202.656;5416;27.0800;697887;154.722;-2;124;-29;1;0
1202.756;5416;27.0800;698224;154.796;-2;125;-29;1;0
1202.856;5417;27.0850;697919;154.729;-2;123;-29;1;0
1202.956;5418;27.0900;697115;154.550;-2;124;-29;1;0
1203.056;5418;27.0900;697103;154.548;-1;124;-29;1;0
1203.156;5419;27.0950;698550;154.869;-1;125;-28;1;0
1203.256;5420;27.1000;700196;155.233;-1;125;-29;1;0
1203.356;5420;27.1000;699928;155.174;-2;124;-29;1;0
1203.456;5421;27.1050;699300;155.035;-1;124;-29;1;0
1203.556;5422;27.1100;698140;154.778;-2;124;-28;1;0
1203.656;5422;27.1100;699324;155.040;-2;124;-29;1;0
1203.756;5423;27.1150;699093;154.989;-1;124;-30;1;0
1203.856;5424;27.1200;699096;154.990;-2;125;-29;1;0
1203.956;5424;27.1200;698137;154.777;-2;124;-30;1;0
1204.056;5425;27.1250;696666;154.451;-2;125;-29;1;0
1204.156;5426;27.1300;697834;154.710;-2;124;-29;1;0
1204.256;5426;27.1300;698909;154.948;-2;124;-29;1;0
1204.356;5427;27.1350;698513;154.860;-1;124;-29;1;0
1204.456;5428;27.1400;697471;154.629;-1;124;-30;1;0
1204.556;5428;27.1400;698210;154.793;-1;124;-30;1;0
1204.656;5429;27.1450;697940;154.733;-3;124;-28;1;0
1204.756;5430;27.1500;697772;154.696;0;124;-29;1;0
1204.856;5430;27.1500;697870;154.718;-2;124;-29;1;0
1204.956;5431;27.1550;698113;154.772;-2;124;-28;1;0
1205.056;5432;27.1600;699826;155.151;-2;124;-29;1;0
1205.156;5432;27.1600;697486;154.633;-2;123;-28;1;0
1205.256;5433;27.1650;697392;154.612;-1;125;-28;1;0
1205.356;5434;27.1700;697046;154.535;-2;125;-29;1;0
1205.456;5434;27.1700;697886;154.721;-2;124;-29;1;0
1205.556;5435;27.1750;698353;154.825;-2;125;-29;1;0
1205.656;5436;27.1800;698902;154.947;-2;124;-29;1;0
1205.756;5436;27.1800;699344;155.045;-1;124;-29;1;0
1205.856;5437;27.1850;698643;154.889;-1;124;-28;1;0
1205.956;5438;27.1900;699404;155.058;-2;124;-29;1;0
1206.056;5438;27.1900;697870;154.718;-1;125;-30;1;0
1206.156;5439;27.1950;698927;154.952;-2;123;-29;1;0
1206.256;5440;27.2000;699568;155.094;-2;124;-28;1;0
1206.356;5440;27.2000;698975;154.963;-2;124;-28;1;0
1206.456;5441;27.2050;698486;154.854;-2;124;-29;1;0
1206.556;5442;27.2100;696716;154.462;-2;125;-28;1;0
1206.656;5442;27.2100;698192;154.789;-1;125;-29;1;0
1206.756;5443;27.2150;698386;154.832;-2;125;-29;1;0
1206.856;5444;27.2200;697538;154.644;-2;124;-29;1;0
1206.956;5444;27.2200;697399;154.613;-2;124;-28;1;0
1207.056;5445;27.2250;696804;154.481;-2;124;-29;1;0
1207.156;5446;27.2300;698367;154.828;-1;124;-28;1;0
1207.256;5446;27.2300;698411;154.838;-1;124;-29;1;0
1207.356;5447;27.2350;699612;155.104;-2;125;-29;1;0
1207.456;5448;27.2400;698841;154.933;-1;125;-28;1;0
1207.556;5448;27.2400;697411;154.616;-2;124;-29;1;0
1207.656;5449;27.2450;697675;154.675;-2;125;-29;1;0
1207.756;5450;27.2500;697451;154.625;-2;125;-29;1;0
1207.856;5450;27.2500;697233;154.577;-1;124;-28;1;0
1207.956;5451;27.2550;698109;154.771;-2;124;-29;1;0
1208.056;5452;27.2600;698295;154.812;-3;125;-29;1;0
1208.156;5452;27.2600;696992;154.523;-1;125;-29;1;0
1208.256;5453;27.2650;697806;154.704;-2;124;-29;1;0
1208.356;5454;27.2700;696790;154.478;-2;124;-29;1;0
1208.456;5454;27.2700;697514;154.639;-2;125;-28;1;0
1208.556;5455;27.2750;697826;154.708;-1;124;-29;1;0
1208.656;5456;27.2800;697943;154.734;-1;124;-29;1;0
1208.756;5456;27.2800;698641;154.889;-1;124;-30;1;0
1208.856;5457;27.2850;698313;154.816;-2;124;-30;1;0
1208.956;5458;27.2900;698395;154.834;-2;125;-29;1;0
1209.056;5458;27.2900;698663;154.894;-2;124;-29;1;0
1209.156;5459;27.2950;699508;155.081;-2;124;-30;1;0
1209.256;5460;27.3000;698885;154.943;-2;124;-29;1;0
1209.356;5460;27.3000;698787;154.921;-2;125;-29;1;0
1209.456;5461;27.3050;698166;154.783;-2;124;-30;1;0
1209.556;5462;27.3100;698385;154.832;-3;124;-29;1;0
1209.656;5462;27.3100;697694;154.679;-2;125;-29;1;0
1209.756;5463;27.3150;697650;154.669;-1;124;-29;1;0
1209.856;5464;27.3200;696348;154.380;-1;124;-28;1;0
1209.956;5464;27.3200;700645;155.333;-2;123;-29;1;0
1210.056;5465;27.3250;699793;155.144;-2;125;-28;1;0
1210.156;5466;27.3300;697639;154.667;-1;124;-29;1;0
1210.256;5466;27.3300;697936;154.732;-1;125;-29;1;0
1210.356;5467;27.3350;699286;155.032;-1;124;-29;1;0
1210.456;5468;27.3400;700731;155.352;-1;125;-29;1;0
1210.556;5468;27.3400;700136;155.220;-2;124;-29;1;0
1210.656;5469;27.3450;697120;154.552;-2;124;-29;1;0
1210.756;5470;27.3500;696554;154.426;-2;125;-28;1;0
1210.856;5470;27.3500;697042;154.534;-2;124;-28;1;0
1210.956;5471;27.3550;698500;154.857;-1;125;-29;1;0
1211.056;5472;27.3600;699297;155.034;-1;124;-29;1;0
1211.156;5472;27.3600;699077;154.985;-1;124;-29;1;0
1211.256;5473;27.3650;699414;155.060;-1;125;-29;1;0
1211.356;5474;27.3700;698731;154.909;-2;125;-30;1;0
1211.456;5474;27.3700;698544;154.867;-1;123;-29;1;0
1211.556;5475;27.3750;698547;154.868;-1;124;-30;1;0
1211.656;5476;27.3800;698257;154.804;-2;124;-28;1;0
1211.756;5476;27.3800;698077;154.764;-2;124;-29;1;0
1211.856;5477;27.3850;696369;154.385;-2;124;-28;1;0
1211.956;5478;27.3900;695860;154.272;-2;124;-29;1;0
1212.056;5478;27.3900;695706;154.238;-2;124;-30;1;0
1212.156;5479;27.3950;696671;154.452;-1;124;-29;1;0
1212.256;5480;27.4000;697688;154.677;-2;124;-28;1;0
1212.356;5480;27.4000;699228;155.019;-2;125;-28;1;0
1212.456;5481;27.4050;698787;154.921;-2;124;-29;1;0
1212.556;5482;27.4100;697368;154.606;0;125;-30;1;0
1212.656;5482;27.4100;698110;154.771;-2;124;-30;1;0
1212.756;5483;27.4150;699534;155.087;-1;124;-29;1;0
1212.856;5484;27.4200;698296;154.812;-1;124;-29;1;0
1212.956;5484;27.4200;696252;154.359;-1;125;-29;1;0
1213.056;5485;27.4250;696493;154.412;-2;125;-30;1;0
1213.156;5486;27.4300;694920;154.064;-2;125;-29;1;0
1213.256;5486;27.4300;694706;154.016;-2;124;-29;1;0
1213.356;5487;27.4350;696456;154.404;-2;125;-29;1;0
1213.456;5488;27.4400;697278;154.587;-2;124;-28;1;0
1213.556;5488;27.4400;695349;154.159;-1;124;-30;1;0
1213.656;5489;27.4450;695982;154.299;-2;125;-29;1;0
1213.756;5490;27.4500;696492;154.412;-1;124;-29;1;0
1213.856;5490;27.4500;696079;154.321;-2;124;-29;1;0
1213.956;5491;27.4550;694648;154.003;-1;125;-30;1;0
1214.056;5492;27.4600;695889;154.279;-1;124;-30;1;0
1214.156;5492;27.4600;695187;154.123;-1;125;-30;1;0
1214.256;5493;27.4650;696205;154.349;-1;124;-29;1;0
1214.356;5494;27.4700;695562;154.206;-1;125;-29;1;0
1214.456;5494;27.4700;695646;154.225;-1;124;-29;1;0
1214.556;5495;27.4750;695678;154.232;-2;124;-28;1;0
1214.656;5496;27.4800;697243;154.579;-2;125;-29;1;0
1214.756;5496;27.4800;696415;154.395;-2;124;-28;1;0
1214.856;5497;27.4850;697616;154.661;-1;125;-28;1;0
1214.956;5498;27.4900;696950;154.514;-2;124;-30;1;0
1215.056;5498;27.4900;697433;154.621;-1;125;-29;1;0
1215.156;5499;27.4950;697346;154.602;-1;124;-29;1;0
1215.256;5500;27.5000;697900;154.724;-1;124;-28;1;0
1215.356;5500;27.5000;698748;154.912;-1;125;-28;1;0
1215.456;5501;27.5050;697787;154.699;-1;125;-28;1;0
1215.556;5502;27.5100;697649;154.669;-1;125;-29;1;0
1215.656;5502;27.5100;697637;154.666;-2;124;-29;1;0
1215.756;5503;27.5150;698648;154.890;-2;124;-28;1;0
1215.856;5504;27.5200;699874;155.162;-2;125;-29;1;0
1215.956;5504;27.5200;699749;155.134;-1;124;-29;1;0
1216.056;5505;27.5250;698797;154.923;-1;125;-28;1;0
1216.156;5506;27.5300;698186;154.788;-2;123;-29;1;0
1216.256;5506;27.5300;698084;154.765;-1;124;-28;1;0
1216.356;5507;27.5350;700231;155.241;-1;123;-30;1;0
1216.456;5508;27.5400;698905;154.947;-2;124;-29;1;0
1216.556;5508;27.5400;699307;155.036;-2;124;-29;1;0
1216.656;5509;27.5450;699430;155.064;-1;124;-28;1;0
1216.756;5510;27.5500;699213;155.016;-2;125;-29;1;0
1216.856;5510;27.5500;698707;154.903;-1;124;-29;1;0
1216.956;5511;27.5550;699863;155.160;-2;124;-28;1;0
1217.056;5512;27.5600;700246;155.245;-2;124;-28;1;0
1217.156;5512;27.5600;700079;155.208;-1;125;-29;1;0
1217.256;5513;27.5650;699097;154.990;-2;125;-29;1;0
1217.356;5514;27.5700;698846;154.934;-2;124;-28;1;0
1217.456;5514;27.5700;699492;155.077;-1;124;-29;1;0
1217.556;5515;27.5750;699256;155.025;-1;125;-29;1;0
1217.656;5516;27.5800;699929;155.174;-2;125;-30;1;0
1217.756;5516;27.5800;699382;155.053;-1;124;-29;1;0
1217.856;5517;27.5850;699894;155.166;-1;124;-29;1;0
1217.956;5518;27.5900;699519;155.083;-1;125;-29;1;0
1218.056;5518;27.5900;700531;155.308;-1;123;-28;1;0
1218.156;5519;27.5950;699567;155.094;-2;124;-29;1;0
1218.256;5520;27.6000;699163;155.004;-1;124;-30;1;0
1218.356;5520;27.6000;698991;154.966;-2;124;-29;1;0
1218.456;5521;27.6050;700193;155.233;-2;125;-29;1;0
1218.556;5522;27.6100;700588;155.320;-2;125;-29;1;0
1218.656;5522;27.6100;700146;155.222;-2;125;-30;1;0
1218.756;5523;27.6150;700596;155.322;-1;125;-29;1;0
1218.856;5524;27.6200;699908;155.170;-2;125;-29;1;0
1218.956;5524;27.6200;698938;154.955;-1;124;-28;1;0
1219.056;5525;27.6250;698753;154.914;-2;124;-29;1;0
1219.156;5526;27.6300;698649;154.890;-1;124;-29;1;0
1219.256;5526;27.6300;699098;154.990;-1;124;-30;1;0
1219.356;5527;27.6350;698874;154.940;-1;124;-28;1;0
1219.456;5528;27.6400;699648;155.112;-1;124;-29;1;0
1219.556;5528;27.6400;699714;155.127;-1;124;-28;1;0
1219.656;5529;27.6450;699203;155.013;-2;124;-28;1;0
1219.756;5530;27.6500;698537;154.866;-2;125;-29;1;0
1219.856;5530;27.6500;699215;155.016;-1;124;-28;1;0
1219.956;5531;27.6550;700563;155.315;-1;125;-29;1;0
1220.056;5532;27.6600;700698;155.345;-2;124;-29;1;0
1220.156;5532;27.6600;699776;155.140;-1;124;-28;1;0
1220.256;5533;27.6650;699697;155.123;-2;124;-28;1;0
1220.356;5534;27.6700;699700;155.123;-2;124;-28;1;0
1220.456;5534;27.6700;700271;155.250;-2;124;-29;1;0
1220.556;5535;27.6750;698669;154.895;-1;124;-29;1;0
1220.656;5536;27.6800;699027;154.974;-1;125;-29;1;0
1220.756;5536;27.6800;698967;154.961;-2;124;-29;1;0
1220.856;5537;27.6850;697437;154.622;-2;124;-29;1;0
1220.956;5538;27.6900;697099;154.547;-1;124;-30;1;0
1221.056;5538;27.6900;698144;154.779;-1;123;-29;1;0
1221.156;5539;27.6950;698761;154.915;-2;124;-29;1;0
1221.256;5540;27.7000;697987;154.744;-2;125;-28;1;0
1221.356;5540;27.7000;696672;154.452;-2;124;-29;1;0
1221.456;5541;27.7050;697471;154.629;-1;125;-28;1;0
1221.556;5542;27.7100;697943;154.734;-2;124;-29;1;0
1221.656;5542;27.7100;697172;154.563;-1;125;-29;1;0
1221.756;5543;27.7150;696440;154.401;-1;125;-29;1;0
1221.856;5544;27.7200;697824;154.708;-1;125;-30;1;0
1221.956;5544;27.7200;698445;154.845;-1;124;-30;1;0
1222.056;5545;27.7250;697972;154.740;-1;125;-29;1;0
1222.156;5546;27.7300;697128;154.553;-2;125;-29;1;0
1222.256;5546;27.7300;698387;154.832;-1;124;-29;1;0
1222.356;5547;27.7350;698918;154.950;-1;124;-29;1;0
1222.456;5548;27.7400;698604;154.881;-1;124;-29;1;0
1222.556;5548;27.7400;696928;154.509;-2;125;-30;1;0
1222.656;5549;27.7450;696848;154.491;-1;125;-28;1;0
1222.756;5550;27.7500;696195;154.346;-2;123;-28;1;0
1222.856;5550;27.7500;697479;154.631;-2;124;-29;1;0
1222.956;5551;27.7550;697152;154.559;-2;125;-28;1;0
1223.056;5552;27.7600;697033;154.532;-2;125;-29;1;0
1223.156;5552;27.7600;697577;154.653;-2;123;-29;1;0
1223.256;5553;27.7650;697298;154.591;-2;124;-29;1;0
1223.356;5554;27.7700;697024;154.530;-1;124;-29;1;0
1223.456;5554;27.7700;696510;154.416;-1;125;-30;1;0
1223.556;5555;27.7750;697128;154.553;-1;124;-28;1;0
1223.656;5556;27.7800;696469;154.407;-1;125;-29;1;0
1223.756;5556;27.7800;698498;154.857;-1;125;-29;1;0
1223.856;5557;27.7850;698422;154.840;-2;124;-28;1;0
1223.956;5558;27.7900;697624;154.663;-2;124;-28;1;0
1224.056;5558;27.7900;697592;154.656;-2;124;-29;1;0
1224.156;5559;27.7950;698590;154.877;-2;125;-29;1;0
1224.256;5560;27.8000;699046;154.978;-2;125;-29;1;0
1224.356;5560;27.8000;697203;154.570;-1;124;-29;1;0
1224.456;5561;27.8050;697552;154.647;-2;124;-28;1;0
1224.556;5562;27.8100;697154;154.559;-2;124;-29;1;0
1224.656;5562;27.8100;698265;154.805;-2;124;-29;1;0
1224.756;5563;27.8150;698677;154.897;-1;124;-29;1;0
1224.856;5564;27.8200;697462;154.627;-1;125;-29;1;0
1224.956;5564;27.8200;697408;154.615;-2;125;-29;1;0
1225.056;5565;27.8250;696049;154.314;-1;123;-28;1;0
1225.156;5566;27.8300;695630;154.221;-2;124;-28;1;0
1225.256;5566;27.8300;696662;154.450;-2;124;-29;1;0
1225.356;5567;27.8350;697399;154.613;-2;125;-29;1;0
1225.456;5568;27.8400;698483;154.854;-2;124;-29;1;0
1225.556;5568;27.8400;697910;154.727;-1;124;-28;1;0
1225.656;5569;27.8450;696797;154.480;-2;124;-28;1;0
1225.756;5570;27.8500;697757;154.693;-2;124;-28;1;0
1225.856;5570;27.8500;697101;154.547;-2;125;-28;1;0
1225.956;5571;27.8550;698897;154.945;-2;125;-29;1;0
1226.056;5572;27.8600;698734;154.909;-2;124;-29;1;0
1226.156;5572;27.8600;697930;154.731;-1;124;-30;1;0
1226.256;5573;27.8650;696783;154.477;-1;124;-29;1;0
1226.356;5574;27.8700;696088;154.323;0;124;-28;1;0
1226.456;5574;27.8700;695342;154.157;0;125;-29;1;0
1226.556;5575;27.8750;696059;154.316;-1;124;-29;1;0
1226.656;5576;27.8800;698040;154.755;-2;123;-29;1;0
1226.756;5576;27.8800;698696;154.901;-1;124;-29;1;0
1226.856;5577;27.8850;696906;154.504;-2;124;-30;1;0
1226.956;5578;27.8900;697199;154.569;-1;124;-29;1;0
1227.056;5578;27.8900;698062;154.760;-1;124;-29;1;0
1227.156;5579;27.8950;697140;154.556;-2;124;-30;1;0
1227.256;5580;27.9000;698905;154.947;-1;124;-28;1;0
1227.356;5580;27.9000;698611;154.882;-2;124;-30;1;0
1227.456;5581;27.9050;697155;154.559;-1;124;-29;1;0
1227.556;5582;27.9100;695843;154.268;-1;125;-29;1;0
1227.656;5582;27.9100;696546;154.424;-2;124;-28;1;0
1227.756;5583;27.9150;697399;154.613;-2;124;-29;1;0
1227.856;5584;27.9200;697569;154.651;-1;124;-29;1;0
1227.956;5584;27.9200;697714;154.683;-2;124;-28;1;0
1228.056;5585;27.9250;696700;154.458;-1;124;-29;1;0
1228.156;5586;27.9300;695992;154.301;-3;124;-28;1;0
1228.256;5586;27.9300;696994;154.524;-2;123;-30;1;0
1228.356;5587;27.9350;697755;154.692;-2;125;-28;1;0
1228.456;5588;27.9400;696169;154.341;-2;125;-29;1;0
1228.556;5588;27.9400;695754;154.249;-2;125;-29;1;0
1228.656;5589;27.9450;694877;154.054;-2;124;-28;1;0
1228.756;5590;27.9500;695938;154.289;-2;124;-29;1;0
1228.856;5590;27.9500;696487;154.411;-2;125;-28;1;0
1228.956;5591;27.9550;696525;154.420;-1;124;-29;1;0
1229.056;5592;27.9600;698053;154.758;-2;124;-29;1;0
1229.156;5592;27.9600;696735;154.466;-1;125;-29;1;0
1229.256;5593;27.9650;696646;154.446;-1;125;-29;1;0
1229.356;5594;27.9700;697130;154.554;-1;123;-28;1;0
1229.456;5594;27.9700;698062;154.760;-1;124;-29;1;0
1229.556;5595;27.9750;697185;154.566;-2;125;-29;1;0
1229.656;5596;27.9800;697664;154.672;-2;125;-29;1;0
1229.756;5596;27.9800;695704;154.238;-1;125;-30;1;0
1229.856;5597;27.9850;694960;154.073;-1;123;-29;1;0
1229.956;5598;27.9900;695075;154.098;-2;125;-29;1;0
1230.056;5598;27.9900;695813;154.262;-1;124;-28;1;0
1230.156;5599;27.9950;697650;154.669;-1;125;-30;1;0
1230.256;5600;28.0000;696577;154.431;-1;125;-29;1;0
1230.356;5600;28.0000;693737;153.801;-1;124;-29;1;0
1230.456;5601;28.0050;693640;153.780;-1;124;-29;1;0
1230.556;5602;28.0100;694785;154.034;-1;125;-29;1;0
1230.656;5602;28.0100;695751;154.248;-2;124;-29;1;0
1230.756;5603;28.0150;694809;154.039;-1;124;-29;1;0
1230.856;5604;28.0200;694881;154.055;-2;124;-29;1;0
1230.956;5604;28.0200;694887;154.056;-1;124;-29;1;0
1231.056;5605;28.0250;693262;153.696;-2;124;-28;1;0
1231.156;5606;28.0300;692623;153.555;-4;124;-28;1;0
1231.256;5606;28.0300;692638;153.558;-1;124;-29;1;0
1231.356;5607;28.0350;693073;153.654;-2;123;-29;1;0
1231.456;5608;28.0400;694486;153.968;-2;124;-28;1;0
1231.556;5608;28.0400;693661;153.785;-2;124;-29;1;0
1231.656;5609;28.0450;692551;153.539;-1;124;-28;1;0
1231.756;5610;28.0500;692656;153.562;-1;124;-29;1;0
1231.856;5610;28.0500;692859;153.607;-1;123;-29;1;0
1231.956;5611;28.0550;693452;153.738;-1;124;-29;1;0
1232.056;5612;28.0600;694030;153.866;-1;124;-29;1;0
1232.156;5612;28.0600;693989;153.857;-2;123;-29;1;0
1232.256;5613;28.0650;693606;153.772;-1;125;-29;1;0
1232.356;5614;28.0700;693004;153.639;-2;125;-29;1;0
1232.456;5614;28.0700;693898;153.837;-1;124;-29;1;0
1232.556;5615;28.0750;693474;153.743;-1;124;-29;1;0
1232.656;5616;28.0800;694153;153.894;-3;124;-29;1;0
1232.756;5616;28.0800;693276;153.699;-2;124;-28;1;0
1232.856;5617;28.0850;692853;153.606;-2;124;-28;1;0
1232.956;5618;28.0900;693209;153.684;-1;124;-30;1;0
1233.056;5618;28.0900;692188;153.458;-2;124;-29;1;0
1233.156;5619;28.0950;693848;153.826;-1;124;-30;1;0
1233.256;5620;28.1000;694558;153.984;-1;124;-29;1;0
1233.356;5620;28.1000;694263;153.918;-1;125;-29;1;0
1233.456;5621;28.1050;694404;153.949;0;125;-29;1;0
1233.556;5622;28.1100;693525;153.754;-2;125;-29;1;0
1233.656;5622;28.1100;694619;153.997;-2;125;-29;1;0
1233.756;5623;28.1150;695668;154.230;-2;124;-29;1;0
1233.856;5624;28.1200;695768;154.252;-2;124;-30;1;0
1233.956;5624;28.1200;694847;154.048;-3;125;-28;1;0
1234.056;5625;28.1250;694834;154.045;-2;125;-29;1;0
1234.156;5626;28.1300;696220;154.352;-3;124;-29;1;0
1234.256;5626;28.1300;696014;154.306;-1;125;-29;1;0
1234.356;5627;28.1350;696475;154.409;-1;125;-30;1;0
1234.456;5628;28.1400;697618;154.662;-2;124;-29;1;0
1234.556;5628;28.1400;696466;154.407;-2;125;-29;1;0
1234.656;5629;28.1450;695815;154.262;-2;125;-30;1;0
1234.756;5630;28.1500;694079;153.877;-1;124;-29;1;0
1234.856;5630;28.1500;695678;154.232;-1;124;-29;1;0
1234.956;5631;28.1550;696717;154.462;-1;124;-29;1;0
1235.056;5632;28.1600;696280;154.365;-1;125;-29;1;0
1235.156;5632;28.1600;696423;154.397;-1;124;-29;1;0
1235.256;5633;28.1650;696197;154.347;-2;124;-29;1;0
1235.356;5634;28.1700;695617;154.218;-2;125;-29;1;0
1235.456;5634;28.1700;695565;154.207;-1;125;-28;1;0
1235.556;5635;28.1750;697846;154.712;-2;125;-29;1;0
1235.656;5636;28.1800;697801;154.702;-2;124;-29;1;0
1235.756;5636;28.1800;696884;154.499;-2;125;-29;1;0
1235.856;5637;28.1850;695406;154.172;-2;125;-29;1;0
1235.956;5638;28.1900;695757;154.249;-1;124;-28;1;0
1236.056;5638;28.1900;695909;154.283;-2;124;-29;1;0
1236.156;5639;28.1950;696955;154.515;-2;125;-30;1;0
1236.256;5640;28.2000;698830;154.931;-1;124;-29;1;0
1236.356;5640;28.2000;697851;154.714;-1;124;-30;1;0
1236.456;5641;28.2050;696976;154.520;-2;124;-29;1;0
1236.556;5642;28.2100;697021;154.530;-2;124;-29;1;0
1236.656;5642;28.2100;696326;154.375;-1;124;-28;1;0
1236.756;5643;28.2150;696755;154.471;-1;124;-29;1;0
1236.856;5644;28.2200;697063;154.539;-2;124;-29;1;0
1236.956;5644;28.2200;697138;154.555;-2;124;-29;1;0
1237.056;5645;28.2250;695814;154.262;-2;124;-29;1;0
1237.156;5646;28.2300;695943;154.291;-2;124;-30;1;0
1237.256;5646;28.2300;697179;154.565;-1;124;-29;1;0
1237.356;5647;28.2350;697250;154.580;-3;124;-27;1;0
1237.456;5648;28.2400;698438;154.844;-1;124;-30;1;0
1237.556;5648;28.2400;697719;154.684;-2;125;-30;1;0
1237.656;5649;28.2450;696992;154.523;-1;125;-29;1;0
1237.756;5650;28.2500;696859;154.494;-1;124;-30;1;0
1237.856;5650;28.2500;697121;154.552;-1;124;-30;1;0
1237.956;5651;28.2550;696511;154.416;-1;124;-29;1;0
1238.056;5652;28.2600;696469;154.407;-1;124;-29;1;0
1238.156;5652;28.2600;696759;154.471;-1;124;-29;1;0
1238.256;5653;28.2650;697461;154.627;-2;125;-28;1;0
1238.356;5654;28.2700;697407;154.615;-2;124;-29;1;0
1238.456;5654;28.2700;696669;154.452;-1;124;-30;1;0
1238.556;5655;28.2750;695896;154.280;-1;125;-29;1;0
1238.656;5656;28.2800;696782;154.477;-1;124;-29;1;0
1238.756;5656;28.2800;698012;154.749;-1;124;-29;1;0
1238.856;5657;28.2850;697837;154.710;-1;124;-28;1;0
1238.956;5658;28.2900;695338;154.156;-2;124;-28;1;0
1239.056;5658;28.2900;695679;154.232;0;124;-29;1;0
1239.156;5659;28.2950;695025;154.087;-2;124;-29;1;0
1239.256;5660;28.3000;696615;154.440;-2;124;-29;1;0
1239.356;5660;28.3000;696614;154.439;-1;124;-29;1;0
1239.456;5661;28.3050;694877;154.054;-1;125;-30;1;0
1239.556;5662;28.3100;694641;154.002;-2;123;-29;1;0
1239.656;5662;28.3100;695629;154.221;-2;124;-29;1;0
1239.756;5663;28.3150;696801;154.481;-2;124;-28;1;0
1239.856;5664;28.3200;697093;154.546;-2;125;-29;1;0
1239.956;5664;28.3200;696941;154.512;-1;124;-29;1;0
1240.056;5665;28.3250;696376;154.387;-2;124;-29;1;0
1240.156;5666;28.3300;695575;154.209;-1;124;-29;1;0
1240.256;5666;28.3300;696146;154.336;-2;125;-29;1;0
1240.356;5667;28.3350;696306;154.371;-2;124;-28;1;0
1240.456;5668;28.3400;697015;154.528;-1;125;-30;1;0
1240.556;5668;28.3400;696358;154.383;-2;124;-29;1;0
1240.656;5669;28.3450;694749;154.026;-1;125;-29;1;0
1240.756;5670;28.3500;695003;154.082;-1;124;-30;1;0
1240.856;5670;28.3500;695499;154.192;-2;124;-29;1;0
1240.956;5671;28.3550;695274;154.142;-1;124;-29;1;0
1241.056;5672;28.3600;696532;154.421;-1;124;-29;1;0
1241.156;5672;28.3600;694871;154.053;-2;124;-29;1;0
1241.256;5673;28.3650;694519;153.975;-1;125;-28;1;0
1241.356;5674;28.3700;694915;154.063;-3;123;-29;1;0
1241.456;5674;28.3700;695071;154.097;-1;124;-29;1;0
1241.556;5675;28.3750;694409;153.950;-1;123;-29;1;0
1241.656;5676;28.3800;695121;154.108;-1;124;-29;1;0
1241.756;5676;28.3800;695097;154.103;-2;124;-29;1;0
1241.856;5677;28.3850;695464;154.184;-1;125;-30;1;0
1241.956;5678;28.3900;694560;153.984;-2;123;-29;1;0
1242.056;5678;28.3900;695389;154.168;-2;125;-29;1;0
1242.156;5679;28.3950;695698;154.236;-1;125;-30;1;0
1242.256;5680;28.4000;695568;154.207;-2;124;-28;1;0
1242.356;5680;28.4000;695163;154.118;-2;124;-28;1;0
1242.456;5681;28.4050;694530;153.977;-1;124;-29;1;0
1242.556;5682;28.4100;693975;153.854;-2;124;-29;1;0
1242.656;5682;28.4100;693788;153.813;-2;124;-29;1;0
1242.756;5683;28.4150;695622;154.219;-2;124;-29;1;0
1242.856;5684;28.4200;695213;154.129;-2;124;-28;1;0
1242.956;5684;28.4200;694107;153.884;-2;125;-29;1;0
1243.056;5685;28.4250;693565;153.763;-2;125;-29;1;0
1243.156;5686;28.4300;692852;153.605;-2;124;-29;1;0
1243.256;5686;28.4300;694322;153.931;-1;124;-29;1;0
1243.356;5687;28.4350;696170;154.341;-1;124;-30;1;0
1243.456;5688;28.4400;695838;154.267;-1;124;-28;1;0
1243.556;5688;28.4400;695149;154.115;-2;124;-28;1;0
1243.656;5689;28.4450;696526;154.420;-2;125;-29;1;0
1243.756;5690;28.4500;694763;154.029;-1;125;-29;1;0
1243.856;5690;28.4500;694842;154.046;-2;124;-29;1;0
1243.956;5691;28.4550;695856;154.271;-1;124;-29;1;0
1244.056;5692;28.4600;694912;154.062;-2;124;-29;1;0
1244.156;5692;28.4600;695160;154.117;-1;124;-29;1;0
1244.256;5693;28.4650;694280;153.922;-1;123;-30;1;0
1244.356;5694;28.4700;691424;153.289;-2;124;-30;1;0
1244.456;5694;28.4700;692976;153.633;-2;125;-29;1;0
1244.556;5695;28.4750;694223;153.909;-1;124;-29;1;0
1244.656;5696;28.4800;693366;153.719;-2;124;-28;1;0
1244.756;5696;28.4800;693452;153.738;-1;124;-29;1;0
1244.856;5697;28.4850;692092;153.437;-2;124;-29;1;0
1244.956;5698;28.4900;693530;153.756;-2;124;-29;1;0
1245.056;5698;28.4900;694167;153.897;-1;124;-29;1;0
1245.156;5699;28.4950;695769;154.252;-2;124;-28;1;0
1245.256;5700;28.5000;694005;153.861;-1;125;-28;1;0
1245.356;5700;28.5000;692197;153.460;-1;125;-29;1;0
1245.456;5701;28.5050;693059;153.651;-2;125;-29;1;0
1245.556;5702;28.5100;692499;153.527;-3;124;-29;1;0
1245.656;5702;28.5100;693620;153.776;-2;123;-28;1;0
1245.756;5703;28.5150;692690;153.569;-1;124;-29;1;0
1245.856;5704;28.5200;693385;153.723;-1;125;-30;1;0
1245.956;5704;28.5200;693398;153.726;-2;125;-29;1;0
1246.056;5705;28.5250;692597;153.549;-2;124;-29;1;0
1246.156;5706;28.5300;692801;153.594;-2;124;-29;1;0
1246.256;5706;28.5300;693850;153.827;-2;124;-30;1;0
1246.356;5707;28.5350;692817;153.598;-2;123;-28;1;0
1246.456;5708;28.5400;692504;153.528;-1;124;-29;1;0
1246.556;5708;28.5400;692337;153.491;-2;124;-29;1;0
1246.656;5709;28.5450;692174;153.455;0;124;-29;1;0
1246.756;5710;28.5500;692464;153.519;0;124;-28;1;0
1246.856;5710;28.5500;693561;153.762;-1;124;-29;1;0
1246.956;5711;28.5550;693414;153.730;-2;124;-29;1;0
1247.056;5712;28.5600;693829;153.822;-1;124;-29;1;0
1247.156;5712;28.5600;694856;154.050;-1;125;-29;1;0
1247.256;5713;28.5650;694592;153.991;-2;124;-29;1;0
1247.356;5714;28.5700;693813;153.818;-2;124;-29;1;0
1247.456;5714;28.5700;693041;153.647;-2;124;-29;1;0
1247.556;5715;28.5750;693518;153.753;-2;125;-29;1;0
1247.656;5716;28.5800;693718;153.797;-2;124;-29;1;0
1247.756;5716;28.5800;692805;153.595;-2;122;-28;1;0
1247.856;5717;28.5850;694977;154.076;-1;124;-29;1;0
1247.956;5718;28.5900;694824;154.042;-2;123;-29;1;0
1248.056;5718;28.5900;694956;154.072;-2;125;-28;1;0
1248.156;5719;28.5950;694265;153.919;-1;125;-28;1;0
1248.256;5720;28.6000;694506;153.972;-1;123;-29;1;0
1248.356;5720;28.6000;694566;153.985;-2;124;-29;1;0
1248.456;5721;28.6050;694255;153.916;-2;125;-29;1;0
1248.556;5722;28.6100;694519;153.975;-2;124;-29;1;0
1248.656;5722;28.6100;694361;153.940;-1;123;-29;1;0
1248.756;5723;28.6150;694996;154.081;-1;125;-29;1;0
1248.856;5724;28.6200;693703;153.794;-2;122;-29;1;0
1248.956;5724;28.6200;694762;154.029;-1;124;-30;1;0
1249.056;5725;28.6250;694528;153.977;-1;123;-28;1;0
1249.156;5726;28.6300;694120;153.886;-1;124;-29;1;0
1249.256;5726;28.6300;693465;153.741;-2;124;-28;1;0
1249.356;5727;28.6350;693919;153.842;-1;124;-28;1;0
1249.456;5728;28.6400;696124;154.331;-1;124;-29;1;0
1249.556;5728;28.6400;695561;154.206;-2;125;-28;1;0
1249.656;5729;28.6450;693316;153.708;-1;125;-29;1;0
1249.756;5730;28.6500;692768;153.587;-1;125;-28;1;0
1249.856;5730;28.6500;693650;153.782;-2;124;-29;1;0
1249.956;5731;28.6550;695562;154.206;-2;125;-29;1;0
1250.056;5732;28.6600;695940;154.290;-1;125;-30;1;0
1250.156;5732;28.6600;695022;154.086;-1;125;-29;1;0
1250.256;5733;28.6650;695129;154.110;-2;124;-29;1;0
1250.356;5734;28.6700;694650;154.004;-2;124;-29;1;0
1250.456;5734;28.6700;693260;153.696;-1;124;-29;1;0
1250.556;5735;28.6750;693648;153.782;-2;124;-29;1;0
