Repository: tm-mech/diy-tensile-tester

# Desktop Tensile Testing Machine

A custom-built desktop tensile testing machine for characterizing 3D-printed polymer specimens according to ISO 527. Designed and built from scratch — mechanical assembly, electronics, firmware (Arduino/C++), and data acquisition & analysis software (Python).

> Personal engineering project bridging mechanical testing, embedded systems, and data analysis.
---

## Key Results

Three FDM-printed materials tested (ISO 527-2 Type 1BA dogbone, 5 mm/min, n = 3 each):

| Material | UTS [MPa] | E-Modulus [GPa] | Elongation |
|---|---|---|---|
| **PETG** (eSUN) | 34.8 ± 0.1 | 1.63 ± 0.10 | 77.1 ± 8.7% |
| **PLA** (eSUN) | 47.4 ± 1.1 | 2.68 ± 0.46 | 12–103%\* |

File: data/PETG/PETG_533_003.csv (part 11 of 18)
time_s;steps;displacement_mm;force_raw;force_N;accel_x;accel_y;accel_z;endstop;step_loss
5327.760;5111;25.5550;1131636;250.884;-1;125;-30;1;0
5327.860;5112;25.5600;1130623;250.659;-1;125;-29;1;0
5327.960;5112;25.5600;1130595;250.653;-1;125;-30;1;0
5328.060;5113;25.5650;1129987;250.518;-1;124;-30;1;0
5328.160;5114;25.5700;1129949;250.510;-1;124;-30;1;0
5328.260;5114;25.5700;1131194;250.786;-1;125;-30;1;0
5328.360;5115;25.5750;1132258;251.022;-1;123;-29;1;0
5328.460;5116;25.5800;1131772;250.914;-1;125;-31;1;0
5328.560;5116;25.5800;1130412;250.612;0;124;-30;1;0
5328.660;5117;25.5850;1128237;250.130;-2;125;-30;1;0
5328.760;5118;25.5900;1128253;250.134;-1;124;-30;1;0
5328.860;5118;25.5900;1128082;250.096;-1;125;-29;1;0
5328.960;5119;25.5950;1128756;250.245;-1;125;-30;1;0
5329.060;5120;25.6000;1130726;250.682;-1;124;-30;1;0
5329.160;5120;25.6000;1131298;250.809;-1;123;-30;1;0
5329.260;5121;25.6050;1130494;250.631;0;124;-30;1;0
5329.360;5122;25.6100;1128298;250.144;0;124;-30;1;0
5329.460;5122;25.6100;1128569;250.204;-1;125;-30;1;0
5329.560;5123;25.6150;1129761;250.468;-1;125;-31;1;0
5329.660;5124;25.6200;1130656;250.666;-1;124;-30;1;0
5329.760;5124;25.6200;1129903;250.499;0;125;-29;1;0
5329.860;5125;25.6250;1129316;250.369;-1;124;-30;1;0
5329.960;5126;25.6300;1129653;250.444;-1;124;-29;1;0
5330.060;5126;25.6300;1128977;250.294;-1;124;-30;1;0
5330.160;5127;25.6350;1129148;250.332;-1;124;-29;1;0
5330.260;5128;25.6400;1129594;250.431;-1;125;-29;1;0
5330.360;5128;25.6400;1130513;250.635;-1;124;-30;1;0
5330.460;5129;25.6450;1130002;250.521;0;124;-30;1;0
5330.560;5130;25.6500;1129930;250.505;-2;124;-30;1;0
5330.660;5130;25.6500;1130021;250.526;-1;124;-30;1;0
5330.760;5131;25.6550;1130507;250.633;-1;124;-30;1;0
5330.860;5132;25.6600;1131964;250.956;-1;124;-29;1;0
5330.960;5132;25.6600;1131383;250.828;-1;124;-30;1;0
5331.060;5133;25.6650;1127326;249.928;-1;124;-29;1;0
5331.160;5134;25.6700;1126318;249.705;-1;124;-30;1;0
5331.260;5134;25.6700;1129093;250.320;0;124;-30;1;0
5331.360;5135;25.6750;1130719;250.680;-1;125;-29;1;0
5331.460;5136;25.6800;1131398;250.831;-1;124;-31;1;0
5331.560;5136;25.6800;1130326;250.593;-1;125;-30;1;0
5331.660;5137;25.6850;1130352;250.599;-2;124;-30;1;0
5331.760;5138;25.6900;1129563;250.424;-1;123;-31;1;0
5331.860;5138;25.6900;1128782;250.251;-1;124;-31;1;0
5331.960;5139;25.6950;1129832;250.484;0;125;-30;1;0
5332.060;5140;25.7000;1128917;250.281;-1;125;-30;1;0
5332.160;5140;25.7000;1127880;250.051;-1;124;-30;1;0
5332.260;5141;25.7050;1127269;249.916;-1;124;-30;1;0
5332.360;5142;25.7100;1127696;250.010;-1;124;-31;1;0
5332.460;5142;25.7100;1126271;249.694;-1;123;-29;1;0
5332.560;5143;25.7150;1131253;250.799;-1;124;-30;1;0
5332.660;5144;25.7200;1130399;250.609;-1;124;-30;1;0
5332.760;5144;25.7200;1128906;250.278;-1;125;-30;1;0
5332.860;5145;25.7250;1128651;250.222;-1;124;-30;1;0
5332.960;5146;25.7300;1129193;250.342;-2;124;-30;1;0
5333.060;5146;25.7300;1128861;250.268;-1;124;-31;1;0
5333.160;5147;25.7350;1128409;250.168;-1;125;-31;1;0
5333.260;5148;25.7400;1128726;250.239;-1;125;-30;1;0
5333.360;5148;25.7400;1127369;249.938;-1;124;-30;1;0
5333.460;5149;25.7450;1127006;249.857;-1;124;-30;1;0
5333.560;5150;25.7500;1126062;249.648;-1;125;-29;1;0
5333.660;5150;25.7500;1127227;249.906;-1;124;-30;1;0
5333.760;5151;25.7550;1129997;250.520;-1;125;-30;1;0
5333.860;5152;25.7600;1131176;250.782;-1;124;-29;1;0
5333.960;5152;25.7600;1128756;250.245;-1;124;-29;1;0
5334.060;5153;25.7650;1125886;249.609;-1;125;-29;1;0
5334.160;5154;25.7700;1127904;250.056;-1;123;-31;1;0
5334.260;5154;25.7700;1130449;250.621;0;123;-31;1;0
5334.360;5155;25.7750;1131128;250.771;-1;124;-31;1;0
5334.460;5156;25.7800;1129718;250.458;-1;124;-30;1;0
5334.560;5156;25.7800;1127969;250.071;-1;125;-31;1;0
5334.660;5157;25.7850;1127540;249.976;0;124;-30;1;0
5334.760;5158;25.7900;1127801;250.033;-1;124;-30;1;0
5334.860;5158;25.7900;1127570;249.982;-1;124;-30;1;0
5334.960;5159;25.7950;1131014;250.746;-1;124;-30;1;0
5335.060;5160;25.8000;1130289;250.585;0;124;-30;1;0
5335.160;5160;25.8000;1131020;250.747;-1;124;-29;1;0
5335.260;5161;25.8050;1130147;250.554;0;124;-31;1;0
5335.360;5162;25.8100;1129168;250.337;-1;125;-29;1;0
5335.460;5162;25.8100;1129594;250.431;-1;124;-29;1;0
5335.560;5163;25.8150;1130675;250.671;0;125;-30;1;0
5335.660;5164;25.8200;1131265;250.801;-1;124;-29;1;0
5335.760;5164;25.8200;1127986;250.074;-1;124;-30;1;0
5335.860;5165;25.8250;1127239;249.909;-1;124;-30;1;0
5335.960;5166;25.8300;1128550;250.200;-1;124;-30;1;0
5336.060;5166;25.8300;1127566;249.981;-1;125;-30;1;0
5336.160;5167;25.8350;1126889;249.831;-1;125;-30;1;0
5336.260;5168;25.8400;1128101;250.100;-1;124;-29;1;0
5336.360;5168;25.8400;1128151;250.111;-1;124;-30;1;0
5336.460;5169;25.8450;1126061;249.648;-1;124;-30;1;0
5336.560;5170;25.8500;1124890;249.388;-2;124;-30;1;0
5336.660;5170;25.8500;1125566;249.538;0;124;-31;1;0
5336.760;5171;25.8550;1125522;249.528;-1;124;-29;1;0
5336.860;5172;25.8600;1123709;249.126;-1;124;-30;1;0
5336.960;5172;25.8600;1124104;249.214;-1;124;-30;1;0
5337.060;5173;25.8650;1122926;248.953;-1;124;-30;1;0
5337.160;5174;25.8700;1121813;248.706;-1;124;-30;1;0
5337.260;5174;25.8700;1122080;248.765;-1;125;-30;1;0
5337.360;5175;25.8750;1122690;248.900;-1;125;-30;1;0
5337.460;5176;25.8800;1122313;248.817;-1;124;-30;1;0
5337.560;5176;25.8800;1122047;248.758;-1;124;-30;1;0
5337.660;5177;25.8850;1122770;248.918;-2;124;-31;1;0
5337.760;5178;25.8900;1120716;248.463;-2;124;-30;1;0
5337.860;5178;25.8900;1119782;248.256;-1;124;-30;1;0
5337.960;5179;25.8950;1119362;248.163;-1;124;-30;1;0
5338.060;5180;25.9000;1118696;248.015;-1;124;-29;1;0
5338.160;5180;25.9000;1119248;248.137;-1;124;-31;1;0
5338.260;5181;25.9050;1118651;248.005;-1;123;-30;1;0
5338.360;5182;25.9100;1118589;247.991;-1;124;-30;1;0
5338.460;5182;25.9100;1119380;248.167;-1;124;-30;1;0
5338.560;5183;25.9150;1120028;248.310;0;124;-31;1;0
5338.660;5184;25.9200;1121281;248.588;-2;125;-30;1;0
5338.760;5184;25.9200;1120205;248.349;-1;124;-30;1;0
5338.860;5185;25.9250;1120399;248.392;-1;124;-30;1;0
5338.960;5186;25.9300;1119970;248.297;-1;124;-28;1;0
5339.060;5186;25.9300;1120004;248.305;-1;124;-30;1;0
5339.160;5187;25.9350;1119687;248.235;0;124;-30;1;0
5339.260;5188;25.9400;1120062;248.318;-1;125;-30;1;0
5339.360;5188;25.9400;1121563;248.651;-1;124;-30;1;0
5339.460;5189;25.9450;1121361;248.606;-1;124;-30;1;0
5339.560;5190;25.9500;1119767;248.252;-1;125;-30;1;0
5339.660;5190;25.9500;1122216;248.795;-1;125;-30;1;0
5339.760;5191;25.9550;1121490;248.634;-2;124;-29;1;0
5339.860;5192;25.9600;1121982;248.743;0;124;-29;1;0
5339.960;5192;25.9600;1123268;249.029;-1;124;-30;1;0
5340.060;5193;25.9650;1122723;248.908;-1;124;-30;1;0
5340.160;5194;25.9700;1121865;248.717;-1;124;-31;1;0
5340.260;5194;25.9700;1122692;248.901;-1;125;-30;1;0
5340.360;5195;25.9750;1123397;249.057;-1;125;-30;1;0
5340.460;5196;25.9800;1121893;248.724;-1;124;-30;1;0
5340.560;5196;25.9800;1121524;248.642;-1;124;-30;1;0
5340.660;5197;25.9850;1122254;248.804;-1;124;-30;1;0
5340.760;5198;25.9900;1122092;248.768;-1;124;-29;1;0
5340.860;5198;25.9900;1120960;248.517;-1;125;-30;1;0
5340.960;5199;25.9950;1121596;248.658;-1;124;-30;1;0
5341.060;5200;26.0000;1123734;249.132;-2;125;-30;1;0
5341.160;5200;26.0000;1123706;249.126;-1;125;-31;1;0
5341.260;5201;26.0050;1122544;248.868;-1;123;-30;1;0
5341.360;5202;26.0100;1122292;248.812;-1;124;-29;1;0
5341.460;5202;26.0100;1124165;249.227;0;125;-31;1;0
5341.560;5203;26.0150;1123905;249.170;-1;125;-30;1;0
5341.660;5204;26.0200;1123610;249.104;-1;125;-31;1;0
5341.760;5204;26.0200;1122596;248.880;-1;124;-30;1;0
5341.860;5205;26.0250;1122004;248.748;-1;124;-29;1;0
5341.960;5206;26.0300;1122060;248.761;-1;125;-30;1;0
5342.060;5206;26.0300;1123679;249.120;-1;124;-30;1;0
5342.160;5207;26.0350;1124723;249.351;-1;125;-30;1;0
5342.260;5208;26.0400;1125795;249.589;-1;125;-30;1;0
5342.360;5208;26.0400;1124334;249.265;-1;125;-30;1;0
5342.460;5209;26.0450;1124294;249.256;-2;124;-30;1;0
5342.560;5210;26.0500;1123501;249.080;-1;124;-30;1;0
5342.660;5210;26.0500;1122373;248.830;-1;125;-30;1;0
5342.760;5211;26.0550;1124192;249.233;-1;125;-30;1;0
5342.860;5212;26.0600;1123612;249.105;-1;125;-29;1;0
5342.960;5212;26.0600;1124206;249.236;-1;124;-30;1;0
5343.060;5213;26.0650;1123002;248.970;0;124;-30;1;0
5343.160;5214;26.0700;1122704;248.903;-1;124;-30;1;0
5343.260;5214;26.0700;1122652;248.892;-1;124;-31;1;0
5343.360;5215;26.0750;1122534;248.866;-1;124;-31;1;0
5343.460;5216;26.0800;1124065;249.205;-1;124;-30;1;0
5343.560;5216;26.0800;1122762;248.916;-1;124;-30;1;0
5343.660;5217;26.0850;1121561;248.650;-1;124;-30;1;0
5343.760;5218;26.0900;1123031;248.976;-1;124;-29;1;0
5343.860;5218;26.0900;1125937;249.620;-1;125;-29;1;0
5343.960;5219;26.0950;1125103;249.435;0;124;-30;1;0
5344.060;5220;26.1000;1124131;249.220;-1;124;-30;1;0
5344.160;5220;26.1000;1123413;249.061;0;124;-31;1;0
5344.260;5221;26.1050;1123963;249.183;-1;124;-30;1;0
5344.360;5222;26.1100;1123062;248.983;-1;124;-30;1;0
5344.460;5222;26.1100;1124189;249.233;-1;124;-29;1;0
5344.560;5223;26.1150;1123774;249.141;-1;124;-28;1;0
5344.660;5224;26.1200;1124213;249.238;-1;124;-30;1;0
5344.760;5224;26.1200;1123596;249.101;0;124;-29;1;0
5344.860;5225;26.1250;1123827;249.152;0;124;-30;1;0
5344.960;5226;26.1300;1122932;248.954;0;124;-31;1;0
5345.060;5226;26.1300;1122288;248.811;-1;124;-30;1;0
5345.160;5227;26.1350;1123974;249.185;-1;125;-29;1;0
5345.260;5228;26.1400;1123732;249.131;0;123;-30;1;0
5345.360;5228;26.1400;1123162;249.005;-1;125;-30;1;0
5345.460;5229;26.1450;1123962;249.182;0;124;-30;1;0
5345.560;5230;26.1500;1121628;248.665;-1;124;-31;1;0
5345.660;5230;26.1500;1122130;248.776;-1;124;-30;1;0
5345.760;5231;26.1550;1124331;249.264;-1;124;-29;1;0
5345.860;5232;26.1600;1123535;249.088;-1;124;-31;1;0
5345.960;5232;26.1600;1123097;248.991;-1;124;-29;1;0
5346.060;5233;26.1650;1122865;248.939;-1;125;-31;1;0
5346.160;5234;26.1700;1122357;248.827;-1;124;-31;1;0
5346.260;5234;26.1700;1122313;248.817;-1;123;-31;1;0
5346.360;5235;26.1750;1121145;248.558;-1;125;-30;1;0
5346.460;5236;26.1800;1121822;248.708;-1;124;-30;1;0
5346.560;5236;26.1800;1123514;249.083;-1;124;-30;1;0
5346.660;5237;26.1850;1123918;249.173;-1;124;-30;1;0
5346.760;5238;26.1900;1122555;248.870;-1;124;-31;1;0
5346.860;5238;26.1900;1122852;248.936;-1;124;-30;1;0
5346.960;5239;26.1950;1123419;249.062;-1;123;-30;1;0
5347.060;5240;26.2000;1123530;249.087;0;124;-30;1;0
5347.160;5240;26.2000;1121869;248.718;-1;125;-30;1;0
5347.260;5241;26.2050;1123132;248.998;-1;124;-30;1;0
5347.360;5242;26.2100;1123472;249.074;-1;124;-30;1;0
5347.460;5242;26.2100;1123097;248.991;-1;125;-30;1;0
5347.560;5243;26.2150;1123576;249.097;-1;124;-31;1;0
5347.660;5244;26.2200;1122312;248.817;-1;124;-30;1;0
5347.760;5244;26.2200;1121609;248.661;-1;124;-30;1;0
5347.860;5245;26.2250;1122148;248.780;0;124;-30;1;0
5347.960;5246;26.2300;1123612;249.105;-1;124;-30;1;0
5348.060;5246;26.2300;1124382;249.275;-2;124;-30;1;0
5348.160;5247;26.2350;1124373;249.273;-1;124;-30;1;0
5348.260;5248;26.2400;1124158;249.226;-1;124;-31;1;0
5348.360;5248;26.2400;1123231;249.020;-1;124;-30;1;0
5348.460;5249;26.2450;1122911;248.949;-1;124;-29;1;0
5348.560;5250;26.2500;1122841;248.934;-1;124;-29;1;0
5348.660;5250;26.2500;1122697;248.902;-1;124;-30;1;0
5348.760;5251;26.2550;1122124;248.775;0;124;-30;1;0
5348.860;5252;26.2600;1122657;248.893;0;124;-31;1;0
5348.960;5252;26.2600;1122472;248.852;0;125;-29;1;0
5349.060;5253;26.2650;1121552;248.648;0;124;-30;1;0
5349.160;5254;26.2700;1120843;248.491;-1;124;-29;1;0
5349.260;5254;26.2700;1120802;248.482;-1;124;-29;1;0
5349.360;5255;26.2750;1122046;248.758;-2;124;-30;1;0
5349.460;5256;26.2800;1122719;248.907;-1;124;-29;1;0
5349.560;5256;26.2800;1122101;248.770;-1;123;-30;1;0
5349.660;5257;26.2850;1121531;248.643;-1;124;-30;1;0
5349.760;5258;26.2900;1122883;248.943;-1;124;-31;1;0
5349.860;5258;26.2900;1122830;248.931;-1;124;-30;1;0
5349.960;5259;26.2950;1121703;248.682;0;124;-30;1;0
5350.060;5260;26.3000;1121071;248.541;-1;125;-30;1;0
5350.160;5260;26.3000;1121799;248.703;-1;124;-29;1;0
5350.260;5261;26.3050;1121856;248.715;-1;125;-31;1;0
5350.360;5262;26.3100;1120376;248.387;-1;124;-30;1;0
5350.460;5262;26.3100;1118645;248.004;-1;125;-31;1;0
5350.560;5263;26.3150;1119119;248.109;-1;125;-29;1;0
5350.660;5264;26.3200;1121175;248.564;-1;125;-30;1;0
5350.760;5264;26.3200;1120604;248.438;-1;124;-30;1;0
5350.860;5265;26.3250;1121549;248.647;0;124;-29;1;0
5350.960;5266;26.3300;1120479;248.410;-2;124;-31;1;0
5351.060;5266;26.3300;1122711;248.905;-1;124;-31;1;0
5351.160;5267;26.3350;1123618;249.106;0;125;-29;1;0
5351.260;5268;26.3400;1123308;249.037;-1;124;-30;1;0
5351.360;5268;26.3400;1123601;249.102;-1;124;-31;1;0
5351.460;5269;26.3450;1120829;248.488;-1;124;-30;1;0
5351.560;5270;26.3500;1120944;248.513;-1;124;-30;1;0
5351.660;5270;26.3500;1121792;248.701;-1;124;-30;1;0
5351.760;5271;26.3550;1122846;248.935;-1;124;-30;1;0
5351.860;5272;26.3600;1123306;249.037;0;124;-31;1;0
5351.960;5272;26.3600;1122829;248.931;-1;124;-29;1;0
5352.060;5273;26.3650;1121612;248.661;-1;124;-30;1;0
5352.160;5274;26.3700;1121943;248.735;-3;124;-29;1;0
5352.260;5274;26.3700;1121430;248.621;-1;124;-31;1;0
5352.360;5275;26.3750;1121674;248.675;-1;124;-30;1;0
5352.460;5276;26.3800;1121843;248.713;-1;125;-30;1;0
5352.560;5276;26.3800;1123152;249.003;-1;124;-31;1;0
5352.660;5277;26.3850;1122271;248.807;-1;125;-29;1;0
5352.760;5278;26.3900;1121406;248.616;-1;124;-30;1;0
5352.860;5278;26.3900;1122672;248.896;-1;124;-29;1;0
5352.960;5279;26.3950;1122672;248.896;-2;124;-31;1;0
5353.060;5280;26.4000;1124295;249.256;0;124;-30;1;0
5353.160;5280;26.4000;1123540;249.089;0;125;-30;1;0
5353.260;5281;26.4050;1122410;248.838;-1;123;-30;1;0
5353.360;5282;26.4100;1121526;248.642;-1;124;-30;1;0
5353.460;5282;26.4100;1122829;248.931;-1;124;-30;1;0
5353.560;5283;26.4150;1124449;249.290;0;124;-30;1;0
5353.660;5284;26.4200;1124117;249.217;-2;125;-30;1;0
5353.760;5284;26.4200;1123492;249.078;-1;124;-30;1;0
5353.860;5285;26.4250;1123885;249.165;-1;124;-29;1;0
5353.960;5286;26.4300;1125102;249.435;-2;124;-30;1;0
5354.060;5286;26.4300;1124653;249.336;-1;124;-30;1;0
5354.160;5287;26.4350;1125398;249.501;-1;125;-31;1;0
5354.260;5288;26.4400;1124001;249.191;-1;125;-30;1;0
5354.360;5288;26.4400;1124674;249.340;-2;124;-30;1;0
5354.460;5289;26.4450;1125915;249.615;0;124;-30;1;0
5354.560;5290;26.4500;1124652;249.335;0;123;-30;1;0
5354.660;5290;26.4500;1123393;249.056;-1;125;-29;1;0
5354.760;5291;26.4550;1124770;249.362;0;124;-30;1;0
5354.860;5292;26.4600;1123191;249.011;-1;124;-29;1;0
5354.960;5292;26.4600;1124512;249.304;-1;124;-30;1;0
5355.060;5293;26.4650;1126648;249.778;0;124;-30;1;0
5355.160;5294;26.4700;1125153;249.446;-2;124;-30;1;0
5355.260;5294;26.4700;1122944;248.957;-1;124;-30;1;0
5355.360;5295;26.4750;1125039;249.421;0;124;-32;1;0
5355.460;5296;26.4800;1124245;249.245;-1;124;-30;1;0
5355.560;5296;26.4800;1124890;249.388;-1;124;-30;1;0
5355.660;5297;26.4850;1125704;249.569;-1;124;-29;1;0
5355.760;5298;26.4900;1125343;249.489;-1;124;-30;1;0
5355.860;5298;26.4900;1124633;249.331;-1;124;-28;1;0
5355.960;5299;26.4950;1122593;248.879;-1;124;-30;1;0
5356.060;5300;26.5000;1123345;249.046;-1;124;-30;1;0
5356.160;5300;26.5000;1124803;249.369;-1;124;-30;1;0
5356.260;5301;26.5050;1124455;249.292;-1;125;-30;1;0
5356.360;5302;26.5100;1124062;249.205;-1;124;-31;1;0
5356.460;5302;26.5100;1124012;249.193;-1;124;-30;1;0
5356.560;5303;26.5150;1123323;249.041;0;124;-30;1;0
5356.660;5304;26.5200;1124753;249.358;-1;124;-30;1;0
5356.760;5304;26.5200;1124753;249.358;-1;124;-30;1;0
5356.860;5305;26.5250;1125102;249.435;0;124;-29;1;0
5356.960;5306;26.5300;1122300;248.814;0;124;-30;1;0
5357.060;5306;26.5300;1124820;249.373;-1;124;-31;1;0
5357.160;5307;26.5350;1124764;249.360;-1;124;-30;1;0
5357.260;5308;26.5400;1123492;249.078;-1;124;-31;1;0
5357.360;5308;26.5400;1122423;248.841;0;125;-30;1;0
5357.460;5309;26.5450;1124511;249.304;0;123;-31;1;0
5357.560;5310;26.5500;1124492;249.300;-1;124;-30;1;0
5357.660;5310;26.5500;1122002;248.748;-1;124;-29;1;0
5357.760;5311;26.5550;1123373;249.052;-1;124;-30;1;0
5357.860;5312;26.5600;1124784;249.365;0;125;-30;1;0
5357.960;5312;26.5600;1124035;249.199;-1;124;-30;1;0
5358.060;5313;26.5650;1121974;248.742;-1;124;-31;1;0
5358.160;5314;26.5700;1121961;248.739;-1;124;-31;1;0
5358.260;5314;26.5700;1122508;248.860;0;124;-30;1;0
5358.360;5315;26.5750;1121913;248.728;-1;124;-30;1;0
5358.460;5316;26.5800;1121619;248.663;0;124;-30;1;0
5358.560;5316;26.5800;1120947;248.514;-1;124;-31;1;0
5358.660;5317;26.5850;1121035;248.533;-1;124;-30;1;0
5358.760;5318;26.5900;1122066;248.762;0;124;-30;1;0
5358.860;5318;26.5900;1121103;248.549;0;125;-31;1;0
5358.960;5319;26.5950;1120450;248.404;0;125;-30;1;0
5359.060;5320;26.6000;1121223;248.575;-1;124;-30;1;0
5359.160;5320;26.6000;1121141;248.557;0;125;-30;1;0
5359.260;5321;26.6050;1121664;248.673;0;124;-28;1;0
5359.360;5322;26.6100;1119389;248.169;-2;123;-30;1;0
5359.460;5322;26.6100;1119536;248.201;-1;124;-30;1;0
5359.560;5323;26.6150;1120165;248.341;-1;124;-31;1;0
5359.660;5324;26.6200;1119279;248.144;-1;125;-30;1;0
5359.760;5324;26.6200;1118593;247.992;-1;124;-30;1;0
5359.860;5325;26.6250;1117637;247.780;-1;124;-30;1;0
5359.960;5326;26.6300;1117253;247.695;-1;123;-29;1;0
5360.060;5326;26.6300;1117170;247.677;-1;125;-31;1;0
5360.160;5327;26.6350;1118771;248.032;-1;124;-29;1;0
5360.260;5328;26.6400;1118547;247.982;-2;124;-30;1;0
5360.360;5328;26.6400;1118064;247.875;-1;124;-30;1;0
5360.460;5329;26.6450;1117386;247.724;0;124;-30;1;0
5360.560;5330;26.6500;1115496;247.305;-1;124;-30;1;0
5360.660;5330;26.6500;1115874;247.389;0;123;-31;1;0
5360.760;5331;26.6550;1118134;247.890;-1;124;-31;1;0
5360.860;5332;26.6600;1119166;248.119;-1;124;-30;1;0
5360.960;5332;26.6600;1118167;247.898;-1;125;-30;1;0
5361.060;5333;26.6650;1118410;247.951;-1;124;-31;1;0
5361.160;5334;26.6700;1117562;247.763;0;123;-30;1;0
5361.260;5334;26.6700;1117675;247.789;-1;124;-29;1;0
5361.360;5335;26.6750;1118333;247.934;-1;124;-30;1;0
5361.460;5336;26.6800;1118753;248.028;-1;123;-30;1;0
5361.560;5336;26.6800;1118683;248.012;-1;124;-30;1;0
5361.660;5337;26.6850;1119207;248.128;-2;125;-30;1;0
5361.760;5338;26.6900;1120085;248.323;0;124;-30;1;0
5361.860;5338;26.6900;1119197;248.126;-1;124;-29;1;0
5361.960;5339;26.6950;1120618;248.441;-1;125;-31;1;0
5362.060;5340;26.7000;1119833;248.267;-1;124;-30;1;0
5362.160;5340;26.7000;1118647;248.004;-1;124;-30;1;0
5362.260;5341;26.7050;1118051;247.872;-1;124;-30;1;0
5362.360;5342;26.7100;1117714;247.797;-2;124;-30;1;0
5362.460;5342;26.7100;1121137;248.556;-1;124;-30;1;0
5362.560;5343;26.7150;1120972;248.519;-1;123;-30;1;0
5362.660;5344;26.7200;1120611;248.439;-1;124;-30;1;0
5362.760;5344;26.7200;1119704;248.238;-1;124;-30;1;0
5362.860;5345;26.7250;1118438;247.958;-1;124;-30;1;0
5362.960;5346;26.7300;1120158;248.339;-1;125;-30;1;0
5363.060;5346;26.7300;1120591;248.435;-1;124;-31;1;0
5363.160;5347;26.7350;1121235;248.578;-1;123;-30;1;0
5363.260;5348;26.7400;1122230;248.798;-1;124;-31;1;0
5363.360;5348;26.7400;1121062;248.539;-2;125;-29;1;0
5363.460;5349;26.7450;1120103;248.327;-1;124;-31;1;0
5363.560;5350;26.7500;1121310;248.594;-2;124;-30;1;0
5363.660;5350;26.7500;1122471;248.852;0;124;-30;1;0
5363.760;5351;26.7550;1122126;248.775;-1;125;-30;1;0
5363.860;5352;26.7600;1125320;249.483;-1;124;-30;1;0
5363.960;5352;26.7600;1123739;249.133;-1;124;-30;1;0
5364.060;5353;26.7650;1122504;248.859;-1;125;-30;1;0
5364.160;5354;26.7700;1122486;248.855;0;123;-31;1;0
5364.260;5354;26.7700;1123102;248.992;-1;125;-31;1;0
5364.360;5355;26.7750;1122389;248.834;-1;124;-30;1;0
5364.460;5356;26.7800;1122274;248.808;-1;124;-31;1;0
5364.560;5356;26.7800;1123031;248.976;0;124;-30;1;0
5364.660;5357;26.7850;1122246;248.802;0;124;-30;1;0
5364.760;5358;26.7900;1123396;249.057;-1;124;-29;1;0
5364.860;5358;26.7900;1124468;249.295;-1;124;-31;1;0
5364.960;5359;26.7950;1123428;249.064;0;124;-29;1;0
5365.060;5360;26.8000;1122878;248.942;-2;124;-29;1;0
5365.160;5360;26.8000;1123554;249.092;0;124;-30;1;0
5365.260;5361;26.8050;1123316;249.039;-1;123;-30;1;0
5365.360;5362;26.8100;1123554;249.092;-1;125;-30;1;0
5365.460;5362;26.8100;1124130;249.220;-1;124;-29;1;0
5365.560;5363;26.8150;1124316;249.261;-1;124;-31;1;0
5365.660;5364;26.8200;1125526;249.529;-1;125;-30;1;0
5365.760;5364;26.8200;1126612;249.770;-1;124;-30;1;0
5365.860;5365;26.8250;1124815;249.371;0;124;-30;1;0
5365.960;5366;26.8300;1124167;249.228;-1;124;-30;1;0
5366.060;5366;26.8300;1124299;249.257;-1;124;-30;1;0
5366.160;5367;26.8350;1124626;249.330;-1;125;-29;1;0
5366.260;5368;26.8400;1126928;249.840;-1;124;-30;1;0
5366.360;5368;26.8400;1126611;249.770;0;125;-30;1;0
5366.460;5369;26.8450;1125461;249.515;-1;124;-30;1;0
5366.560;5370;26.8500;1125452;249.513;0;124;-30;1;0
5366.660;5370;26.8500;1125733;249.575;-1;125;-30;1;0
5366.760;5371;26.8550;1126173;249.673;0;124;-30;1;0
5366.860;5372;26.8600;1127875;250.050;-1;124;-30;1;0
5366.960;5372;26.8600;1128280;250.140;-1;124;-30;1;0
5367.060;5373;26.8650;1126957;249.846;-1;125;-30;1;0
5367.160;5374;26.8700;1124675;249.340;-1;124;-30;1;0
5367.260;5374;26.8700;1126815;249.815;-1;124;-30;1;0
5367.360;5375;26.8750;1128521;250.193;-1;123;-30;1;0
5367.460;5376;26.8800;1128497;250.188;0;124;-31;1;0
5367.560;5376;26.8800;1127968;250.071;-1;125;-30;1;0
5367.660;5377;26.8850;1126568;249.760;-1;124;-30;1;0
5367.760;5378;26.8900;1126069;249.649;-2;124;-30;1;0
5367.860;5378;26.8900;1127518;249.971;-1;125;-30;1;0
5367.960;5379;26.8950;1128532;250.196;0;124;-30;1;0
5368.060;5380;26.9000;1127806;250.035;-1;123;-30;1;0
5368.160;5380;26.9000;1128944;250.287;0;125;-30;1;0
5368.260;5381;26.9050;1126728;249.796;-1;124;-31;1;0
5368.360;5382;26.9100;1125138;249.443;-1;124;-30;1;0
5368.460;5382;26.9100;1126259;249.692;-1;125;-29;1;0
5368.560;5383;26.9150;1127867;250.048;-1;124;-30;1;0
5368.660;5384;26.9200;1128876;250.272;-1;125;-30;1;0
5368.760;5384;26.9200;1130005;250.522;-1;124;-31;1;0
5368.860;5385;26.9250;1129321;250.370;-1;124;-31;1;0
5368.960;5386;26.9300;1127337;249.931;0;124;-30;1;0
5369.060;5386;26.9300;1128966;250.292;0;124;-30;1;0
5369.160;5387;26.9350;1128660;250.224;-1;125;-31;1;0
5369.260;5388;26.9400;1128645;250.221;-1;124;-31;1;0
5369.360;5388;26.9400;1130421;250.614;-1;124;-30;1;0
5369.460;5389;26.9450;1128405;250.167;-1;124;-30;1;0
5369.560;5390;26.9500;1127796;250.032;-2;125;-31;1;0
5369.660;5390;26.9500;1128158;250.113;0;124;-30;1;0
5369.760;5391;26.9550;1129991;250.519;-1;124;-31;1;0
5369.860;5392;26.9600;1129688;250.452;0;124;-30;1;0
5369.960;5392;26.9600;1128108;250.102;-1;124;-31;1;0
5370.060;5393;26.9650;1128468;250.181;-1;125;-30;1;0
5370.160;5394;26.9700;1129777;250.472;-1;124;-30;1;0
5370.260;5394;26.9700;1130080;250.539;-1;124;-30;1;0
5370.360;5395;26.9750;1131840;250.929;0;124;-30;1;0
5370.460;5396;26.9800;1130971;250.736;-1;124;-30;1;0
5370.560;5396;26.9800;1131149;250.776;-1;125;-30;1;0
5370.660;5397;26.9850;1129248;250.354;-1;124;-30;1;0
5370.760;5398;26.9900;1129580;250.428;-2;125;-29;1;0
5370.860;5398;26.9900;1131480;250.849;-2;124;-30;1;0
5370.960;5399;26.9950;1132287;251.028;-1;124;-30;1;0
5371.060;5400;27.0000;1132771;251.135;-1;124;-31;1;0
5371.160;5400;27.0000;1133970;251.401;0;125;-30;1;0
5371.260;5401;27.0050;1132679;251.115;-2;124;-30;1;0
5371.360;5402;27.0100;1132383;251.049;-1;124;-30;1;0
5371.460;5402;27.0100;1133585;251.316;-1;125;-30;1;0
5371.560;5403;27.0150;1133074;251.203;-2;124;-30;1;0
5371.660;5404;27.0200;1134060;251.421;-1;125;-30;1;0
5371.760;5404;27.0200;1134119;251.434;-1;124;-30;1;0
5371.860;5405;27.0250;1131284;250.806;-1;124;-30;1;0
5371.960;5406;27.0300;1131719;250.902;-1;124;-30;1;0
5372.060;5406;27.0300;1133590;251.317;-1;124;-31;1;0
5372.160;5407;27.0350;1133966;251.400;-1;124;-30;1;0
5372.260;5408;27.0400;1133445;251.285;-1;124;-31;1;0
5372.360;5408;27.0400;1132787;251.139;-1;125;-30;1;0
5372.460;5409;27.0450;1132799;251.142;-1;124;-30;1;0
5372.560;5410;27.0500;1131400;250.831;-1;123;-30;1;0
5372.660;5410;27.0500;1132101;250.987;-2;124;-30;1;0
5372.760;5411;27.0550;1132738;251.128;-1;124;-31;1;0
5372.860;5412;27.0600;1132515;251.079;-1;125;-30;1;0
5372.960;5412;27.0600;1132882;251.160;-1;124;-30;1;0
5373.060;5413;27.0650;1131867;250.935;-2;123;-30;1;0
5373.160;5414;27.0700;1132041;250.973;-1;124;-30;1;0
5373.260;5414;27.0700;1132417;251.057;-1;124;-30;1;0
5373.360;5415;27.0750;1133313;251.255;0;124;-30;1;0
5373.460;5416;27.0800;1134317;251.478;-1;123;-29;1;0
5373.560;5416;27.0800;1134285;251.471;-1;124;-30;1;0
5373.660;5417;27.0850;1131006;250.744;-1;124;-31;1;0
5373.760;5418;27.0900;1132997;251.185;-1;124;-30;1;0
5373.860;5418;27.0900;1133950;251.397;-1;124;-30;1;0
5373.960;5419;27.0950;1133939;251.394;0;124;-31;1;0
5374.060;5420;27.1000;1134043;251.417;-1;125;-30;1;0
5374.160;5420;27.1000;1133149;251.219;-1;125;-30;1;0
5374.260;5421;27.1050;1133216;251.234;-1;124;-30;1;0
5374.360;5422;27.1100;1131439;250.840;-1;125;-32;1;0
5374.460;5422;27.1100;1132806;251.143;-1;124;-31;1;0
5374.560;5423;27.1150;1132783;251.138;-1;124;-30;1;0
5374.660;5424;27.1200;1132387;251.050;-1;125;-30;1;0
5374.760;5424;27.1200;1131485;250.850;-1;124;-30;1;0
5374.860;5425;27.1250;1132326;251.037;-1;124;-31;1;0
5374.960;5426;27.1300;1134066;251.422;-1;124;-29;1;0
5375.060;5426;27.1300;1133102;251.209;-1;124;-31;1;0
5375.160;5427;27.1350;1133395;251.274;-1;124;-30;1;0
5375.260;5428;27.1400;1135088;251.649;-1;124;-31;1;0
5375.360;5428;27.1400;1134349;251.485;-1;125;-30;1;0
5375.460;5429;27.1450;1131758;250.911;-2;124;-30;1;0
5375.560;5430;27.1500;1132743;251.129;-2;125;-30;1;0
5375.660;5430;27.1500;1133192;251.229;-1;124;-31;1;0
5375.760;5431;27.1550;1135141;251.661;-1;124;-31;1;0
5375.860;5432;27.1600;1134962;251.621;0;124;-30;1;0
5375.960;5432;27.1600;1134294;251.473;-1;125;-30;1;0
5376.060;5433;27.1650;1134724;251.568;-1;124;-30;1;0
5376.160;5434;27.1700;1133513;251.300;0;124;-29;1;0
5376.260;5434;27.1700;1134034;251.415;-1;124;-31;1;0
5376.360;5435;27.1750;1135430;251.725;-1;124;-30;1;0
5376.460;5436;27.1800;1134213;251.455;0;124;-31;1;0
5376.560;5436;27.1800;1133547;251.307;0;124;-30;1;0
5376.660;5437;27.1850;1133515;251.300;-1;124;-30;1;0
5376.760;5438;27.1900;1132144;250.996;-1;124;-30;1;0
5376.860;5438;27.1900;1131834;250.928;0;124;-31;1;0
5376.960;5439;27.1950;1134408;251.498;-1;124;-29;1;0
5377.060;5440;27.2000;1135344;251.706;-1;124;-30;1;0
5377.160;5440;27.2000;1134470;251.512;-1;124;-29;1;0
5377.260;5441;27.2050;1134047;251.418;-1;124;-30;1;0
5377.360;5442;27.2100;1134036;251.416;-1;125;-31;1;0
5377.460;5442;27.2100;1133554;251.309;0;124;-30;1;0
5377.560;5443;27.2150;1134370;251.490;0;124;-30;1;0
5377.660;5444;27.2200;1134228;251.458;0;124;-31;1;0
5377.760;5444;27.2200;1135283;251.692;-1;124;-30;1;0
5377.860;5445;27.2250;1133228;251.237;-1;125;-30;1;0
5377.960;5446;27.2300;1132075;250.981;-2;124;-30;1;0
5378.060;5446;27.2300;1132589;251.095;-1;124;-30;1;0
5378.160;5447;27.2350;1135007;251.631;-1;124;-30;1;0
5378.260;5448;27.2400;1134812;251.588;-1;125;-29;1;0
5378.360;5448;27.2400;1131780;250.916;-2;124;-31;1;0
5378.460;5449;27.2450;1130183;250.562;-1;125;-30;1;0
5378.560;5450;27.2500;1130743;250.686;-1;124;-31;1;0
5378.660;5450;27.2500;1132267;251.024;0;125;-30;1;0
5378.760;5451;27.2550;1131913;250.945;-1;124;-30;1;0
5378.860;5452;27.2600;1130397;250.609;-1;124;-30;1;0
5378.960;5452;27.2600;1129811;250.479;-1;124;-30;1;0
5379.060;5453;27.2650;1130238;250.574;-2;125;-29;1;0
5379.160;5454;27.2700;1130780;250.694;0;124;-31;1;0
5379.260;5454;27.2700;1129767;250.469;0;124;-31;1;0
5379.360;5455;27.2750;1130131;250.550;-1;125;-30;1;0
5379.460;5456;27.2800;1130616;250.658;-1;124;-32;1;0
5379.560;5456;27.2800;1129180;250.339;-1;124;-31;1;0
5379.660;5457;27.2850;1127252;249.912;-1;124;-31;1;0
5379.760;5458;27.2900;1126238;249.687;-2;125;-30;1;0
5379.860;5458;27.2900;1127145;249.888;-1;124;-30;1;0
5379.960;5459;27.2950;1127098;249.878;-1;124;-30;1;0
5380.060;5460;27.3000;1126959;249.847;0;124;-31;1;0
5380.160;5460;27.3000;1127888;250.053;-1;124;-30;1;0
5380.260;5461;27.3050;1127041;249.865;-2;124;-31;1;0
5380.360;5462;27.3100;1125694;249.566;-1;123;-30;1;0
5380.460;5462;27.3100;1126306;249.702;-1;124;-30;1;0
5380.560;5463;27.3150;1125131;249.442;0;124;-30;1;0
5380.660;5464;27.3200;1125542;249.533;-1;124;-30;1;0
5380.760;5464;27.3200;1126474;249.739;-2;124;-31;1;0
5380.860;5465;27.3250;1126106;249.658;0;124;-31;1;0
5380.960;5466;27.3300;1126446;249.733;-1;124;-30;1;0
5381.060;5466;27.3300;1126247;249.689;-1;124;-30;1;0
5381.160;5467;27.3350;1126892;249.832;-1;124;-30;1;0
5381.260;5468;27.3400;1127698;250.011;0;124;-30;1;0
5381.360;5468;27.3400;1128238;250.130;-1;124;-30;1;0
5381.460;5469;27.3450;1126557;249.758;-1;124;-30;1;0
5381.560;5470;27.3500;1126815;249.815;0;124;-31;1;0
5381.660;5470;27.3500;1128257;250.135;0;125;-30;1;0
5381.760;5471;27.3550;1129803;250.477;-1;125;-30;1;0
5381.860;5472;27.3600;1129526;250.416;0;124;-30;1;0
5381.960;5472;27.3600;1129908;250.501;-1;124;-30;1;0
5382.060;5473;27.3650;1128343;250.154;-1;124;-30;1;0
5382.160;5474;27.3700;1129351;250.377;-1;124;-31;1;0
5382.260;5474;27.3700;1130675;250.671;-1;124;-30;1;0
5382.360;5475;27.3750;1130216;250.569;0;124;-31;1;0
5382.460;5476;27.3800;1129964;250.513;0;124;-30;1;0
5382.560;5476;27.3800;1129688;250.452;0;124;-31;1;0
5382.660;5477;27.3850;1128455;250.178;-1;123;-29;1;0
5382.760;5478;27.3900;1128113;250.103;-1;124;-31;1;0
5382.860;5478;27.3900;1129245;250.354;0;124;-30;1;0
5382.960;5479;27.3950;1131112;250.768;0;124;-31;1;0
5383.060;5480;27.4000;1130467;250.625;-1;124;-29;1;0
5383.160;5480;27.4000;1130642;250.663;0;124;-30;1;0
5383.260;5481;27.4050;1130423;250.615;-1;124;-30;1;0
5383.360;5482;27.4100;1128639;250.219;-1;124;-30;1;0
5383.460;5482;27.4100;1129744;250.464;-1;124;-30;1;0
5383.560;5483;27.4150;1130264;250.580;-1;124;-29;1;0
5383.660;5484;27.4200;1131357;250.822;-1;124;-31;1;0
5383.760;5484;27.4200;1131240;250.796;0;125;-30;1;0
5383.860;5485;27.4250;1130363;250.601;-2;124;-30;1;0
5383.960;5486;27.4300;1129314;250.369;0;123;-31;1;0
5384.060;5486;27.4300;1130601;250.654;-2;124;-30;1;0
5384.160;5487;27.4350;1130145;250.553;-1;124;-30;1;0
5384.260;5488;27.4400;1132026;250.970;0;124;-31;1;0
5384.360;5488;27.4400;1132161;251.000;0;124;-30;1;0
5384.460;5489;27.4450;1131675;250.892;-1;124;-29;1;0
5384.560;5490;27.4500;1131886;250.939;-1;125;-30;1;0
5384.660;5490;27.4500;1131281;250.805;-1;125;-30;1;0
5384.760;5491;27.4550;1132289;251.028;-1;125;-31;1;0
5384.860;5492;27.4600;1134960;251.621;-1;124;-31;1;0
5384.960;5492;27.4600;1133668;251.334;0;124;-30;1;0
5385.060;5493;27.4650;1132213;251.012;0;124;-30;1;0
5385.160;5494;27.4700;1130474;250.626;-1;124;-29;1;0
5385.260;5494;27.4700;1131469;250.847;-2;124;-31;1;0
5385.360;5495;27.4750;1133632;251.326;-1;124;-31;1;0
5385.460;5496;27.4800;1133592;251.317;-1;124;-31;1;0
5385.560;5496;27.4800;1134174;251.446;-2;124;-30;1;0
5385.660;5497;27.4850;1134181;251.448;0;124;-30;1;0
5385.760;5498;27.4900;1133486;251.294;0;124;-31;1;0
5385.860;5498;27.4900;1133365;251.267;-1;125;-30;1;0
5385.960;5499;27.4950;1135015;251.633;-1;124;-30;1;0
5386.060;5500;27.5000;1134663;251.555;-1;125;-30;1;0
5386.160;5500;27.5000;1133497;251.296;-1;124;-30;1;0
5386.260;5501;27.5050;1132439;251.062;-1;124;-30;1;0
5386.360;5502;27.5100;1132769;251.135;-1;124;-31;1;0
5386.460;5502;27.5100;1133714;251.344;-1;123;-31;1;0
5386.560;5503;27.5150;1134266;251.467;-1;124;-29;1;0
5386.660;5504;27.5200;1133474;251.291;-1;124;-30;1;0
5386.760;5504;27.5200;1133917;251.389;-1;125;-31;1;0
5386.860;5505;27.5250;1132848;251.152;-1;125;-30;1;0
5386.960;5506;27.5300;1133335;251.260;-1;124;-30;1;0
5387.060;5506;27.5300;1134665;251.555;-1;123;-30;1;0
5387.160;5507;27.5350;1134252;251.464;-1;124;-30;1;0
5387.260;5508;27.5400;1134304;251.475;-1;124;-31;1;0
5387.360;5508;27.5400;1133863;251.377;-1;124;-30;1;0
5387.460;5509;27.5450;1134884;251.604;0;124;-30;1;0
5387.560;5510;27.5500;1135584;251.759;-1;124;-30;1;0
5387.660;5510;27.5500;1133788;251.361;-1;124;-31;1;0
5387.760;5511;27.5550;1136693;252.005;-1;125;-30;1;0
5387.860;5512;27.5600;1138296;252.360;-1;124;-30;1;0
5387.960;5512;27.5600;1136853;252.040;0;124;-30;1;0
5388.060;5513;27.5650;1136463;251.954;0;124;-30;1;0
5388.160;5514;27.5700;1137377;252.156;-2;124;-30;1;0
5388.260;5514;27.5700;1137079;252.090;0;125;-31;1;0
5388.360;5515;27.5750;1137664;252.220;-1;124;-30;1;0
5388.460;5516;27.5800;1137524;252.189;-1;125;-29;1;0
5388.560;5516;27.5800;1136068;251.866;-1;124;-31;1;0
5388.660;5517;27.5850;1136766;252.021;-1;124;-30;1;0
5388.760;5518;27.5900;1137341;252.148;-1;124;-30;1;0
5388.860;5518;27.5900;1138762;252.464;-1;124;-30;1;0
5388.960;5519;27.5950;1138518;252.409;-1;124;-29;1;0
5389.060;5520;27.6000;1138123;252.322;-1;124;-31;1;0
5389.160;5520;27.6000;1138761;252.463;-1;124;-30;1;0
5389.260;5521;27.6050;1137486;252.181;-1;124;-30;1;0
5389.360;5522;27.6100;1137609;252.208;-1;124;-30;1;0
5389.460;5522;27.6100;1138771;252.466;-1;124;-31;1;0
5389.560;5523;27.6150;1137260;252.131;0;124;-31;1;0
5389.660;5524;27.6200;1137413;252.164;-1;125;-30;1;0
5389.760;5524;27.6200;1137664;252.220;-1;124;-30;1;0
5389.860;5525;27.6250;1138900;252.494;-1;124;-29;1;0
5389.960;5526;27.6300;1137563;252.198;0;124;-29;1;0
5390.060;5526;27.6300;1138266;252.354;0;125;-31;1;0
5390.160;5527;27.6350;1138697;252.449;-1;125;-31;1;0
5390.260;5528;27.6400;1141024;252.965;-1;124;-29;1;0
5390.360;5528;27.6400;1140902;252.938;-1;124;-31;1;0
5390.460;5529;27.6450;1139048;252.527;0;125;-30;1;0
5390.560;5530;27.6500;1137877;252.267;-1;125;-30;1;0
5390.660;5530;27.6500;1137534;252.191;-1;124;-31;1;0
5390.760;5531;27.6550;1139029;252.523;-1;125;-31;1;0
5390.860;5532;27.6600;1140090;252.758;-1;125;-30;1;0
5390.960;5532;27.6600;1140062;252.752;0;124;-30;1;0
5391.060;5533;27.6650;1139577;252.644;-1;125;-30;1;0
5391.160;5534;27.6700;1136160;251.887;0;124;-31;1;0
5391.260;5534;27.6700;1137373;252.156;-1;125;-30;1;0
5391.360;5535;27.6750;1137648;252.217;-1;124;-31;1;0
5391.460;5536;27.6800;1138342;252.370;-1;125;-30;1;0
5391.560;5536;27.6800;1138461;252.397;-1;125;-31;1;0
5391.660;5537;27.6850;1137395;252.160;-1;124;-31;1;0
5391.760;5538;27.6900;1137112;252.098;-1;123;-30;1;0
5391.860;5538;27.6900;1137536;252.192;-1;125;-30;1;0
5391.960;5539;27.6950;1137105;252.096;-1;124;-30;1;0
5392.060;5540;27.7000;1137241;252.126;-1;124;-30;1;0
5392.160;5540;27.7000;1137347;252.150;-1;125;-30;1;0
5392.260;5541;27.7050;1136241;251.905;-1;124;-30;1;0
5392.360;5542;27.7100;1136261;251.909;0;125;-31;1;0
5392.460;5542;27.7100;1136574;251.978;-1;124;-30;1;0
5392.560;5543;27.7150;1139000;252.516;-1;124;-30;1;0
5392.660;5544;27.7200;1138669;252.443;-1;124;-31;1;0
5392.760;5544;27.7200;1136949;252.062;-1;124;-30;1;0
5392.860;5545;27.7250;1136334;251.925;-1;124;-31;1;0
5392.960;5546;27.7300;1135136;251.660;-2;123;-30;1;0
5393.060;5546;27.7300;1138387;252.380;0;124;-31;1;0
5393.160;5547;27.7350;1137253;252.129;-1;124;-30;1;0
5393.260;5548;27.7400;1136593;251.983;-1;124;-31;1;0
5393.360;5548;27.7400;1136916;252.054;-1;124;-31;1;0
5393.460;5549;27.7450;1135526;251.746;-1;124;-32;1;0
5393.560;5550;27.7500;1137206;252.119;-1;124;-30;1;0
5393.660;5550;27.7500;1137326;252.145;-1;124;-31;1;0
5393.760;5551;27.7550;1136571;251.978;-2;123;-30;1;0
5393.860;5552;27.7600;1137362;252.153;0;124;-30;1;0
5393.960;5552;27.7600;1136664;251.998;-1;124;-30;1;0
5394.060;5553;27.7650;1135979;251.847;0;124;-30;1;0
5394.160;5554;27.7700;1135609;251.765;0;124;-31;1;0
5394.260;5554;27.7700;1136989;252.070;-1;124;-30;1;0
5394.360;5555;27.7750;1136437;251.948;-1;124;-30;1;0
5394.460;5556;27.7800;1136966;252.065;-1;124;-30;1;0
5394.560;5556;27.7800;1136595;251.983;0;124;-30;1;0
5394.660;5557;27.7850;1135138;251.660;0;124;-30;1;0
5394.760;5558;27.7900;1134470;251.512;0;124;-30;1;0
5394.860;5558;27.7900;1136598;251.984;-1;124;-30;1;0
5394.960;5559;27.7950;1137039;252.082;-1;124;-31;1;0
5395.060;5560;27.8000;1137106;252.096;0;124;-31;1;0
5395.160;5560;27.8000;1137430;252.168;-1;124;-30;1;0
5395.260;5561;27.8050;1137239;252.126;0;123;-30;1;0
5395.360;5562;27.8100;1136603;251.985;-2;124;-30;1;0
5395.460;5562;27.8100;1135652;251.774;-1;124;-31;1;0
5395.560;5563;27.8150;1134938;251.616;-1;125;-31;1;0
5395.660;5564;27.8200;1135740;251.794;-1;124;-30;1;0
5395.760;5564;27.8200;1135099;251.651;0;124;-31;1;0
5395.860;5565;27.8250;1134856;251.598;0;125;-30;1;0
5395.960;5566;27.8300;1135192;251.672;-1;124;-31;1;0
5396.060;5566;27.8300;1135412;251.721;-1;125;-30;1;0
5396.160;5567;27.8350;1137408;252.163;0;124;-30;1;0
5396.260;5568;27.8400;1134706;251.564;-1;125;-31;1;0
5396.360;5568;27.8400;1133942;251.395;-1;125;-31;1;0
5396.460;5569;27.8450;1132861;251.155;-1;125;-30;1;0
5396.560;5570;27.8500;1132834;251.149;-1;125;-31;1;0
5396.660;5570;27.8500;1134576;251.535;-1;124;-30;1;0
5396.760;5571;27.8550;1135966;251.844;0;124;-31;1;0
5396.860;5572;27.8600;1135881;251.825;-1;124;-30;1;0
5396.960;5572;27.8600;1133858;251.376;-1;124;-30;1;0
5397.060;5573;27.8650;1134754;251.575;0;124;-29;1;0
5397.160;5574;27.8700;1134333;251.482;0;124;-30;1;0
5397.260;5574;27.8700;1137100;252.095;0;125;-30;1;0
5397.360;5575;27.8750;1137755;252.240;-1;123;-31;1;0
5397.460;5576;27.8800;1136072;251.867;0;124;-31;1;0
5397.560;5576;27.8800;1133958;251.398;-1;124;-30;1;0
5397.660;5577;27.8850;1132805;251.143;-1;124;-30;1;0
5397.760;5578;27.8900;1135265;251.688;0;124;-30;1;0
5397.860;5578;27.8900;1134383;251.493;-1;124;-30;1;0
5397.960;5579;27.8950;1134532;251.526;0;124;-31;1;0
5398.060;5580;27.9000;1136859;252.042;-1;124;-30;1;0
5398.160;5580;27.9000;1136327;251.924;0;124;-30;1;0
5398.260;5581;27.9050;1133949;251.396;-1;124;-31;1;0
5398.360;5582;27.9100;1134351;251.486;-1;123;-30;1;0
5398.460;5582;27.9100;1136311;251.920;0;124;-30;1;0
5398.560;5583;27.9150;1133964;251.400;-1;124;-30;1;0
5398.660;5584;27.9200;1133904;251.387;-1;123;-31;1;0
5398.760;5584;27.9200;1133886;251.383;-1;125;-30;1;0
5398.860;5585;27.9250;1134309;251.476;-1;124;-30;1;0
5398.960;5586;27.9300;1133892;251.384;-2;124;-30;1;0
5399.060;5586;27.9300;1132989;251.184;-1;124;-31;1;0
5399.160;5587;27.9350;1132817;251.146;-1;124;-30;1;0
5399.260;5588;27.9400;1132186;251.006;-1;125;-30;1;0
5399.360;5588;27.9400;1132673;251.114;-2;124;-31;1;0
5399.460;5589;27.9450;1132598;251.097;0;124;-30;1;0
5399.560;5590;27.9500;1131751;250.909;0;124;-31;1;0
5399.660;5590;27.9500;1132643;251.107;-1;124;-29;1;0
5399.760;5591;27.9550;1134293;251.473;-1;124;-30;1;0
5399.860;5592;27.9600;1133678;251.336;0;124;-29;1;0
5399.960;5592;27.9600;1132988;251.183;-1;124;-30;1;0
5400.060;5593;27.9650;1132341;251.040;-1;124;-31;1;0
5400.160;5594;27.9700;1133527;251.303;-2;124;-30;1;0
5400.260;5594;27.9700;1132083;250.983;-1;124;-30;1;0
5400.360;5595;27.9750;1131399;250.831;-1;124;-31;1;0
5400.460;5596;27.9800;1131242;250.796;-1;125;-29;1;0
5400.560;5596;27.9800;1130453;250.621;-1;125;-31;1;0
5400.660;5597;27.9850;1130656;250.666;-1;124;-30;1;0
5400.760;5598;27.9900;1128279;250.139;-1;124;-30;1;0
5400.860;5598;27.9900;1128133;250.107;-1;124;-31;1;0
5400.960;5599;27.9950;1128819;250.259;-2;125;-29;1;0
5401.060;5600;28.0000;1128587;250.208;0;124;-30;1;0
5401.160;5600;28.0000;1127153;249.890;-1;124;-31;1;0
5401.260;5601;28.0050;1127721;250.016;-1;124;-30;1;0
5401.360;5602;28.0100;1127458;249.957;-1;123;-31;1;0
5401.460;5602;28.0100;1126074;249.651;-1;124;-31;1;0
5401.560;5603;28.0150;1126548;249.756;-1;125;-31;1;0
5401.660;5604;28.0200;1126662;249.781;-1;124;-30;1;0
5401.760;5604;28.0200;1125336;249.487;-1;124;-30;1;0
5401.860;5605;28.0250;1124449;249.290;-1;124;-29;1;0
5401.960;5606;28.0300;1123796;249.146;0;124;-30;1;0
5402.060;5606;28.0300;1123022;248.974;-1;124;-30;1;0
5402.160;5607;28.0350;1125196;249.456;0;124;-30;1;0
5402.260;5608;28.0400;1128217;250.126;-1;124;-30;1;0
5402.360;5608;28.0400;1124938;249.399;-1;124;-30;1;0
5402.460;5609;28.0450;1124461;249.293;0;124;-30;1;0
5402.560;5610;28.0500;1124091;249.211;-2;124;-30;1;0
5402.660;5610;28.0500;1122956;248.959;-1;123;-31;1;0
5402.760;5611;28.0550;1122352;248.825;-1;124;-31;1;0
5402.860;5612;28.0600;1121850;248.714;0;124;-30;1;0
5402.960;5612;28.0600;1121153;248.560;0;124;-31;1;0
5403.060;5613;28.0650;1121935;248.733;-2;123;-30;1;0
5403.160;5614;28.0700;1122500;248.858;0;124;-30;1;0
5403.260;5614;28.0700;1122950;248.958;-1;124;-30;1;0
5403.360;5615;28.0750;1123406;249.059;-1;124;-30;1;0
