Repository: tm-mech/diy-tensile-tester

# Desktop Tensile Testing Machine

A custom-built desktop tensile testing machine for characterizing 3D-printed polymer specimens according to ISO 527. Designed and built from scratch — mechanical assembly, electronics, firmware (Arduino/C++), and data acquisition & analysis software (Python).

> Personal engineering project bridging mechanical testing, embedded systems, and data analysis.
---

## Key Results

Three FDM-printed materials tested (ISO 527-2 Type 1BA dogbone, 5 mm/min, n = 3 each):

| Material | UTS [MPa] | E-Modulus [GPa] | Elongation |
|---|---|---|---|
| **PETG** (eSUN) | 34.8 ± 0.1 | 1.63 ± 0.10 | 77.1 ± 8.7% |
| **PLA** (eSUN) | 47.4 ± 1.1 | 2.68 ± 0.46 | 12–103%\* |

File: data/PETG/PETG_535_002.CSV (part 11 of 14)
time_s;steps;displacement_mm;force_raw;force_N;accel_x;accel_y;accel_z;endstop;step_loss
3052.488;5105;25.5250;1111777;246.481;0;124;-30;1;0
3052.588;5106;25.5300;1111998;246.530;-1;124;-30;1;0
3052.688;5106;25.5300;1112816;246.711;-1;124;-30;1;0
3052.788;5107;25.5350;1112288;246.594;-1;124;-30;1;0
3052.888;5108;25.5400;1110591;246.218;-1;124;-30;1;0
3052.988;5108;25.5400;1110233;246.139;-1;124;-30;1;0
3053.088;5109;25.5450;1110670;246.236;0;124;-30;1;0
3053.188;5110;25.5500;1110412;246.178;-1;124;-29;1;0
3053.288;5110;25.5500;1111509;246.422;-1;125;-30;1;0
3053.388;5111;25.5550;1111630;246.448;0;125;-30;1;0
3053.488;5112;25.5600;1111825;246.492;-1;124;-28;1;0
3053.588;5112;25.5600;1111443;246.407;0;124;-31;1;0
3053.688;5113;25.5650;1112811;246.710;-1;124;-30;1;0
3053.788;5114;25.5700;1113599;246.885;-1;124;-29;1;0
3053.888;5114;25.5700;1112423;246.624;-1;124;-29;1;0
3053.988;5115;25.5750;1111097;246.330;-1;124;-30;1;0
3054.088;5116;25.5800;1112446;246.629;-1;124;-29;1;0
3054.188;5116;25.5800;1113545;246.873;-1;125;-30;1;0
3054.288;5117;25.5850;1111824;246.491;-1;124;-29;1;0
3054.388;5118;25.5900;1112415;246.622;-1;124;-29;1;0
3054.488;5118;25.5900;1113093;246.773;-1;125;-30;1;0
3054.588;5119;25.5950;1113115;246.778;-1;125;-29;1;0
3054.688;5120;25.6000;1112989;246.750;-1;124;-29;1;0
3054.788;5120;25.6000;1114227;247.024;-1;124;-30;1;0
3054.888;5121;25.6050;1114374;247.057;-1;124;-30;1;0
3054.988;5122;25.6100;1112109;246.555;-1;124;-29;1;0
3055.088;5122;25.6100;1113920;246.956;-1;125;-29;1;0
3055.188;5123;25.6150;1114408;247.064;0;124;-29;1;0
3055.288;5124;25.6200;1113606;246.886;-1;125;-29;1;0
3055.388;5124;25.6200;1112733;246.693;-1;125;-29;1;0
3055.488;5125;25.6250;1113055;246.764;-1;125;-29;1;0
3055.588;5126;25.6300;1113059;246.765;0;125;-29;1;0
3055.688;5126;25.6300;1112941;246.739;-1;125;-30;1;0
3055.788;5127;25.6350;1112969;246.745;-1;124;-29;1;0
3055.888;5128;25.6400;1111334;246.383;-1;124;-30;1;0
3055.988;5128;25.6400;1112893;246.728;-1;124;-30;1;0
3056.088;5129;25.6450;1112125;246.558;-1;123;-30;1;0
3056.188;5130;25.6500;1112942;246.739;-1;124;-30;1;0
3056.288;5130;25.6500;1113425;246.846;-2;124;-29;1;0
3056.388;5131;25.6550;1114056;246.986;-1;125;-30;1;0
3056.488;5132;25.6600;1114066;246.988;-1;125;-30;1;0
3056.588;5132;25.6600;1112690;246.683;-1;124;-30;1;0
3056.688;5133;25.6650;1110823;246.269;-1;124;-29;1;0
3056.788;5134;25.6700;1111292;246.373;0;125;-29;1;0
3056.888;5134;25.6700;1111978;246.526;-1;124;-29;1;0
3056.988;5135;25.6750;1113530;246.870;-1;124;-30;1;0
3057.088;5136;25.6800;1114777;247.146;0;124;-30;1;0
3057.188;5136;25.6800;1113696;246.906;-1;124;-30;1;0
3057.288;5137;25.6850;1113882;246.948;-1;124;-29;1;0
3057.388;5138;25.6900;1111828;246.492;-1;124;-30;1;0
3057.488;5138;25.6900;1113342;246.828;-1;124;-30;1;0
3057.588;5139;25.6950;1114003;246.974;-1;124;-30;1;0
3057.688;5140;25.7000;1114695;247.128;-1;125;-31;1;0
3057.788;5140;25.7000;1113570;246.878;-1;124;-30;1;0
3057.888;5141;25.7050;1111531;246.426;-1;125;-30;1;0
3057.988;5142;25.7100;1112863;246.722;-1;124;-30;1;0
3058.088;5142;25.7100;1113151;246.786;-1;124;-29;1;0
3058.188;5143;25.7150;1114415;247.066;-1;123;-30;1;0
3058.288;5144;25.7200;1112694;246.684;-1;124;-30;1;0
3058.388;5144;25.7200;1113208;246.798;-1;124;-29;1;0
3058.488;5145;25.7250;1114309;247.042;-1;124;-29;1;0
3058.588;5146;25.7300;1114734;247.137;-1;124;-30;1;0
3058.688;5146;25.7300;1112743;246.695;-1;124;-29;1;0
3058.788;5147;25.7350;1112741;246.695;0;124;-30;1;0
3058.888;5148;25.7400;1113251;246.808;-1;124;-31;1;0
3058.988;5148;25.7400;1113564;246.877;-1;125;-31;1;0
3059.088;5149;25.7450;1112858;246.721;0;125;-29;1;0
3059.188;5150;25.7500;1113140;246.783;-1;124;-30;1;0
3059.288;5150;25.7500;1114476;247.079;0;124;-29;1;0
3059.388;5151;25.7550;1115121;247.222;-2;124;-29;1;0
3059.488;5152;25.7600;1115835;247.381;-1;124;-29;1;0
3059.588;5152;25.7600;1116012;247.420;-2;124;-29;1;0
3059.688;5153;25.7650;1115224;247.245;-1;124;-29;1;0
3059.788;5154;25.7700;1114383;247.059;-1;124;-30;1;0
3059.888;5154;25.7700;1114751;247.140;-1;125;-29;1;0
3059.988;5155;25.7750;1116021;247.422;-1;124;-30;1;0
3060.088;5156;25.7800;1114833;247.158;-1;124;-30;1;0
3060.188;5156;25.7800;1114844;247.161;-1;125;-30;1;0
3060.288;5157;25.7850;1114795;247.150;-1;123;-31;1;0
3060.388;5158;25.7900;1114871;247.167;-1;125;-30;1;0
3060.488;5158;25.7900;1115509;247.308;-1;124;-30;1;0
3060.588;5159;25.7950;1116006;247.419;-2;124;-30;1;0
3060.688;5160;25.8000;1116034;247.425;-1;124;-29;1;0
3060.788;5160;25.8000;1116369;247.499;-1;125;-30;1;0
3060.888;5161;25.8050;1115939;247.404;-1;124;-30;1;0
3060.988;5162;25.8100;1117365;247.720;-2;123;-29;1;0
3061.088;5162;25.8100;1118307;247.929;-2;124;-29;1;0
3061.188;5163;25.8150;1118126;247.889;-1;124;-29;1;0
3061.288;5164;25.8200;1117803;247.817;-1;124;-29;1;0
3061.388;5164;25.8200;1117607;247.773;-1;124;-30;1;0
3061.488;5165;25.8250;1116019;247.421;-1;124;-29;1;0
3061.588;5166;25.8300;1114237;247.026;-2;124;-29;1;0
3061.688;5166;25.8300;1114988;247.193;-1;124;-30;1;0
3061.788;5167;25.8350;1115655;247.341;-1;125;-30;1;0
3061.888;5168;25.8400;1116595;247.549;-1;124;-29;1;0
3061.988;5168;25.8400;1117258;247.696;-1;124;-30;1;0
3062.088;5169;25.8450;1117274;247.700;-1;124;-30;1;0
3062.188;5170;25.8500;1116054;247.429;-1;125;-29;1;0
3062.288;5170;25.8500;1116409;247.508;-1;124;-30;1;0
3062.388;5171;25.8550;1117234;247.691;-1;125;-29;1;0
3062.488;5172;25.8600;1116663;247.564;-1;124;-29;1;0
3062.588;5172;25.8600;1117324;247.711;-1;125;-30;1;0
3062.688;5173;25.8650;1116573;247.544;-1;124;-30;1;0
3062.788;5174;25.8700;1117007;247.640;-1;125;-29;1;0
3062.888;5174;25.8700;1117169;247.676;-1;124;-29;1;0
3062.988;5175;25.8750;1117706;247.795;0;124;-30;1;0
3063.088;5176;25.8800;1116837;247.603;-1;125;-29;1;0
3063.188;5176;25.8800;1116423;247.511;-1;124;-30;1;0
3063.288;5177;25.8850;1117239;247.692;-2;124;-30;1;0
3063.388;5178;25.8900;1117731;247.801;-1;124;-30;1;0
3063.488;5178;25.8900;1117320;247.710;0;124;-29;1;0
3063.588;5179;25.8950;1116751;247.584;-1;125;-29;1;0
3063.688;5180;25.9000;1116722;247.577;0;124;-29;1;0
3063.788;5180;25.9000;1115100;247.218;-1;124;-30;1;0
3063.888;5181;25.9050;1115083;247.214;-2;124;-29;1;0
3063.988;5182;25.9100;1115830;247.380;0;123;-30;1;0
3064.088;5182;25.9100;1115513;247.309;-1;124;-30;1;0
3064.188;5183;25.9150;1116988;247.636;-1;124;-29;1;0
3064.288;5184;25.9200;1116984;247.635;-1;124;-30;1;0
3064.388;5184;25.9200;1117764;247.808;-1;124;-30;1;0
3064.488;5185;25.9250;1116046;247.427;-1;125;-29;1;0
3064.588;5186;25.9300;1115577;247.323;-2;123;-30;1;0
3064.688;5186;25.9300;1117492;247.748;-1;124;-29;1;0
3064.788;5187;25.9350;1115885;247.392;-1;124;-29;1;0
3064.888;5188;25.9400;1116724;247.578;-1;124;-29;1;0
3064.988;5188;25.9400;1116301;247.484;0;124;-29;1;0
3065.088;5189;25.9450;1116259;247.475;-1;124;-30;1;0
3065.188;5190;25.9500;1115786;247.370;-1;123;-30;1;0
3065.288;5190;25.9500;1116020;247.422;-1;124;-30;1;0
3065.388;5191;25.9550;1117535;247.758;-1;125;-29;1;0
3065.488;5192;25.9600;1116546;247.538;-1;124;-30;1;0
3065.588;5192;25.9600;1117316;247.709;-1;124;-29;1;0
3065.688;5193;25.9650;1116108;247.441;-1;124;-29;1;0
3065.788;5194;25.9700;1115709;247.353;-1;124;-30;1;0
3065.888;5194;25.9700;1116754;247.584;-1;124;-29;1;0
3065.988;5195;25.9750;1117294;247.704;-1;124;-30;1;0
3066.088;5196;25.9800;1116746;247.583;-2;124;-29;1;0
3066.188;5196;25.9800;1116970;247.632;-1;124;-29;1;0
3066.288;5197;25.9850;1116990;247.637;-1;124;-29;1;0
3066.388;5198;25.9900;1116982;247.635;-1;124;-29;1;0
3066.488;5198;25.9900;1116809;247.597;-1;124;-29;1;0
3066.588;5199;25.9950;1115487;247.303;-1;124;-31;1;0
3066.688;5200;26.0000;1115128;247.224;-1;124;-29;1;0
3066.788;5200;26.0000;1115433;247.291;-1;124;-28;1;0
3066.888;5201;26.0050;1113943;246.961;-1;125;-30;1;0
3066.988;5202;26.0100;1114479;247.080;-1;125;-29;1;0
3067.088;5202;26.0100;1114816;247.155;-1;124;-30;1;0
3067.188;5203;26.0150;1114603;247.107;-1;124;-30;1;0
3067.288;5204;26.0200;1113947;246.962;0;124;-29;1;0
3067.388;5204;26.0200;1113758;246.920;-1;124;-29;1;0
3067.488;5205;26.0250;1111748;246.475;-1;124;-30;1;0
3067.588;5206;26.0300;1109084;245.884;-2;124;-30;1;0
3067.688;5206;26.0300;1110385;246.172;-1;124;-29;1;0
3067.788;5207;26.0350;1110708;246.244;-1;124;-30;1;0
3067.888;5208;26.0400;1110648;246.231;-1;124;-29;1;0
3067.988;5208;26.0400;1109434;245.962;-1;124;-29;1;0
3068.088;5209;26.0450;1109186;245.907;-1;124;-29;1;0
3068.188;5210;26.0500;1109817;246.046;-2;124;-29;1;0
3068.288;5210;26.0500;1108686;245.796;-2;124;-30;1;0
3068.388;5211;26.0550;1108107;245.667;0;125;-29;1;0
3068.488;5212;26.0600;1109135;245.895;-1;124;-30;1;0
3068.588;5212;26.0600;1108472;245.748;-1;124;-29;1;0
3068.688;5213;26.0650;1107400;245.511;-1;124;-29;1;0
3068.788;5214;26.0700;1107277;245.483;-2;124;-29;1;0
3068.888;5214;26.0700;1108727;245.805;-1;124;-29;1;0
3068.988;5215;26.0750;1109182;245.906;-1;124;-29;1;0
3069.088;5216;26.0800;1109953;246.077;-1;124;-29;1;0
3069.188;5216;26.0800;1110345;246.163;0;124;-30;1;0
3069.288;5217;26.0850;1112094;246.551;0;124;-29;1;0
3069.388;5218;26.0900;1111241;246.362;-1;124;-30;1;0
3069.488;5218;26.0900;1110758;246.255;-1;124;-29;1;0
3069.588;5219;26.0950;1110692;246.240;-1;125;-29;1;0
3069.688;5220;26.1000;1110674;246.236;-1;124;-30;1;0
3069.788;5220;26.1000;1111909;246.510;-2;124;-30;1;0
3069.888;5221;26.1050;1110758;246.255;-2;124;-29;1;0
3069.988;5222;26.1100;1110217;246.135;-1;124;-29;1;0
3070.088;5222;26.1100;1111088;246.328;-1;124;-30;1;0
3070.188;5223;26.1150;1111854;246.498;-1;125;-29;1;0
3070.288;5224;26.1200;1110442;246.185;0;125;-30;1;0
3070.388;5224;26.1200;1110994;246.307;-1;124;-30;1;0
3070.488;5225;26.1250;1111766;246.479;-2;125;-29;1;0
3070.588;5226;26.1300;1110134;246.117;-1;124;-29;1;0
3070.688;5226;26.1300;1109302;245.932;-1;124;-30;1;0
3070.788;5227;26.1350;1110997;246.308;-1;125;-29;1;0
3070.888;5228;26.1400;1111274;246.369;-1;123;-30;1;0
3070.988;5228;26.1400;1111064;246.323;-1;124;-30;1;0
3071.088;5229;26.1450;1112268;246.590;-1;124;-29;1;0
3071.188;5230;26.1500;1113085;246.771;-1;124;-30;1;0
3071.288;5230;26.1500;1111492;246.418;-2;124;-30;1;0
3071.388;5231;26.1550;1110064;246.101;-1;125;-29;1;0
3071.488;5232;26.1600;1112724;246.691;-1;124;-30;1;0
3071.588;5232;26.1600;1112024;246.536;-1;124;-30;1;0
3071.688;5233;26.1650;1112195;246.574;-1;124;-29;1;0
3071.788;5234;26.1700;1112339;246.606;-2;124;-30;1;0
3071.888;5234;26.1700;1112023;246.535;-1;125;-28;1;0
3071.988;5235;26.1750;1111776;246.481;-2;124;-29;1;0
3072.088;5236;26.1800;1112464;246.633;-1;124;-29;1;0
3072.188;5236;26.1800;1111378;246.393;-1;124;-30;1;0
3072.288;5237;26.1850;1111627;246.448;-1;124;-29;1;0
3072.388;5238;26.1900;1111229;246.359;0;124;-30;1;0
3072.488;5238;26.1900;1111280;246.371;-1;124;-30;1;0
3072.588;5239;26.1950;1113277;246.814;-1;124;-29;1;0
3072.688;5240;26.2000;1113461;246.854;-1;124;-29;1;0
3072.788;5240;26.2000;1113606;246.886;-2;124;-29;1;0
3072.888;5241;26.2050;1113295;246.818;-1;124;-30;1;0
3072.988;5242;26.2100;1112667;246.678;-1;124;-29;1;0
3073.088;5242;26.2100;1112349;246.608;-1;124;-30;1;0
3073.188;5243;26.2150;1113739;246.916;0;124;-29;1;0
3073.288;5244;26.2200;1113670;246.901;-1;123;-30;1;0
3073.388;5244;26.2200;1113289;246.816;-2;124;-30;1;0
3073.488;5245;26.2250;1112041;246.539;0;124;-30;1;0
3073.588;5246;26.2300;1111552;246.431;-2;124;-29;1;0
3073.688;5246;26.2300;1112696;246.685;-1;124;-30;1;0
3073.788;5247;26.2350;1112946;246.740;-1;124;-30;1;0
3073.888;5248;26.2400;1114593;247.105;-1;124;-29;1;0
3073.988;5248;26.2400;1113955;246.964;-2;125;-29;1;0
3074.088;5249;26.2450;1113854;246.941;0;125;-30;1;0
3074.188;5250;26.2500;1113973;246.968;-2;124;-29;1;0
3074.288;5250;26.2500;1113324;246.824;0;124;-29;1;0
3074.388;5251;26.2550;1111538;246.428;-1;124;-29;1;0
3074.488;5252;26.2600;1114168;247.011;-1;124;-29;1;0
3074.588;5252;26.2600;1114455;247.075;-1;124;-30;1;0
3074.688;5253;26.2650;1113115;246.778;0;124;-31;1;0
3074.788;5254;26.2700;1112456;246.631;-1;125;-29;1;0
3074.888;5254;26.2700;1113281;246.814;0;124;-29;1;0
3074.988;5255;26.2750;1113422;246.846;0;124;-29;1;0
3075.088;5256;26.2800;1114048;246.984;-1;125;-29;1;0
3075.188;5256;26.2800;1113824;246.935;-1;125;-29;1;0
3075.288;5257;26.2850;1112565;246.656;-1;124;-30;1;0
3075.388;5258;26.2900;1113300;246.819;-1;124;-29;1;0
3075.488;5258;26.2900;1113655;246.897;-1;124;-29;1;0
3075.588;5259;26.2950;1113796;246.929;-1;124;-30;1;0
3075.688;5260;26.3000;1113148;246.785;-1;124;-29;1;0
3075.788;5260;26.3000;1114484;247.081;-1;125;-30;1;0
3075.888;5261;26.3050;1114506;247.086;-1;124;-30;1;0
3075.988;5262;26.3100;1113304;246.819;-1;125;-30;1;0
3076.088;5262;26.3100;1113037;246.760;-1;125;-29;1;0
3076.188;5263;26.3150;1114082;246.992;-1;124;-29;1;0
3076.288;5264;26.3200;1116604;247.551;-1;124;-30;1;0
3076.388;5264;26.3200;1115890;247.393;-1;124;-30;1;0
3076.488;5265;26.3250;1115144;247.227;-1;124;-29;1;0
3076.588;5266;26.3300;1116086;247.436;0;124;-30;1;0
3076.688;5266;26.3300;1116094;247.438;-1;124;-30;1;0
3076.788;5267;26.3350;1113643;246.895;-1;124;-31;1;0
3076.888;5268;26.3400;1113833;246.937;-1;124;-30;1;0
3076.988;5268;26.3400;1113718;246.911;-1;124;-29;1;0
3077.088;5269;26.3450;1114261;247.032;-1;124;-29;1;0
3077.188;5270;26.3500;1113943;246.961;-1;124;-30;1;0
3077.288;5270;26.3500;1114429;247.069;0;125;-29;1;0
3077.388;5271;26.3550;1115208;247.242;-1;124;-29;1;0
3077.488;5272;26.3600;1116409;247.508;0;125;-30;1;0
3077.588;5272;26.3600;1117740;247.803;0;124;-29;1;0
3077.688;5273;26.3650;1116931;247.624;0;123;-30;1;0
3077.788;5274;26.3700;1116342;247.493;-2;124;-30;1;0
3077.888;5274;26.3700;1116839;247.603;-1;124;-30;1;0
3077.988;5275;26.3750;1116255;247.474;-1;124;-30;1;0
3078.088;5276;26.3800;1116051;247.429;-1;124;-31;1;0
3078.188;5276;26.3800;1115581;247.324;-1;124;-30;1;0
3078.288;5277;26.3850;1116456;247.518;-1;124;-30;1;0
3078.388;5278;26.3900;1115989;247.415;-1;124;-30;1;0
3078.488;5278;26.3900;1114671;247.123;-1;124;-30;1;0
3078.588;5279;26.3950;1115086;247.215;-1;124;-30;1;0
3078.688;5280;26.4000;1117718;247.798;-2;125;-30;1;0
3078.788;5280;26.4000;1118490;247.969;-1;124;-29;1;0
3078.888;5281;26.4050;1117091;247.659;0;125;-30;1;0
3078.988;5282;26.4100;1115955;247.407;0;124;-29;1;0
3079.088;5282;26.4100;1117054;247.651;-2;124;-30;1;0
3079.188;5283;26.4150;1118073;247.877;-1;125;-30;1;0
3079.288;5284;26.4200;1119225;248.132;-1;125;-29;1;0
3079.388;5284;26.4200;1118526;247.977;-1;124;-29;1;0
3079.488;5285;26.4250;1117066;247.654;0;124;-30;1;0
3079.588;5286;26.4300;1116003;247.418;-2;124;-28;1;0
3079.688;5286;26.4300;1117402;247.728;-1;124;-29;1;0
3079.788;5287;26.4350;1119681;248.233;-1;124;-29;1;0
3079.888;5288;26.4400;1118949;248.071;-1;124;-29;1;0
3079.988;5288;26.4400;1117565;247.764;-1;125;-29;1;0
3080.088;5289;26.4450;1117782;247.812;-1;124;-30;1;0
3080.188;5290;26.4500;1117805;247.817;-2;124;-29;1;0
3080.288;5290;26.4500;1118470;247.965;-2;124;-28;1;0
3080.388;5291;26.4550;1118429;247.956;-1;124;-29;1;0
3080.488;5292;26.4600;1118408;247.951;-2;124;-29;1;0
3080.588;5292;26.4600;1116666;247.565;-1;124;-29;1;0
3080.688;5293;26.4650;1116745;247.582;-1;123;-30;1;0
3080.788;5294;26.4700;1118067;247.875;-1;124;-30;1;0
3080.888;5294;26.4700;1117776;247.811;-2;124;-29;1;0
3080.988;5295;26.4750;1117275;247.700;-1;124;-29;1;0
3081.088;5296;26.4800;1116912;247.619;-1;124;-30;1;0
3081.188;5296;26.4800;1118638;248.002;-1;124;-30;1;0
3081.288;5297;26.4850;1117775;247.811;-1;124;-30;1;0
3081.388;5298;26.4900;1116745;247.582;-1;124;-30;1;0
3081.488;5298;26.4900;1116957;247.629;0;124;-30;1;0
3081.588;5299;26.4950;1117590;247.770;-1;124;-29;1;0
3081.688;5300;26.5000;1118514;247.975;-1;124;-30;1;0
3081.788;5300;26.5000;1118435;247.957;0;124;-30;1;0
3081.888;5301;26.5050;1115958;247.408;-1;124;-30;1;0
3081.988;5302;26.5100;1116371;247.499;-1;124;-30;1;0
3082.088;5302;26.5100;1116550;247.539;-1;124;-30;1;0
3082.188;5303;26.5150;1116923;247.622;-1;124;-29;1;0
3082.288;5304;26.5200;1117164;247.675;-1;124;-30;1;0
3082.388;5304;26.5200;1117146;247.671;-1;125;-30;1;0
3082.488;5305;26.5250;1117196;247.682;-1;124;-30;1;0
3082.588;5306;26.5300;1116610;247.552;0;124;-29;1;0
3082.688;5306;26.5300;1116930;247.623;0;124;-29;1;0
3082.788;5307;26.5350;1118507;247.973;-1;124;-29;1;0
3082.888;5308;26.5400;1119591;248.213;0;124;-29;1;0
3082.988;5308;26.5400;1118177;247.900;-1;124;-30;1;0
3083.088;5309;26.5450;1117329;247.712;-1;124;-29;1;0
3083.188;5310;26.5500;1117239;247.692;-1;125;-29;1;0
3083.288;5310;26.5500;1116971;247.632;-1;124;-30;1;0
3083.388;5311;26.5550;1116930;247.623;-1;124;-29;1;0
3083.488;5312;26.5600;1118135;247.891;-1;125;-30;1;0
3083.588;5312;26.5600;1117709;247.796;-1;124;-29;1;0
3083.688;5313;26.5650;1116109;247.441;-1;124;-29;1;0
3083.788;5314;26.5700;1116131;247.446;-1;124;-30;1;0
3083.888;5314;26.5700;1115880;247.391;-1;125;-30;1;0
3083.988;5315;26.5750;1116317;247.487;-1;125;-30;1;0
3084.088;5316;26.5800;1116795;247.593;-2;124;-29;1;0
3084.188;5316;26.5800;1116882;247.613;-1;124;-29;1;0
3084.288;5317;26.5850;1117289;247.703;-1;124;-29;1;0
3084.388;5318;26.5900;1115800;247.373;0;125;-30;1;0
3084.488;5318;26.5900;1115825;247.378;-1;124;-29;1;0
3084.588;5319;26.5950;1117226;247.689;-1;124;-29;1;0
3084.688;5320;26.6000;1117240;247.692;-1;124;-29;1;0
3084.788;5320;26.6000;1117102;247.662;-1;125;-29;1;0
3084.888;5321;26.6050;1117773;247.810;0;125;-31;1;0
3084.988;5322;26.6100;1117772;247.810;-1;124;-29;1;0
3085.088;5322;26.6100;1117309;247.707;-1;124;-30;1;0
3085.188;5323;26.6150;1117432;247.735;-1;124;-29;1;0
3085.288;5324;26.6200;1116689;247.570;-1;124;-30;1;0
3085.388;5324;26.6200;1116987;247.636;-1;124;-30;1;0
3085.488;5325;26.6250;1116600;247.550;-1;125;-30;1;0
3085.588;5326;26.6300;1115872;247.389;-1;124;-30;1;0
3085.688;5326;26.6300;1115746;247.361;-2;125;-29;1;0
3085.788;5327;26.6350;1117231;247.690;-1;124;-30;1;0
3085.888;5328;26.6400;1117874;247.833;-1;125;-29;1;0
3085.988;5328;26.6400;1117253;247.695;-2;124;-30;1;0
3086.088;5329;26.6450;1116276;247.478;-1;123;-28;1;0
3086.188;5330;26.6500;1114455;247.075;-2;124;-29;1;0
3086.288;5330;26.6500;1116747;247.583;-1;125;-31;1;0
3086.388;5331;26.6550;1116813;247.597;-2;124;-30;1;0
3086.488;5332;26.6600;1117072;247.655;-1;125;-30;1;0
3086.588;5332;26.6600;1115792;247.371;-1;125;-30;1;0
3086.688;5333;26.6650;1115448;247.295;0;124;-30;1;0
3086.788;5334;26.6700;1115690;247.348;-2;123;-29;1;0
3086.888;5334;26.6700;1116927;247.623;-2;125;-30;1;0
3086.988;5335;26.6750;1116326;247.489;-1;124;-29;1;0
3087.088;5336;26.6800;1116384;247.502;-2;125;-29;1;0
3087.188;5336;26.6800;1116905;247.618;-1;124;-29;1;0
3087.288;5337;26.6850;1116098;247.439;-1;124;-30;1;0
3087.388;5338;26.6900;1114983;247.192;-1;125;-29;1;0
3087.488;5338;26.6900;1115125;247.223;-1;124;-30;1;0
3087.588;5339;26.6950;1115523;247.311;0;124;-29;1;0
3087.688;5340;26.7000;1116192;247.460;-1;124;-29;1;0
3087.788;5340;26.7000;1115119;247.222;-1;124;-29;1;0
3087.888;5341;26.7050;1114394;247.061;-1;124;-31;1;0
3087.988;5342;26.7100;1113692;246.906;0;123;-30;1;0
3088.088;5342;26.7100;1113310;246.821;-2;125;-29;1;0
3088.188;5343;26.7150;1114474;247.079;-1;124;-30;1;0
3088.288;5344;26.7200;1114321;247.045;-1;124;-30;1;0
3088.388;5344;26.7200;1112977;246.747;-1;124;-30;1;0
3088.488;5345;26.7250;1112851;246.719;-1;124;-29;1;0
3088.588;5346;26.7300;1112589;246.661;-1;124;-29;1;0
3088.688;5346;26.7300;1113043;246.762;0;123;-29;1;0
3088.788;5347;26.7350;1112135;246.560;-1;124;-30;1;0
3088.888;5348;26.7400;1111846;246.496;-1;124;-30;1;0
3088.988;5348;26.7400;1110353;246.165;-1;124;-31;1;0
3089.088;5349;26.7450;1109490;245.974;-1;125;-30;1;0
3089.188;5350;26.7500;1109436;245.962;-1;124;-30;1;0
3089.288;5350;26.7500;1109152;245.899;-1;125;-30;1;0
3089.388;5351;26.7550;1109051;245.877;-1;124;-29;1;0
3089.488;5352;26.7600;1110581;246.216;-1;125;-30;1;0
3089.588;5352;26.7600;1109626;246.004;-1;124;-29;1;0
3089.688;5353;26.7650;1108570;245.770;0;124;-29;1;0
3089.788;5354;26.7700;1106808;245.379;-1;123;-30;1;0
3089.888;5354;26.7700;1107412;245.513;-1;124;-29;1;0
3089.988;5355;26.7750;1107486;245.530;0;124;-30;1;0
3090.088;5356;26.7800;1108419;245.736;-1;124;-30;1;0
3090.188;5356;26.7800;1107730;245.584;-1;124;-31;1;0
3090.288;5357;26.7850;1107722;245.582;-1;125;-29;1;0
3090.388;5358;26.7900;1106709;245.357;-1;124;-30;1;0
3090.488;5358;26.7900;1105730;245.140;-1;124;-30;1;0
3090.588;5359;26.7950;1108550;245.766;-1;124;-29;1;0
3090.688;5360;26.8000;1108184;245.684;-1;124;-30;1;0
3090.788;5360;26.8000;1106743;245.365;0;124;-30;1;0
3090.888;5361;26.8050;1106232;245.252;-2;125;-29;1;0
3090.988;5362;26.8100;1107495;245.532;0;124;-29;1;0
3091.088;5362;26.8100;1109000;245.865;-1;124;-29;1;0
3091.188;5363;26.8150;1108895;245.842;0;124;-29;1;0
3091.288;5364;26.8200;1109281;245.928;-1;125;-29;1;0
3091.388;5364;26.8200;1107198;245.466;-1;125;-30;1;0
3091.488;5365;26.8250;1106064;245.214;-1;124;-30;1;0
3091.588;5366;26.8300;1107944;245.631;-1;124;-29;1;0
3091.688;5366;26.8300;1109971;246.081;-1;124;-30;1;0
3091.788;5367;26.8350;1110291;246.152;-1;124;-29;1;0
3091.888;5368;26.8400;1110672;246.236;-1;123;-30;1;0
3091.988;5368;26.8400;1109517;245.980;0;124;-31;1;0
3092.088;5369;26.8450;1108917;245.847;-1;123;-29;1;0
3092.188;5370;26.8500;1109103;245.888;-2;124;-29;1;0
3092.288;5370;26.8500;1108755;245.811;-1;124;-29;1;0
3092.388;5371;26.8550;1108381;245.728;0;124;-30;1;0
3092.488;5372;26.8600;1108548;245.765;-1;125;-29;1;0
3092.588;5372;26.8600;1107731;245.584;-1;124;-29;1;0
3092.688;5373;26.8650;1107548;245.543;-1;124;-29;1;0
3092.788;5374;26.8700;1107404;245.511;-2;124;-29;1;0
3092.888;5374;26.8700;1110034;246.095;-1;124;-30;1;0
3092.988;5375;26.8750;1110634;246.228;-1;125;-29;1;0
3093.088;5376;26.8800;1109668;246.013;-2;124;-29;1;0
3093.188;5376;26.8800;1109627;246.004;-1;124;-30;1;0
3093.288;5377;26.8850;1108716;245.802;-1;124;-30;1;0
3093.388;5378;26.8900;1108837;245.829;-2;124;-29;1;0
3093.488;5378;26.8900;1109723;246.026;-1;124;-30;1;0
3093.588;5379;26.8950;1110113;246.112;0;124;-30;1;0
3093.688;5380;26.9000;1110054;246.099;0;124;-30;1;0
3093.788;5380;26.9000;1110872;246.280;0;125;-30;1;0
3093.888;5381;26.9050;1110058;246.100;-1;123;-30;1;0
3093.988;5382;26.9100;1109493;245.975;-1;124;-30;1;0
3094.088;5382;26.9100;1110459;246.189;-1;124;-30;1;0
3094.188;5383;26.9150;1110616;246.224;-1;123;-29;1;0
3094.288;5384;26.9200;1112114;246.556;-1;124;-29;1;0
3094.388;5384;26.9200;1113190;246.794;-2;124;-30;1;0
3094.488;5385;26.9250;1113453;246.853;-2;124;-30;1;0
3094.588;5386;26.9300;1113082;246.770;0;124;-30;1;0
3094.688;5386;26.9300;1113116;246.778;-2;125;-30;1;0
3094.788;5387;26.9350;1112589;246.661;-1;124;-30;1;0
3094.888;5388;26.9400;1113359;246.832;-1;123;-31;1;0
3094.988;5388;26.9400;1113602;246.886;-1;124;-30;1;0
3095.088;5389;26.9450;1112791;246.706;-1;124;-29;1;0
3095.188;5390;26.9500;1112636;246.671;-1;124;-31;1;0
3095.288;5390;26.9500;1115257;247.252;-1;124;-31;1;0
3095.388;5391;26.9550;1115495;247.305;-1;125;-29;1;0
3095.488;5392;26.9600;1114141;247.005;0;123;-30;1;0
3095.588;5392;26.9600;1115684;247.347;-1;124;-30;1;0
3095.688;5393;26.9650;1114939;247.182;-1;125;-30;1;0
3095.788;5394;26.9700;1114545;247.095;-1;124;-30;1;0
3095.888;5394;26.9700;1115710;247.353;-1;124;-30;1;0
3095.988;5395;26.9750;1115163;247.232;0;124;-29;1;0
3096.088;5396;26.9800;1115711;247.353;0;124;-29;1;0
3096.188;5396;26.9800;1115377;247.279;-1;123;-29;1;0
3096.288;5397;26.9850;1115038;247.204;0;124;-30;1;0
3096.388;5398;26.9900;1114683;247.125;-1;124;-29;1;0
3096.488;5398;26.9900;1118156;247.895;-1;125;-30;1;0
3096.588;5399;26.9950;1119246;248.137;-1;124;-30;1;0
3096.688;5400;27.0000;1118796;248.037;-1;123;-30;1;0
3096.788;5400;27.0000;1117264;247.697;-1;124;-29;1;0
3096.888;5401;27.0050;1117339;247.714;-1;124;-30;1;0
3096.988;5402;27.0100;1117021;247.644;-1;124;-29;1;0
3097.088;5402;27.0100;1117895;247.837;-1;124;-31;1;0
3097.188;5403;27.0150;1117856;247.829;-1;125;-30;1;0
3097.288;5404;27.0200;1117318;247.709;-1;124;-29;1;0
3097.388;5404;27.0200;1117175;247.678;-1;124;-29;1;0
3097.488;5405;27.0250;1117233;247.691;-1;124;-30;1;0
3097.588;5406;27.0300;1118139;247.891;-2;124;-29;1;0
3097.688;5406;27.0300;1118053;247.872;-1;125;-30;1;0
3097.788;5407;27.0350;1116930;247.623;-1;125;-31;1;0
3097.888;5408;27.0400;1117743;247.804;-1;125;-30;1;0
3097.988;5408;27.0400;1117392;247.726;-2;124;-30;1;0
3098.088;5409;27.0450;1116759;247.585;-1;125;-29;1;0
3098.188;5410;27.0500;1118287;247.924;-2;125;-30;1;0
3098.288;5410;27.0500;1117649;247.783;0;124;-30;1;0
3098.388;5411;27.0550;1117410;247.730;-1;124;-29;1;0
3098.488;5412;27.0600;1119111;248.107;-1;124;-29;1;0
3098.588;5412;27.0600;1119971;248.298;0;124;-29;1;0
3098.688;5413;27.0650;1118097;247.882;-1;123;-30;1;0
3098.788;5414;27.0700;1116799;247.594;-1;124;-31;1;0
3098.888;5414;27.0700;1118235;247.913;-1;124;-29;1;0
3098.988;5415;27.0750;1119451;248.182;-1;124;-30;1;0
3099.088;5416;27.0800;1119704;248.238;0;124;-30;1;0
3099.188;5416;27.0800;1119722;248.242;-1;124;-30;1;0
3099.288;5417;27.0850;1118072;247.877;-1;124;-31;1;0
3099.388;5418;27.0900;1117880;247.834;0;124;-29;1;0
3099.488;5418;27.0900;1120186;248.345;-1;124;-30;1;0
3099.588;5419;27.0950;1120242;248.358;-1;124;-30;1;0
3099.688;5420;27.1000;1119759;248.251;-1;124;-30;1;0
3099.788;5420;27.1000;1117582;247.768;-1;124;-30;1;0
3099.888;5421;27.1050;1117173;247.677;-1;125;-29;1;0
3099.988;5422;27.1100;1118797;248.037;-1;124;-30;1;0
3100.088;5422;27.1100;1119757;248.250;-2;124;-29;1;0
3100.188;5423;27.1150;1118582;247.990;0;124;-29;1;0
3100.288;5424;27.1200;1118732;248.023;-1;124;-30;1;0
3100.388;5424;27.1200;1120395;248.392;-1;123;-30;1;0
3100.488;5425;27.1250;1119415;248.174;-1;124;-30;1;0
3100.588;5426;27.1300;1118412;247.952;-2;124;-30;1;0
3100.688;5426;27.1300;1117556;247.762;-1;125;-30;1;0
3100.788;5427;27.1350;1119599;248.215;-1;124;-30;1;0
3100.888;5428;27.1400;1119192;248.125;-1;124;-31;1;0
3100.988;5428;27.1400;1118288;247.924;-1;124;-30;1;0
3101.088;5429;27.1450;1118252;247.916;-1;124;-30;1;0
3101.188;5430;27.1500;1118855;248.050;0;124;-30;1;0
3101.288;5430;27.1500;1118955;248.072;-1;124;-30;1;0
3101.388;5431;27.1550;1120712;248.462;-1;124;-30;1;0
3101.488;5432;27.1600;1120890;248.501;-1;125;-30;1;0
3101.588;5432;27.1600;1121010;248.528;0;124;-30;1;0
3101.688;5433;27.1650;1121217;248.574;-1;124;-30;1;0
3101.788;5434;27.1700;1119631;248.222;-1;124;-29;1;0
3101.888;5434;27.1700;1119482;248.189;-1;124;-30;1;0
3101.988;5435;27.1750;1120320;248.375;-1;124;-30;1;0
3102.088;5436;27.1800;1120691;248.457;-1;124;-29;1;0
3102.188;5436;27.1800;1120806;248.483;-1;124;-29;1;0
3102.288;5437;27.1850;1119776;248.254;-1;125;-30;1;0
3102.388;5438;27.1900;1120509;248.417;0;124;-29;1;0
3102.488;5438;27.1900;1121559;248.650;-1;124;-30;1;0
3102.588;5439;27.1950;1121484;248.633;-1;124;-30;1;0
3102.688;5440;27.2000;1120091;248.324;-1;124;-30;1;0
3102.788;5440;27.2000;1121036;248.534;-1;123;-30;1;0
3102.888;5441;27.2050;1121684;248.677;-1;124;-29;1;0
3102.988;5442;27.2100;1120571;248.431;-1;124;-29;1;0
3103.088;5442;27.2100;1120784;248.478;-1;124;-30;1;0
3103.188;5443;27.2150;1121016;248.529;-1;125;-30;1;0
3103.288;5444;27.2200;1121248;248.581;-2;125;-29;1;0
3103.388;5444;27.2200;1121203;248.571;-1;124;-29;1;0
3103.488;5445;27.2250;1120195;248.347;-1;124;-30;1;0
3103.588;5446;27.2300;1120118;248.330;-1;124;-29;1;0
3103.688;5446;27.2300;1119610;248.218;-1;125;-29;1;0
3103.788;5447;27.2350;1118949;248.071;-1;123;-30;1;0
3103.888;5448;27.2400;1120710;248.461;-2;125;-29;1;0
3103.988;5448;27.2400;1120236;248.356;-1;124;-29;1;0
3104.088;5449;27.2450;1120887;248.501;-1;124;-29;1;0
3104.188;5450;27.2500;1119822;248.265;-1;124;-30;1;0
3104.288;5450;27.2500;1119617;248.219;-1;124;-30;1;0
3104.388;5451;27.2550;1120789;248.479;-2;125;-29;1;0
3104.488;5452;27.2600;1121805;248.704;-1;124;-30;1;0
3104.588;5452;27.2600;1120902;248.504;-1;125;-30;1;0
3104.688;5453;27.2650;1119189;248.124;-1;124;-29;1;0
3104.788;5454;27.2700;1119624;248.221;-1;124;-30;1;0
3104.888;5454;27.2700;1119299;248.149;-1;124;-29;1;0
3104.988;5455;27.2750;1119775;248.254;-1;124;-30;1;0
3105.088;5456;27.2800;1120466;248.407;-1;124;-29;1;0
3105.188;5456;27.2800;1121048;248.536;-1;124;-30;1;0
3105.288;5457;27.2850;1119842;248.269;-1;124;-29;1;0
3105.388;5458;27.2900;1117722;247.799;-1;124;-30;1;0
3105.488;5458;27.2900;1118060;247.874;-2;125;-29;1;0
3105.588;5459;27.2950;1119219;248.131;-1;124;-29;1;0
3105.688;5460;27.3000;1119034;248.090;-1;124;-30;1;0
3105.788;5460;27.3000;1117945;247.848;-1;125;-30;1;0
3105.888;5461;27.3050;1116816;247.598;-1;124;-29;1;0
3105.988;5462;27.3100;1116552;247.540;-1;124;-29;1;0
3106.088;5462;27.3100;1116074;247.434;-1;124;-30;1;0
3106.188;5463;27.3150;1115403;247.285;-1;125;-31;1;0
3106.288;5464;27.3200;1115720;247.355;-1;124;-30;1;0
3106.388;5464;27.3200;1116368;247.499;-1;125;-29;1;0
3106.488;5465;27.3250;1114456;247.075;0;124;-30;1;0
3106.588;5466;27.3300;1114106;246.997;0;123;-30;1;0
3106.688;5466;27.3300;1114954;247.185;-1;125;-30;1;0
3106.788;5467;27.3350;1113759;246.920;-1;124;-30;1;0
3106.888;5468;27.3400;1113020;246.757;0;124;-29;1;0
3106.988;5468;27.3400;1112397;246.618;-1;125;-30;1;0
3107.088;5469;27.3450;1112860;246.721;0;124;-29;1;0
3107.188;5470;27.3500;1111232;246.360;0;124;-29;1;0
3107.288;5470;27.3500;1111298;246.375;-1;125;-29;1;0
3107.388;5471;27.3550;1111814;246.489;-2;125;-30;1;0
3107.488;5472;27.3600;1112039;246.539;-1;124;-29;1;0
3107.588;5472;27.3600;1110914;246.290;-1;124;-29;1;0
3107.688;5473;27.3650;1110705;246.243;-1;124;-29;1;0
3107.788;5474;27.3700;1109788;246.040;-1;124;-29;1;0
3107.888;5474;27.3700;1110739;246.251;0;125;-30;1;0
3107.988;5475;27.3750;1109853;246.054;-1;125;-29;1;0
3108.088;5476;27.3800;1110090;246.107;-1;124;-30;1;0
3108.188;5476;27.3800;1109034;245.873;-1;124;-30;1;0
3108.288;5477;27.3850;1108827;245.827;-1;124;-30;1;0
3108.388;5478;27.3900;1108911;245.846;-1;124;-29;1;0
3108.488;5478;27.3900;1110439;246.184;-1;124;-30;1;0
3108.588;5479;27.3950;1111043;246.318;-1;124;-30;1;0
3108.688;5480;27.4000;1112870;246.723;-1;124;-29;1;0
3108.788;5480;27.4000;1112942;246.739;-1;125;-30;1;0
3108.888;5481;27.4050;1110716;246.246;-1;124;-30;1;0
3108.988;5482;27.4100;1110135;246.117;-1;125;-30;1;0
3109.088;5482;27.4100;1111473;246.414;-1;124;-30;1;0
3109.188;5483;27.4150;1110961;246.300;-1;124;-29;1;0
3109.288;5484;27.4200;1112421;246.624;-1;124;-30;1;0
3109.388;5484;27.4200;1111568;246.435;-1;124;-30;1;0
3109.488;5485;27.4250;1111305;246.376;-1;124;-29;1;0
3109.588;5486;27.4300;1111893;246.507;0;124;-31;1;0
3109.688;5486;27.4300;1112033;246.538;-1;124;-30;1;0
3109.788;5487;27.4350;1112414;246.622;-1;124;-29;1;0
3109.888;5488;27.4400;1113196;246.796;-1;125;-30;1;0
3109.988;5488;27.4400;1112126;246.558;0;124;-30;1;0
3110.088;5489;27.4450;1114030;246.980;-1;123;-29;1;0
3110.188;5490;27.4500;1114513;247.088;-1;124;-30;1;0
3110.288;5490;27.4500;1112114;246.556;-1;124;-30;1;0
3110.388;5491;27.4550;1113185;246.793;-1;125;-29;1;0
3110.488;5492;27.4600;1113589;246.883;-1;124;-30;1;0
3110.588;5492;27.4600;1113853;246.941;-1;124;-30;1;0
3110.688;5493;27.4650;1113205;246.798;-1;124;-30;1;0
3110.788;5494;27.4700;1114475;247.079;-1;124;-30;1;0
3110.888;5494;27.4700;1113727;246.913;-1;124;-30;1;0
3110.988;5495;27.4750;1114288;247.038;-1;124;-30;1;0
3111.088;5496;27.4800;1114648;247.117;-1;124;-31;1;0
3111.188;5496;27.4800;1113357;246.831;-1;124;-29;1;0
3111.288;5497;27.4850;1113014;246.755;-1;124;-32;1;0
3111.388;5498;27.4900;1114022;246.979;-1;123;-30;1;0
3111.488;5498;27.4900;1114052;246.985;0;123;-29;1;0
3111.588;5499;27.4950;1114094;246.995;-1;124;-29;1;0
3111.688;5500;27.5000;1116064;247.431;-1;125;-30;1;0
3111.788;5500;27.5000;1115354;247.274;-1;124;-29;1;0
3111.888;5501;27.5050;1116171;247.455;0;123;-31;1;0
3111.988;5502;27.5100;1115592;247.327;-2;124;-29;1;0
3112.088;5502;27.5100;1116111;247.442;-1;124;-30;1;0
3112.188;5503;27.5150;1116204;247.462;-1;125;-29;1;0
3112.288;5504;27.5200;1117011;247.641;-1;124;-30;1;0
3112.388;5504;27.5200;1117956;247.851;-1;124;-30;1;0
3112.488;5505;27.5250;1118470;247.965;-1;124;-30;1;0
3112.588;5506;27.5300;1118493;247.970;-1;125;-30;1;0
3112.688;5506;27.5300;1117731;247.801;-1;124;-30;1;0
3112.788;5507;27.5350;1118464;247.963;0;124;-30;1;0
3112.888;5508;27.5400;1118659;248.007;-1;124;-30;1;0
3112.988;5508;27.5400;1118516;247.975;0;124;-31;1;0
3113.088;5509;27.5450;1118565;247.986;-1;124;-30;1;0
3113.188;5510;27.5500;1117512;247.752;-1;124;-29;1;0
3113.288;5510;27.5500;1119090;248.102;0;124;-30;1;0
3113.388;5511;27.5550;1119975;248.298;-1;124;-30;1;0
3113.488;5512;27.5600;1119415;248.174;-2;124;-30;1;0
3113.588;5512;27.5600;1120198;248.348;0;124;-30;1;0
3113.688;5513;27.5650;1121035;248.533;0;123;-30;1;0
3113.788;5514;27.5700;1120512;248.418;-1;124;-29;1;0
3113.888;5514;27.5700;1121288;248.590;-2;124;-29;1;0
3113.988;5515;27.5750;1121430;248.621;-1;124;-30;1;0
3114.088;5516;27.5800;1120874;248.498;0;123;-30;1;0
3114.188;5516;27.5800;1120022;248.309;-1;124;-31;1;0
3114.288;5517;27.5850;1119574;248.210;-2;123;-31;1;0
3114.388;5518;27.5900;1119219;248.131;-1;124;-29;1;0
3114.488;5518;27.5900;1120331;248.377;-1;124;-30;1;0
3114.588;5519;27.5950;1121385;248.611;-1;124;-30;1;0
3114.688;5520;27.6000;1122448;248.847;0;124;-29;1;0
3114.788;5520;27.6000;1122428;248.842;-1;124;-30;1;0
3114.888;5521;27.6050;1120907;248.505;-1;124;-30;1;0
3114.988;5522;27.6100;1119680;248.233;-1;124;-29;1;0
3115.088;5522;27.6100;1120909;248.506;-1;124;-30;1;0
3115.188;5523;27.6150;1122468;248.851;-1;123;-29;1;0
3115.288;5524;27.6200;1121705;248.682;0;124;-30;1;0
3115.388;5524;27.6200;1120983;248.522;-1;124;-30;1;0
3115.488;5525;27.6250;1122420;248.841;-1;124;-30;1;0
3115.588;5526;27.6300;1121807;248.705;-1;124;-30;1;0
3115.688;5526;27.6300;1121665;248.673;-1;124;-30;1;0
3115.788;5527;27.6350;1122414;248.839;0;123;-31;1;0
3115.888;5528;27.6400;1123131;248.998;-2;125;-29;1;0
3115.988;5528;27.6400;1123707;249.126;-1;124;-30;1;0
3116.088;5529;27.6450;1123858;249.159;-1;125;-30;1;0
3116.188;5530;27.6500;1123094;248.990;-1;123;-29;1;0
3116.288;5530;27.6500;1122176;248.786;-1;124;-30;1;0
3116.388;5531;27.6550;1121133;248.555;-1;124;-30;1;0
3116.488;5532;27.6600;1122659;248.894;-1;124;-30;1;0
3116.588;5532;27.6600;1122431;248.843;-1;125;-29;1;0
3116.688;5533;27.6650;1120781;248.477;-1;124;-30;1;0
3116.788;5534;27.6700;1120709;248.461;0;125;-29;1;0
3116.888;5534;27.6700;1122222;248.797;-1;124;-31;1;0
3116.988;5535;27.6750;1121737;248.689;-2;125;-30;1;0
3117.088;5536;27.6800;1121581;248.655;0;125;-30;1;0
3117.188;5536;27.6800;1122263;248.806;-2;125;-29;1;0
3117.288;5537;27.6850;1120790;248.479;0;124;-31;1;0
3117.388;5538;27.6900;1121524;248.642;-2;124;-30;1;0
3117.488;5538;27.6900;1122273;248.808;-1;124;-30;1;0
3117.588;5539;27.6950;1123649;249.113;-1;124;-29;1;0
3117.688;5540;27.7000;1122994;248.968;-1;124;-30;1;0
3117.788;5540;27.7000;1123097;248.991;-1;124;-29;1;0
3117.888;5541;27.7050;1122478;248.853;-1;124;-30;1;0
3117.988;5542;27.7100;1121664;248.673;-2;124;-30;1;0
3118.088;5542;27.7100;1120232;248.355;-1;123;-30;1;0
3118.188;5543;27.7150;1121898;248.725;-2;124;-30;1;0
3118.288;5544;27.7200;1122300;248.814;-1;124;-30;1;0
3118.388;5544;27.7200;1123431;249.065;-1;124;-30;1;0
3118.488;5545;27.7250;1123229;249.020;-1;124;-30;1;0
3118.588;5546;27.7300;1122137;248.778;0;124;-30;1;0
3118.688;5546;27.7300;1122634;248.888;-1;124;-30;1;0
3118.788;5547;27.7350;1122121;248.774;-1;124;-30;1;0
3118.888;5548;27.7400;1122496;248.857;-1;125;-30;1;0
3118.988;5548;27.7400;1122436;248.844;-1;123;-30;1;0
3119.088;5549;27.7450;1120147;248.337;-2;124;-29;1;0
3119.188;5550;27.7500;1118949;248.071;-1;124;-30;1;0
3119.288;5550;27.7500;1119863;248.274;-1;124;-30;1;0
3119.388;5551;27.7550;1119036;248.090;-1;124;-29;1;0
3119.488;5552;27.7600;1121508;248.638;-1;124;-30;1;0
3119.588;5552;27.7600;1121696;248.680;-1;124;-30;1;0
3119.688;5553;27.7650;1120711;248.462;-1;125;-29;1;0
3119.788;5554;27.7700;1121825;248.709;-1;124;-30;1;0
3119.888;5554;27.7700;1120541;248.424;-1;125;-30;1;0
3119.988;5555;27.7750;1120910;248.506;0;124;-30;1;0
3120.088;5556;27.7800;1122122;248.774;-1;124;-30;1;0
3120.188;5556;27.7800;1121979;248.743;-1;124;-30;1;0
3120.288;5557;27.7850;1121343;248.602;-1;124;-30;1;0
3120.388;5558;27.7900;1121476;248.631;-1;123;-30;1;0
3120.488;5558;27.7900;1119948;248.292;-1;124;-30;1;0
3120.588;5559;27.7950;1121572;248.653;-1;124;-31;1;0
3120.688;5560;27.8000;1121142;248.557;-1;124;-30;1;0
3120.788;5560;27.8000;1119981;248.300;-1;125;-30;1;0
3120.888;5561;27.8050;1120517;248.419;-1;124;-29;1;0
3120.988;5562;27.8100;1120434;248.400;-1;124;-31;1;0
3121.088;5562;27.8100;1120636;248.445;-1;124;-29;1;0
3121.188;5563;27.8150;1122283;248.810;-1;125;-30;1;0
3121.288;5564;27.8200;1121249;248.581;-1;125;-30;1;0
3121.388;5564;27.8200;1119973;248.298;-1;124;-30;1;0
3121.488;5565;27.8250;1119074;248.099;-1;124;-31;1;0
3121.588;5566;27.8300;1118846;248.048;0;124;-30;1;0
3121.688;5566;27.8300;1119573;248.209;-1;124;-29;1;0
3121.788;5567;27.8350;1119843;248.269;-1;124;-31;1;0
3121.888;5568;27.8400;1120901;248.504;-1;124;-30;1;0
3121.988;5568;27.8400;1120203;248.349;-2;124;-29;1;0
3122.088;5569;27.8450;1118888;248.057;-1;123;-30;1;0
3122.188;5570;27.8500;1118563;247.985;-1;124;-29;1;0
3122.288;5570;27.8500;1119962;248.296;-1;124;-30;1;0
3122.388;5571;27.8550;1119735;248.245;0;124;-30;1;0
3122.488;5572;27.8600;1120455;248.405;-1;124;-30;1;0
3122.588;5572;27.8600;1121139;248.557;-1;124;-29;1;0
3122.688;5573;27.8650;1119073;248.098;-1;124;-29;1;0
3122.788;5574;27.8700;1118470;247.965;-1;124;-30;1;0
3122.888;5574;27.8700;1119736;248.245;-1;124;-30;1;0
3122.988;5575;27.8750;1119686;248.234;-1;124;-29;1;0
3123.088;5576;27.8800;1119487;248.190;-1;124;-29;1;0
3123.188;5576;27.8800;1120743;248.469;-1;124;-29;1;0
3123.288;5577;27.8850;1121381;248.610;-1;125;-30;1;0
3123.388;5578;27.8900;1120158;248.339;-1;125;-30;1;0
3123.488;5578;27.8900;1119065;248.097;-1;125;-30;1;0
3123.588;5579;27.8950;1120006;248.305;-2;125;-30;1;0
3123.688;5580;27.9000;1119921;248.286;0;124;-29;1;0
3123.788;5580;27.9000;1119476;248.188;-1;124;-30;1;0
3123.888;5581;27.9050;1118371;247.943;-1;125;-31;1;0
3123.988;5582;27.9100;1119249;248.138;0;124;-30;1;0
3124.088;5582;27.9100;1119075;248.099;-1;124;-29;1;0
3124.188;5583;27.9150;1118150;247.894;-1;124;-30;1;0
3124.288;5584;27.9200;1119794;248.258;-1;124;-30;1;0
3124.388;5584;27.9200;1120167;248.341;-1;125;-29;1;0
3124.488;5585;27.9250;1118913;248.063;-1;124;-29;1;0
3124.588;5586;27.9300;1118206;247.906;0;124;-30;1;0
3124.688;5586;27.9300;1118804;248.039;-2;125;-30;1;0
3124.788;5587;27.9350;1119384;248.167;-1;124;-30;1;0
3124.888;5588;27.9400;1120627;248.443;-1;124;-30;1;0
3124.988;5588;27.9400;1119422;248.176;-1;124;-30;1;0
3125.088;5589;27.9450;1117767;247.809;0;125;-30;1;0
3125.188;5590;27.9500;1118303;247.928;-1;124;-31;1;0
3125.288;5590;27.9500;1119140;248.113;-2;125;-29;1;0
3125.388;5591;27.9550;1118628;248.000;-1;124;-30;1;0
3125.488;5592;27.9600;1118321;247.932;0;124;-30;1;0
3125.588;5592;27.9600;1118488;247.969;-1;125;-30;1;0
3125.688;5593;27.9650;1120154;248.338;0;125;-30;1;0
3125.788;5594;27.9700;1119370;248.164;-1;124;-29;1;0
3125.888;5594;27.9700;1119801;248.260;-1;125;-30;1;0
3125.988;5595;27.9750;1119764;248.252;0;124;-30;1;0
3126.088;5596;27.9800;1120123;248.331;-1;124;-29;1;0
3126.188;5596;27.9800;1119096;248.104;-1;123;-30;1;0
3126.288;5597;27.9850;1116786;247.591;0;125;-30;1;0
3126.388;5598;27.9900;1116734;247.580;-2;124;-30;1;0
3126.488;5598;27.9900;1118505;247.973;-1;125;-30;1;0
3126.588;5599;27.9950;1118598;247.993;-1;124;-30;1;0
3126.688;5600;28.0000;1118503;247.972;-1;124;-30;1;0
3126.788;5600;28.0000;1118158;247.896;-2;124;-30;1;0
3126.888;5601;28.0050;1117599;247.772;-1;124;-30;1;0
3126.988;5602;28.0100;1118528;247.978;-2;124;-29;1;0
3127.088;5602;28.0100;1118549;247.982;-1;125;-31;1;0
3127.188;5603;28.0150;1119181;248.122;-1;124;-30;1;0
3127.288;5604;28.0200;1119243;248.136;-1;125;-29;1;0
3127.388;5604;28.0200;1118306;247.928;-1;125;-30;1;0
3127.488;5605;28.0250;1117907;247.840;-1;124;-30;1;0
3127.588;5606;28.0300;1117502;247.750;-2;125;-30;1;0
3127.688;5606;28.0300;1118517;247.975;-1;124;-30;1;0
3127.788;5607;28.0350;1118483;247.968;-1;124;-31;1;0
3127.888;5608;28.0400;1117290;247.703;-1;125;-30;1;0
3127.988;5608;28.0400;1117440;247.736;-2;124;-30;1;0
