Repository: tm-mech/diy-tensile-tester

# Desktop Tensile Testing Machine

A custom-built desktop tensile testing machine for characterizing 3D-printed polymer specimens according to ISO 527. Designed and built from scratch — mechanical assembly, electronics, firmware (Arduino/C++), and data acquisition & analysis software (Python).

> Personal engineering project bridging mechanical testing, embedded systems, and data analysis.
---

## Key Results

Three FDM-printed materials tested (ISO 527-2 Type 1BA dogbone, 5 mm/min, n = 3 each):

| Material | UTS [MPa] | E-Modulus [GPa] | Elongation |
|---|---|---|---|
| **PETG** (eSUN) | 34.8 ± 0.1 | 1.63 ± 0.10 | 77.1 ± 8.7% |
| **PLA** (eSUN) | 47.4 ± 1.1 | 2.68 ± 0.46 | 12–103%\* |

File: data/PETG/PETG_522_001.CSV (part 12 of 15)
time_s;steps;displacement_mm;force_raw;force_N;accel_x;accel_y;accel_z;endstop;step_loss
1250.656;5736;28.6800;695201;154.126;-1;124;-30;1;0
1250.756;5736;28.6800;694658;154.006;-2;125;-29;1;0
1250.856;5737;28.6850;694489;153.968;-2;124;-29;1;0
1250.956;5738;28.6900;693180;153.678;-2;124;-29;1;0
1251.056;5738;28.6900;694135;153.890;-2;123;-30;1;0
1251.156;5739;28.6950;694480;153.966;-1;125;-29;1;0
1251.256;5740;28.7000;695457;154.183;-1;124;-29;1;0
1251.356;5740;28.7000;694418;153.952;-1;124;-28;1;0
1251.456;5741;28.7050;694379;153.944;-1;124;-30;1;0
1251.556;5742;28.7100;694117;153.886;-2;124;-28;1;0
1251.656;5742;28.7100;695402;154.171;-2;125;-30;1;0
1251.756;5743;28.7150;694779;154.033;-2;124;-29;1;0
1251.856;5744;28.7200;695400;154.170;-2;125;-29;1;0
1251.956;5744;28.7200;696660;154.450;-2;124;-28;1;0
1252.056;5745;28.7250;696380;154.387;-1;124;-29;1;0
1252.156;5746;28.7300;695342;154.157;-2;125;-29;1;0
1252.256;5746;28.7300;695415;154.174;-1;123;-29;1;0
1252.356;5747;28.7350;695902;154.281;-2;124;-30;1;0
1252.456;5748;28.7400;695618;154.219;-1;124;-28;1;0
1252.556;5748;28.7400;696021;154.308;-2;125;-29;1;0
1252.656;5749;28.7450;694026;153.866;-1;124;-30;1;0
1252.756;5750;28.7500;694272;153.920;-1;124;-29;1;0
1252.856;5750;28.7500;695785;154.256;-2;125;-29;1;0
1252.956;5751;28.7550;696271;154.363;-1;124;-28;1;0
1253.056;5752;28.7600;696700;154.458;-1;124;-28;1;0
1253.156;5752;28.7600;695555;154.205;-2;124;-28;1;0
1253.256;5753;28.7650;695914;154.284;-1;125;-29;1;0
1253.356;5754;28.7700;695841;154.268;-2;124;-29;1;0
1253.456;5754;28.7700;695590;154.212;-2;123;-29;1;0
1253.556;5755;28.7750;695454;154.182;-2;125;-29;1;0
1253.656;5756;28.7800;696163;154.339;-1;125;-29;1;0
1253.756;5756;28.7800;694938;154.068;-1;124;-28;1;0
1253.856;5757;28.7850;694130;153.889;-1;123;-29;1;0
1253.956;5758;28.7900;694930;154.066;-1;125;-28;1;0
1254.056;5758;28.7900;695386;154.167;-1;124;-29;1;0
1254.156;5759;28.7950;694992;154.080;0;124;-29;1;0
1254.256;5760;28.8000;694177;153.899;-2;124;-28;1;0
1254.356;5760;28.8000;693891;153.836;-1;124;-28;1;0
1254.456;5761;28.8050;693886;153.835;-1;125;-30;1;0
1254.556;5762;28.8100;694457;153.961;-3;124;-29;1;0
1254.656;5762;28.8100;694605;153.994;-1;123;-30;1;0
1254.756;5763;28.8150;695759;154.250;-2;125;-30;1;0
1254.856;5764;28.8200;694966;154.074;-3;125;-29;1;0
1254.956;5764;28.8200;694145;153.892;-1;125;-30;1;0
1255.056;5765;28.8250;693377;153.722;-2;124;-29;1;0
1255.156;5766;28.8300;693367;153.719;-2;124;-28;1;0
1255.256;5766;28.8300;693722;153.798;-2;124;-29;1;0
1255.356;5767;28.8350;693062;153.652;-2;124;-29;1;0
1255.456;5768;28.8400;694656;154.005;-1;124;-29;1;0
1255.556;5768;28.8400;693738;153.802;-2;124;-28;1;0
1255.656;5769;28.8450;693851;153.827;-2;125;-29;1;0
1255.756;5770;28.8500;693886;153.835;-1;125;-29;1;0
1255.856;5770;28.8500;693695;153.792;-2;122;-29;1;0
1255.956;5771;28.8550;693795;153.814;-1;124;-29;1;0
1256.056;5772;28.8600;693877;153.833;-1;125;-28;1;0
1256.156;5772;28.8600;693694;153.792;-2;123;-28;1;0
1256.256;5773;28.8650;692165;153.453;-3;125;-29;1;0
1256.356;5774;28.8700;691309;153.263;-2;124;-28;1;0
1256.456;5774;28.8700;690776;153.145;-2;123;-29;1;0
1256.556;5775;28.8750;690897;153.172;-1;125;-30;1;0
1256.656;5776;28.8800;692794;153.592;-2;125;-28;1;0
1256.756;5776;28.8800;693447;153.737;-1;123;-29;1;0
1256.856;5777;28.8850;692477;153.522;-2;123;-29;1;0
1256.956;5778;28.8900;692254;153.473;-2;124;-30;1;0
1257.056;5778;28.8900;691848;153.383;-3;123;-29;1;0
1257.156;5779;28.8950;691109;153.219;-1;123;-29;1;0
1257.256;5780;28.9000;692501;153.527;-1;125;-29;1;0
1257.356;5780;28.9000;691720;153.354;-1;124;-29;1;0
1257.456;5781;28.9050;691252;153.251;-2;125;-29;1;0
1257.556;5782;28.9100;690577;153.101;-1;125;-29;1;0
1257.656;5782;28.9100;691188;153.236;-2;124;-29;1;0
1257.756;5783;28.9150;690952;153.184;-1;125;-30;1;0
1257.856;5784;28.9200;691920;153.399;-1;124;-28;1;0
1257.956;5784;28.9200;690993;153.193;-2;125;-29;1;0
1258.056;5785;28.9250;689880;152.946;-2;123;-28;1;0
1258.156;5786;28.9300;689221;152.800;-3;125;-29;1;0
1258.256;5786;28.9300;690590;153.104;-2;124;-29;1;0
1258.356;5787;28.9350;691593;153.326;-2;124;-29;1;0
1258.456;5788;28.9400;692327;153.489;-1;124;-29;1;0
1258.556;5788;28.9400;691081;153.213;-1;125;-29;1;0
1258.656;5789;28.9450;691081;153.213;-1;124;-29;1;0
1258.756;5790;28.9500;691829;153.378;-1;123;-29;1;0
1258.856;5790;28.9500;691074;153.211;-2;126;-29;1;0
1258.956;5791;28.9550;692496;153.526;-2;125;-29;1;0
1259.056;5792;28.9600;694336;153.934;0;124;-29;1;0
1259.156;5792;28.9600;692714;153.575;-1;124;-29;1;0
1259.256;5793;28.9650;691409;153.285;-1;125;-30;1;0
1259.356;5794;28.9700;692738;153.580;-3;124;-28;1;0
1259.456;5794;28.9700;693053;153.650;-2;126;-29;1;0
1259.556;5795;28.9750;693767;153.808;-2;125;-29;1;0
1259.656;5796;28.9800;693909;153.840;-2;123;-29;1;0
1259.756;5796;28.9800;693378;153.722;-1;123;-29;1;0
1259.856;5797;28.9850;693169;153.676;-2;126;-29;1;0
1259.956;5798;28.9900;691923;153.399;-2;124;-29;1;0
1260.056;5798;28.9900;693547;153.759;-1;123;-29;1;0
1260.156;5799;28.9950;693714;153.796;-1;126;-27;1;0
1260.256;5800;29.0000;692471;153.521;-1;124;-29;1;0
1260.356;5800;29.0000;692838;153.602;-1;124;-30;1;0
1260.456;5801;29.0050;692415;153.508;-2;124;-29;1;0
1260.556;5802;29.0100;692344;153.493;-2;123;-29;1;0
1260.656;5802;29.0100;692240;153.470;-1;125;-29;1;0
1260.756;5803;29.0150;692858;153.607;-1;124;-28;1;0
1260.856;5804;29.0200;693031;153.645;-2;124;-29;1;0
1260.956;5804;29.0200;691140;153.226;-2;124;-29;1;0
1261.056;5805;29.0250;691878;153.389;-1;125;-28;1;0
1261.156;5806;29.0300;693066;153.653;-2;125;-29;1;0
1261.256;5806;29.0300;692628;153.556;-1;124;-29;1;0
1261.356;5807;29.0350;692040;153.425;-1;124;-29;1;0
1261.456;5808;29.0400;692510;153.529;-2;123;-28;1;0
1261.556;5808;29.0400;692026;153.422;-2;123;-30;1;0
1261.656;5809;29.0450;691528;153.312;-2;124;-29;1;0
1261.756;5810;29.0500;691063;153.209;-1;124;-29;1;0
1261.856;5810;29.0500;690885;153.169;-2;124;-29;1;0
1261.956;5811;29.0550;691896;153.393;-1;124;-29;1;0
1262.056;5812;29.0600;692930;153.623;-1;124;-29;1;0
1262.156;5812;29.0600;691498;153.305;-1;124;-28;1;0
1262.256;5813;29.0650;690641;153.115;-2;125;-29;1;0
1262.356;5814;29.0700;691092;153.215;-2;124;-29;1;0
1262.456;5814;29.0700;691338;153.270;-1;124;-28;1;0
1262.556;5815;29.0750;690836;153.158;-2;125;-29;1;0
1262.656;5816;29.0800;690409;153.064;-2;124;-29;1;0
1262.756;5816;29.0800;689284;152.814;-2;124;-29;1;0
1262.856;5817;29.0850;689626;152.890;-1;124;-29;1;0
1262.956;5818;29.0900;688728;152.691;-2;124;-29;1;0
1263.056;5818;29.0900;689257;152.808;-2;125;-29;1;0
1263.156;5819;29.0950;688956;152.742;-2;124;-29;1;0
1263.256;5820;29.1000;689159;152.787;-2;124;-29;1;0
1263.356;5820;29.1000;689330;152.824;-1;125;-28;1;0
1263.456;5821;29.1050;686487;152.194;0;123;-29;1;0
1263.556;5822;29.1100;686442;152.184;-2;125;-29;1;0
1263.656;5822;29.1100;687085;152.327;-2;125;-29;1;0
1263.756;5823;29.1150;686660;152.233;-2;123;-29;1;0
1263.856;5824;29.1200;687523;152.424;-1;124;-29;1;0
1263.956;5824;29.1200;686532;152.204;-2;125;-29;1;0
1264.056;5825;29.1250;686512;152.200;-1;123;-28;1;0
1264.156;5826;29.1300;686571;152.213;-2;125;-29;1;0
1264.256;5826;29.1300;687131;152.337;-1;125;-30;1;0
1264.356;5827;29.1350;687718;152.467;-1;124;-29;1;0
1264.456;5828;29.1400;687024;152.313;-2;125;-28;1;0
1264.556;5828;29.1400;685719;152.024;-1;124;-28;1;0
1264.656;5829;29.1450;684461;151.745;-2;124;-29;1;0
1264.756;5830;29.1500;683864;151.613;-2;126;-29;1;0
1264.856;5830;29.1500;683778;151.594;-2;124;-28;1;0
1264.956;5831;29.1550;683742;151.586;-2;124;-29;1;0
1265.056;5832;29.1600;684359;151.722;-1;125;-29;1;0
1265.156;5832;29.1600;684721;151.803;-2;123;-29;1;0
1265.256;5833;29.1650;683703;151.577;-1;125;-29;1;0
1265.356;5834;29.1700;683263;151.479;-1;123;-30;1;0
1265.456;5834;29.1700;682197;151.243;-1;124;-29;1;0
1265.556;5835;29.1750;680825;150.939;-1;124;-29;1;0
1265.656;5836;29.1800;680692;150.909;-2;123;-29;1;0
1265.756;5836;29.1800;679552;150.657;-1;125;-29;1;0
1265.856;5837;29.1850;679120;150.561;-2;125;-29;1;0
1265.956;5838;29.1900;678989;150.532;-1;124;-29;1;0
1266.056;5838;29.1900;678553;150.435;-2;124;-29;1;0
1266.156;5839;29.1950;677104;150.114;-1;125;-29;1;0
1266.256;5840;29.2000;678830;150.497;-2;124;-29;1;0
1266.356;5840;29.2000;678641;150.455;0;124;-29;1;0
1266.456;5841;29.2050;677649;150.235;-2;125;-30;1;0
1266.556;5842;29.2100;676168;149.906;-2;125;-29;1;0
1266.656;5842;29.2100;676374;149.952;-1;125;-29;1;0
1266.756;5843;29.2150;676167;149.906;-1;124;-30;1;0
1266.856;5844;29.2200;676733;150.032;-2;124;-29;1;0
1266.956;5844;29.2200;675713;149.806;-2;124;-29;1;0
1267.056;5845;29.2250;676687;150.022;-2;124;-29;1;0
1267.156;5846;29.2300;677205;150.136;-1;124;-30;1;0
1267.256;5846;29.2300;676607;150.004;-1;124;-29;1;0
1267.356;5847;29.2350;676084;149.888;-2;124;-30;1;0
1267.456;5848;29.2400;675298;149.714;-2;124;-29;1;0
1267.556;5848;29.2400;676109;149.893;-1;124;-29;1;0
1267.656;5849;29.2450;673721;149.364;-1;124;-29;1;0
1267.756;5850;29.2500;672714;149.141;-2;123;-29;1;0
1267.856;5850;29.2500;674122;149.453;-1;124;-29;1;0
1267.956;5851;29.2550;675075;149.664;-2;123;-29;1;0
1268.056;5852;29.2600;673682;149.355;-2;124;-29;1;0
1268.156;5852;29.2600;672445;149.081;-1;125;-28;1;0
1268.256;5853;29.2650;672397;149.070;-2;123;-29;1;0
1268.356;5854;29.2700;671561;148.885;-2;123;-29;1;0
1268.456;5854;29.2700;671830;148.945;-1;125;-29;1;0
1268.556;5855;29.2750;673655;149.349;-1;124;-29;1;0
1268.656;5856;29.2800;673775;149.376;-1;124;-28;1;0
1268.756;5856;29.2800;673356;149.283;-2;124;-29;1;0
1268.856;5857;29.2850;673085;149.223;-1;124;-29;1;0
1268.956;5858;29.2900;672605;149.117;-1;124;-28;1;0
1269.056;5858;29.2900;672895;149.181;-1;124;-30;1;0
1269.156;5859;29.2950;672331;149.056;-1;124;-29;1;0
1269.256;5860;29.3000;671981;148.978;-1;125;-29;1;0
1269.356;5860;29.3000;671955;148.972;-1;125;-29;1;0
1269.456;5861;29.3050;670677;148.689;-1;124;-29;1;0
1269.556;5862;29.3100;669586;148.447;-1;125;-28;1;0
1269.656;5862;29.3100;670711;148.697;-1;124;-28;1;0
1269.756;5863;29.3150;670253;148.595;-2;124;-29;1;0
1269.856;5864;29.3200;672365;149.063;-1;123;-29;1;0
1269.956;5864;29.3200;673244;149.258;-1;125;-29;1;0
1270.056;5865;29.3250;671869;148.953;-2;126;-30;1;0
1270.156;5866;29.3300;670995;148.760;-2;125;-29;1;0
1270.256;5866;29.3300;670470;148.643;-1;124;-30;1;0
1270.356;5867;29.3350;670285;148.602;-1;124;-30;1;0
1270.456;5868;29.3400;670694;148.693;-2;125;-29;1;0
1270.556;5868;29.3400;670668;148.687;-1;125;-29;1;0
1270.656;5869;29.3450;671518;148.876;-2;124;-28;1;0
1270.756;5870;29.3500;670026;148.545;-1;125;-29;1;0
1270.856;5870;29.3500;669690;148.470;-2;125;-28;1;0
1270.956;5871;29.3550;670612;148.675;-1;123;-28;1;0
1271.056;5872;29.3600;671240;148.814;-2;123;-29;1;0
1271.156;5872;29.3600;670942;148.748;-2;124;-29;1;0
1271.256;5873;29.3650;670565;148.664;-1;124;-29;1;0
1271.356;5874;29.3700;670823;148.721;-2;124;-29;1;0
1271.456;5874;29.3700;670132;148.568;-1;125;-29;1;0
1271.556;5875;29.3750;670381;148.623;-2;125;-29;1;0
1271.656;5876;29.3800;671055;148.773;0;124;-29;1;0
1271.756;5876;29.3800;670286;148.602;-2;124;-29;1;0
1271.856;5877;29.3850;668676;148.245;-2;124;-29;1;0
1271.956;5878;29.3900;669499;148.428;-2;124;-30;1;0
1272.056;5878;29.3900;670283;148.602;-3;124;-28;1;0
1272.156;5879;29.3950;670503;148.651;-2;124;-29;1;0
1272.256;5880;29.4000;669233;148.369;-1;125;-29;1;0
1272.356;5880;29.4000;667913;148.076;-2;125;-29;1;0
1272.456;5881;29.4050;667815;148.055;-1;124;-29;1;0
1272.556;5882;29.4100;668022;148.100;-2;124;-29;1;0
1272.656;5882;29.4100;669762;148.486;-2;124;-29;1;0
1272.756;5883;29.4150;669354;148.396;-1;125;-29;1;0
1272.856;5884;29.4200;670582;148.668;-1;124;-29;1;0
1272.956;5884;29.4200;670270;148.599;-2;125;-29;1;0
1273.056;5885;29.4250;668326;148.168;-2;124;-28;1;0
1273.156;5886;29.4300;668820;148.277;-1;124;-29;1;0
1273.256;5886;29.4300;670080;148.557;-1;124;-29;1;0
1273.356;5887;29.4350;670105;148.562;-1;125;-30;1;0
1273.456;5888;29.4400;670141;148.570;-1;126;-29;1;0
1273.556;5888;29.4400;671228;148.811;-2;124;-28;1;0
1273.656;5889;29.4450;669381;148.402;-2;125;-29;1;0
1273.756;5890;29.4500;668672;148.245;-2;124;-29;1;0
1273.856;5890;29.4500;669073;148.333;-1;124;-30;1;0
1273.956;5891;29.4550;668765;148.265;-2;125;-29;1;0
1274.056;5892;29.4600;668971;148.311;-2;124;-28;1;0
1274.156;5892;29.4600;668198;148.139;-1;124;-29;1;0
1274.256;5893;29.4650;668097;148.117;-1;124;-29;1;0
1274.356;5894;29.4700;667248;147.929;-2;124;-28;1;0
1274.456;5894;29.4700;667656;148.019;-1;124;-28;1;0
1274.556;5895;29.4750;668070;148.111;-2;125;-29;1;0
1274.656;5896;29.4800;668000;148.096;-2;124;-29;1;0
1274.756;5896;29.4800;667310;147.943;-1;124;-29;1;0
1274.856;5897;29.4850;667505;147.986;-2;124;-29;1;0
1274.956;5898;29.4900;666657;147.798;-2;124;-30;1;0
1275.056;5898;29.4900;666589;147.783;0;125;-29;1;0
1275.156;5899;29.4950;666822;147.834;-2;123;-28;1;0
1275.256;5900;29.5000;667156;147.908;-1;124;-29;1;0
1275.356;5900;29.5000;666628;147.791;-1;124;-29;1;0
1275.456;5901;29.5050;665474;147.536;-2;124;-29;1;0
1275.556;5902;29.5100;665310;147.499;-1;124;-29;1;0
1275.656;5902;29.5100;665194;147.474;-2;124;-29;1;0
1275.756;5903;29.5150;665484;147.538;-1;124;-29;1;0
1275.856;5904;29.5200;666579;147.781;-2;125;-29;1;0
1275.956;5904;29.5200;665078;147.448;-1;124;-29;1;0
1276.056;5905;29.5250;664688;147.361;-2;124;-30;1;0
1276.156;5906;29.5300;664343;147.285;-1;124;-29;1;0
1276.256;5906;29.5300;665122;147.458;-1;124;-29;1;0
1276.356;5907;29.5350;665152;147.464;-1;125;-29;1;0
1276.456;5908;29.5400;665210;147.477;-2;124;-28;1;0
1276.556;5908;29.5400;665519;147.546;-1;124;-29;1;0
1276.656;5909;29.5450;664480;147.315;-2;124;-29;1;0
1276.756;5910;29.5500;664337;147.284;-2;124;-29;1;0
1276.856;5910;29.5500;664499;147.319;-2;123;-29;1;0
1276.956;5911;29.5550;664611;147.344;-1;124;-28;1;0
1277.056;5912;29.5600;666202;147.697;-2;124;-29;1;0
1277.156;5912;29.5600;666577;147.780;-2;125;-28;1;0
1277.256;5913;29.5650;665250;147.486;-1;124;-29;1;0
1277.356;5914;29.5700;664261;147.267;-3;125;-29;1;0
1277.456;5914;29.5700;664083;147.227;-1;124;-30;1;0
1277.556;5915;29.5750;664988;147.428;-2;125;-29;1;0
1277.656;5916;29.5800;666551;147.774;-2;124;-29;1;0
1277.756;5916;29.5800;666787;147.827;-2;124;-29;1;0
1277.856;5917;29.5850;664952;147.420;-1;124;-29;1;0
1277.956;5918;29.5900;664598;147.341;-3;124;-29;1;0
1278.056;5918;29.5900;664297;147.275;-3;125;-29;1;0
1278.156;5919;29.5950;665125;147.458;-2;124;-30;1;0
1278.256;5920;29.6000;667269;147.934;-2;124;-29;1;0
1278.356;5920;29.6000;667956;148.086;-2;125;-29;1;0
1278.456;5921;29.6050;665530;147.548;-2;125;-29;1;0
1278.556;5922;29.6100;664468;147.313;-1;124;-29;1;0
1278.656;5922;29.6100;665523;147.546;-1;125;-30;1;0
1278.756;5923;29.6150;667650;148.018;-1;124;-29;1;0
1278.856;5924;29.6200;665782;147.604;-2;124;-29;1;0
1278.956;5924;29.6200;665712;147.588;-1;124;-29;1;0
1279.056;5925;29.6250;665718;147.590;-1;124;-29;1;0
1279.156;5926;29.6300;665790;147.606;-1;125;-30;1;0
1279.256;5926;29.6300;666049;147.663;-1;124;-29;1;0
1279.356;5927;29.6350;665329;147.503;-1;124;-29;1;0
1279.456;5928;29.6400;667922;148.078;-2;124;-29;1;0
1279.556;5928;29.6400;667721;148.034;-1;124;-29;1;0
1279.656;5929;29.6450;666465;147.755;-1;125;-29;1;0
1279.756;5930;29.6500;665610;147.566;-2;125;-30;1;0
1279.856;5930;29.6500;666338;147.727;-1;125;-29;1;0
1279.956;5931;29.6550;666823;147.835;-2;124;-29;1;0
1280.056;5932;29.6600;667159;147.909;-1;124;-29;1;0
1280.156;5932;29.6600;666959;147.865;-1;124;-29;1;0
1280.256;5933;29.6650;663557;147.111;-1;126;-30;1;0
1280.356;5934;29.6700;665449;147.530;-1;124;-28;1;0
1280.456;5934;29.6700;666607;147.787;-1;125;-29;1;0
1280.556;5935;29.6750;665744;147.595;-1;125;-29;1;0
1280.656;5936;29.6800;666475;147.758;-2;125;-29;1;0
1280.756;5936;29.6800;666949;147.863;-1;125;-29;1;0
1280.856;5937;29.6850;666252;147.708;-1;124;-30;1;0
1280.956;5938;29.6900;666514;147.766;-2;124;-29;1;0
1281.056;5938;29.6900;667304;147.941;-1;125;-28;1;0
1281.156;5939;29.6950;667234;147.926;-2;124;-30;1;0
1281.256;5940;29.7000;666569;147.778;-2;124;-29;1;0
1281.356;5940;29.7000;666400;147.741;-2;125;-29;1;0
1281.456;5941;29.7050;666060;147.666;-1;124;-28;1;0
1281.556;5942;29.7100;665205;147.476;-2;124;-28;1;0
1281.656;5942;29.7100;665486;147.538;-1;125;-29;1;0
1281.756;5943;29.7150;666820;147.834;-1;124;-30;1;0
1281.856;5944;29.7200;666790;147.827;-1;124;-29;1;0
1281.956;5944;29.7200;667087;147.893;-2;124;-29;1;0
1282.056;5945;29.7250;665925;147.636;-1;124;-29;1;0
1282.156;5946;29.7300;665483;147.538;-1;124;-29;1;0
1282.256;5946;29.7300;665731;147.593;-2;124;-29;1;0
1282.356;5947;29.7350;665169;147.468;-2;125;-30;1;0
1282.456;5948;29.7400;665474;147.536;0;124;-30;1;0
1282.556;5948;29.7400;666342;147.728;-1;124;-29;1;0
1282.656;5949;29.7450;665512;147.544;0;125;-30;1;0
1282.756;5950;29.7500;665641;147.573;-2;124;-29;1;0
1282.856;5950;29.7500;667135;147.904;-1;123;-29;1;0
1282.956;5951;29.7550;667565;147.999;-2;124;-29;1;0
1283.056;5952;29.7600;667857;148.064;-2;124;-29;1;0
1283.156;5952;29.7600;668081;148.114;-1;124;-29;1;0
1283.256;5953;29.7650;666904;147.853;-2;124;-30;1;0
1283.356;5954;29.7700;665892;147.628;-2;124;-28;1;0
1283.456;5954;29.7700;666850;147.841;-2;124;-29;1;0
1283.556;5955;29.7750;666922;147.857;-2;124;-29;1;0
1283.656;5956;29.7800;666350;147.730;-1;124;-29;1;0
1283.756;5956;29.7800;666903;147.852;-1;124;-29;1;0
1283.856;5957;29.7850;666810;147.832;-1;124;-28;1;0
1283.956;5958;29.7900;665867;147.623;-2;124;-29;1;0
1284.056;5958;29.7900;665434;147.527;-1;124;-29;1;0
1284.156;5959;29.7950;666680;147.803;-1;123;-29;1;0
1284.256;5960;29.8000;668679;148.246;-2;124;-29;1;0
1284.356;5960;29.8000;668932;148.302;-1;124;-29;1;0
1284.456;5961;29.8050;667363;147.954;-1;124;-29;1;0
1284.556;5962;29.8100;666953;147.863;-2;124;-30;1;0
1284.656;5962;29.8100;668124;148.123;-1;124;-30;1;0
1284.756;5963;29.8150;668842;148.282;-1;124;-29;1;0
1284.856;5964;29.8200;668883;148.291;-2;124;-29;1;0
1284.956;5964;29.8200;668915;148.298;-1;124;-30;1;0
1285.056;5965;29.8250;667586;148.004;-3;124;-29;1;0
1285.156;5966;29.8300;666787;147.827;-3;123;-29;1;0
1285.256;5966;29.8300;667405;147.964;-2;124;-29;1;0
1285.356;5967;29.8350;668356;148.175;-2;124;-29;1;0
1285.456;5968;29.8400;668033;148.103;-2;124;-29;1;0
1285.556;5968;29.8400;668272;148.156;-1;124;-29;1;0
1285.656;5969;29.8450;668498;148.206;-1;125;-29;1;0
1285.756;5970;29.8500;667799;148.051;-1;124;-29;1;0
1285.856;5970;29.8500;667987;148.093;-2;124;-29;1;0
1285.956;5971;29.8550;669400;148.406;-2;125;-29;1;0
1286.056;5972;29.8600;670224;148.589;-1;125;-30;1;0
1286.156;5972;29.8600;670878;148.734;-1;124;-29;1;0
1286.256;5973;29.8650;670018;148.543;-2;124;-29;1;0
1286.356;5974;29.8700;667152;147.908;-2;125;-29;1;0
1286.456;5974;29.8700;667456;147.975;-2;124;-28;1;0
1286.556;5975;29.8750;667763;148.043;-1;124;-29;1;0
1286.656;5976;29.8800;669827;148.501;-1;124;-30;1;0
1286.756;5976;29.8800;668324;148.167;-1;124;-29;1;0
1286.856;5977;29.8850;668443;148.194;-2;125;-28;1;0
1286.956;5978;29.8900;668457;148.197;-1;124;-29;1;0
1287.056;5978;29.8900;668838;148.281;-1;125;-29;1;0
1287.156;5979;29.8950;667947;148.084;-2;124;-28;1;0
1287.256;5980;29.9000;668234;148.147;-1;124;-29;1;0
1287.356;5980;29.9000;668922;148.300;-1;124;-29;1;0
1287.456;5981;29.9050;667432;147.970;-1;123;-28;1;0
1287.556;5982;29.9100;667636;148.015;-2;124;-29;1;0
1287.656;5982;29.9100;668239;148.149;-2;124;-28;1;0
1287.756;5983;29.9150;668662;148.242;-1;124;-30;1;0
1287.856;5984;29.9200;669371;148.400;-2;124;-29;1;0
1287.956;5984;29.9200;667177;147.913;-1;124;-29;1;0
1288.056;5985;29.9250;667912;148.076;-1;123;-29;1;0
1288.156;5986;29.9300;669757;148.485;-2;124;-29;1;0
1288.256;5986;29.9300;669489;148.426;-1;124;-29;1;0
1288.356;5987;29.9350;667874;148.068;-1;124;-29;1;0
1288.456;5988;29.9400;668152;148.129;-1;125;-28;1;0
1288.556;5988;29.9400;669295;148.383;-1;124;-28;1;0
1288.656;5989;29.9450;668655;148.241;-1;124;-29;1;0
1288.756;5990;29.9500;666665;147.800;-1;124;-29;1;0
1288.856;5990;29.9500;667398;147.962;-2;123;-29;1;0
1288.956;5991;29.9550;669360;148.397;-1;125;-29;1;0
1289.056;5992;29.9600;668364;148.176;-1;124;-29;1;0
1289.156;5992;29.9600;669085;148.336;-2;125;-28;1;0
1289.256;5993;29.9650;668242;148.149;-2;125;-30;1;0
1289.356;5994;29.9700;667530;147.991;-2;124;-29;1;0
1289.456;5994;29.9700;667544;147.995;-2;124;-29;1;0
1289.556;5995;29.9750;668112;148.120;-1;124;-30;1;0
1289.656;5996;29.9800;667989;148.093;-1;125;-29;1;0
1289.756;5996;29.9800;668910;148.297;-1;125;-28;1;0
1289.856;5997;29.9850;667751;148.040;-2;124;-30;1;0
1289.956;5998;29.9900;667299;147.940;-1;124;-29;1;0
1290.056;5998;29.9900;668644;148.238;-1;125;-29;1;0
1290.156;5999;29.9950;668507;148.208;-1;124;-29;1;0
1290.256;6000;30.0000;668354;148.174;-2;124;-29;1;0
1290.356;6000;30.0000;670062;148.553;-2;123;-29;1;0
1290.456;6001;30.0050;669812;148.497;-1;124;-30;1;0
1290.556;6002;30.0100;667841;148.060;-2;124;-28;1;0
1290.656;6002;30.0100;667253;147.930;-1;125;-30;1;0
1290.756;6003;30.0150;667149;147.907;-1;124;-29;1;0
1290.856;6004;30.0200;666277;147.714;-2;125;-30;1;0
1290.956;6004;30.0200;667330;147.947;-1;124;-29;1;0
1291.056;6005;30.0250;666747;147.818;-2;125;-29;1;0
1291.156;6006;30.0300;666730;147.814;-2;124;-29;1;0
1291.256;6006;30.0300;666818;147.834;-2;124;-29;1;0
1291.356;6007;30.0350;667249;147.929;-1;124;-30;1;0
1291.456;6008;30.0400;667072;147.890;-1;124;-29;1;0
1291.556;6008;30.0400;666766;147.822;-2;124;-29;1;0
1291.656;6009;30.0450;666406;147.742;-1;125;-28;1;0
1291.756;6010;30.0500;666280;147.714;-2;125;-29;1;0
1291.856;6010;30.0500;667136;147.904;-1;125;-29;1;0
1291.956;6011;30.0550;667354;147.952;-1;124;-29;1;0
1292.056;6012;30.0600;665195;147.474;-2;125;-29;1;0
1292.156;6012;30.0600;664341;147.284;-1;125;-30;1;0
1292.256;6013;30.0650;664899;147.408;-2;124;-29;1;0
1292.356;6014;30.0700;664874;147.403;-3;124;-29;1;0
1292.456;6014;30.0700;665779;147.603;-2;124;-28;1;0
1292.556;6015;30.0750;665893;147.628;-2;125;-28;1;0
1292.656;6016;30.0800;666213;147.699;-1;125;-28;1;0
1292.756;6016;30.0800;665898;147.630;-2;124;-29;1;0
1292.856;6017;30.0850;666911;147.854;-2;124;-28;1;0
1292.956;6018;30.0900;666977;147.869;-2;124;-29;1;0
1293.056;6018;30.0900;665811;147.610;-2;124;-29;1;0
1293.156;6019;30.0950;666498;147.763;-2;125;-29;1;0
1293.256;6020;30.1000;665853;147.620;-1;124;-29;1;0
1293.356;6020;30.1000;666260;147.710;-2;125;-28;1;0
1293.456;6021;30.1050;665755;147.598;-2;124;-29;1;0
1293.556;6022;30.1100;666262;147.710;-1;124;-30;1;0
1293.656;6022;30.1100;667767;148.044;-1;124;-29;1;0
1293.756;6023;30.1150;666211;147.699;-2;125;-29;1;0
1293.856;6024;30.1200;665494;147.540;-2;125;-30;1;0
1293.956;6024;30.1200;666427;147.747;-1;125;-30;1;0
1294.056;6025;30.1250;665943;147.640;-1;124;-29;1;0
1294.156;6026;30.1300;664918;147.412;-1;124;-30;1;0
1294.256;6026;30.1300;665881;147.626;-1;124;-29;1;0
1294.356;6027;30.1350;665527;147.547;-1;124;-30;1;0
1294.456;6028;30.1400;665757;147.598;-2;124;-28;1;0
1294.556;6028;30.1400;665653;147.575;-1;124;-30;1;0
1294.656;6029;30.1450;664517;147.323;-2;124;-28;1;0
1294.756;6030;30.1500;664094;147.230;-2;124;-30;1;0
1294.856;6030;30.1500;664450;147.309;-2;125;-29;1;0
1294.956;6031;30.1550;663775;147.159;-1;124;-29;1;0
1295.056;6032;30.1600;664144;147.241;-2;124;-29;1;0
1295.156;6032;30.1600;664417;147.301;-1;124;-29;1;0
1295.256;6033;30.1650;662667;146.913;-2;123;-29;1;0
1295.356;6034;30.1700;663414;147.079;-2;124;-29;1;0
1295.456;6034;30.1700;663689;147.140;-2;124;-30;1;0
1295.556;6035;30.1750;663707;147.144;-2;124;-29;1;0
1295.656;6036;30.1800;663611;147.123;-3;125;-28;1;0
1295.756;6036;30.1800;664007;147.210;-1;124;-29;1;0
1295.856;6037;30.1850;663402;147.076;-1;124;-29;1;0
1295.956;6038;30.1900;662414;146.857;-2;124;-28;1;0
1296.056;6038;30.1900;662484;146.873;-2;124;-29;1;0
1296.156;6039;30.1950;662192;146.808;-1;124;-28;1;0
1296.256;6040;30.2000;664386;147.294;-1;124;-29;1;0
1296.356;6040;30.2000;664205;147.254;-2;124;-30;1;0
1296.456;6041;30.2050;663625;147.126;-2;125;-28;1;0
1296.556;6042;30.2100;663650;147.131;-2;124;-29;1;0
1296.656;6042;30.2100;662350;146.843;-2;124;-30;1;0
1296.756;6043;30.2150;663598;147.120;-2;124;-29;1;0
1296.856;6044;30.2200;664547;147.330;-1;124;-29;1;0
1296.956;6044;30.2200;663784;147.161;-1;124;-29;1;0
1297.056;6045;30.2250;662749;146.931;-1;124;-29;1;0
1297.156;6046;30.2300;663712;147.145;-2;125;-29;1;0
1297.256;6046;30.2300;664895;147.407;-2;124;-29;1;0
1297.356;6047;30.2350;665221;147.479;-1;124;-29;1;0
1297.456;6048;30.2400;665476;147.536;-1;124;-29;1;0
1297.556;6048;30.2400;665676;147.580;-1;124;-28;1;0
1297.656;6049;30.2450;665575;147.558;-1;124;-28;1;0
1297.756;6050;30.2500;664829;147.393;-2;125;-29;1;0
1297.856;6050;30.2500;662595;146.897;-2;124;-29;1;0
1297.956;6051;30.2550;664719;147.368;-1;124;-28;1;0
1298.056;6052;30.2600;666562;147.777;-1;124;-29;1;0
1298.156;6052;30.2600;665749;147.597;-1;124;-28;1;0
1298.256;6053;30.2650;665649;147.574;-1;125;-29;1;0
1298.356;6054;30.2700;665294;147.496;-2;124;-29;1;0
1298.456;6054;30.2700;666193;147.695;-1;124;-29;1;0
1298.556;6055;30.2750;666870;147.845;-2;124;-30;1;0
1298.656;6056;30.2800;666454;147.753;-1;124;-28;1;0
1298.756;6056;30.2800;665368;147.512;-2;124;-29;1;0
1298.856;6057;30.2850;665499;147.541;-1;124;-29;1;0
1298.956;6058;30.2900;666841;147.839;-1;124;-29;1;0
1299.056;6058;30.2900;667364;147.955;-2;124;-28;1;0
1299.156;6059;30.2950;667116;147.900;-2;125;-29;1;0
1299.256;6060;30.3000;666735;147.815;-1;123;-28;1;0
1299.356;6060;30.3000;665440;147.528;-2;123;-29;1;0
1299.456;6061;30.3050;665373;147.513;-1;124;-29;1;0
1299.556;6062;30.3100;665728;147.592;-1;124;-29;1;0
1299.656;6062;30.3100;666058;147.665;-1;125;-29;1;0
1299.756;6063;30.3150;666413;147.744;-2;124;-29;1;0
1299.856;6064;30.3200;667171;147.912;-2;125;-28;1;0
1299.956;6064;30.3200;667425;147.968;-1;124;-29;1;0
1300.056;6065;30.3250;666141;147.683;-2;124;-30;1;0
1300.156;6066;30.3300;665717;147.589;-3;124;-30;1;0
1300.256;6066;30.3300;667663;148.021;-1;123;-30;1;0
1300.356;6067;30.3350;667231;147.925;-2;125;-29;1;0
1300.456;6068;30.3400;666007;147.654;-1;124;-29;1;0
1300.556;6068;30.3400;665356;147.509;-1;125;-29;1;0
1300.656;6069;30.3450;665226;147.481;-3;124;-29;1;0
1300.756;6070;30.3500;666287;147.716;0;124;-28;1;0
1300.856;6070;30.3500;665971;147.646;-1;124;-30;1;0
1300.956;6071;30.3550;669648;148.461;-1;125;-29;1;0
1301.056;6072;30.3600;670190;148.581;-2;124;-29;1;0
1301.156;6072;30.3600;668829;148.279;-1;124;-29;1;0
1301.256;6073;30.3650;667214;147.921;-1;124;-29;1;0
1301.356;6074;30.3700;666740;147.816;-2;124;-29;1;0
1301.456;6074;30.3700;666871;147.845;-1;123;-28;1;0
1301.556;6075;30.3750;667379;147.958;-1;125;-29;1;0
1301.656;6076;30.3800;667654;148.019;-2;125;-29;1;0
1301.756;6076;30.3800;667246;147.928;-1;124;-30;1;0
1301.856;6077;30.3850;666004;147.653;-1;124;-29;1;0
1301.956;6078;30.3900;666100;147.674;-2;124;-29;1;0
1302.056;6078;30.3900;667171;147.912;-2;124;-29;1;0
1302.156;6079;30.3950;666983;147.870;-2;124;-29;1;0
1302.256;6080;30.4000;668176;148.135;-2;124;-29;1;0
1302.356;6080;30.4000;668227;148.146;-1;124;-29;1;0
1302.456;6081;30.4050;667731;148.036;-3;124;-29;1;0
1302.556;6082;30.4100;666377;147.736;-1;124;-29;1;0
1302.656;6082;30.4100;667274;147.935;-1;124;-29;1;0
1302.756;6083;30.4150;668075;148.112;-1;124;-28;1;0
1302.856;6084;30.4200;668380;148.180;-1;125;-30;1;0
1302.956;6084;30.4200;667732;148.036;-1;125;-29;1;0
1303.056;6085;30.4250;666416;147.744;-2;124;-28;1;0
1303.156;6086;30.4300;666815;147.833;-1;124;-29;1;0
1303.256;6086;30.4300;667102;147.897;-2;124;-29;1;0
1303.356;6087;30.4350;669692;148.471;-2;124;-29;1;0
1303.456;6088;30.4400;669970;148.532;-1;124;-30;1;0
1303.556;6088;30.4400;669331;148.391;-1;124;-29;1;0
1303.656;6089;30.4450;666692;147.806;-1;124;-29;1;0
1303.756;6090;30.4500;665583;147.560;-2;124;-27;1;0
1303.856;6090;30.4500;667604;148.008;-1;125;-29;1;0
1303.956;6091;30.4550;667758;148.042;-1;125;-29;1;0
1304.056;6092;30.4600;668189;148.138;-1;124;-29;1;0
1304.156;6092;30.4600;666575;147.780;-2;124;-28;1;0
1304.256;6093;30.4650;666925;147.857;-1;124;-29;1;0
1304.356;6094;30.4700;666662;147.799;-1;124;-29;1;0
1304.456;6094;30.4700;666341;147.728;-2;125;-29;1;0
1304.556;6095;30.4750;666874;147.846;-2;124;-29;1;0
1304.656;6096;30.4800;667934;148.081;-2;124;-29;1;0
1304.756;6096;30.4800;666486;147.760;-1;124;-30;1;0
1304.856;6097;30.4850;665805;147.609;-3;124;-28;1;0
1304.956;6098;30.4900;665956;147.642;0;124;-29;1;0
1305.056;6098;30.4900;665894;147.629;-1;124;-29;1;0
1305.156;6099;30.4950;666012;147.655;-1;124;-30;1;0
1305.256;6100;30.5000;667319;147.945;-1;125;-29;1;0
1305.356;6100;30.5000;666315;147.722;-1;124;-29;1;0
1305.456;6101;30.5050;664771;147.380;-1;124;-29;1;0
1305.556;6102;30.5100;665169;147.468;-1;124;-29;1;0
1305.656;6102;30.5100;665519;147.546;-2;124;-29;1;0
1305.756;6103;30.5150;666794;147.828;-1;124;-28;1;0
1305.856;6104;30.5200;667825;148.057;-2;125;-29;1;0
1305.956;6104;30.5200;667742;148.038;-2;124;-29;1;0
1306.056;6105;30.5250;667143;147.906;-1;124;-29;1;0
1306.156;6106;30.5300;667128;147.902;-1;124;-29;1;0
1306.256;6106;30.5300;667809;148.053;-1;125;-30;1;0
1306.356;6107;30.5350;666927;147.858;-2;124;-29;1;0
1306.456;6108;30.5400;666894;147.850;-1;124;-28;1;0
1306.556;6108;30.5400;664950;147.419;-2;124;-29;1;0
1306.656;6109;30.5450;665643;147.573;-1;124;-29;1;0
1306.756;6110;30.5500;666555;147.775;-2;124;-29;1;0
1306.856;6110;30.5500;667415;147.966;-1;124;-30;1;0
1306.956;6111;30.5550;665019;147.435;-2;125;-29;1;0
1307.056;6112;30.5600;666330;147.725;-1;125;-28;1;0
1307.156;6112;30.5600;666666;147.800;-2;124;-29;1;0
1307.256;6113;30.5650;666735;147.815;-1;124;-30;1;0
1307.356;6114;30.5700;667059;147.887;-2;123;-29;1;0
1307.456;6114;30.5700;666864;147.844;-1;123;-30;1;0
1307.556;6115;30.5750;664964;147.423;-1;124;-30;1;0
1307.656;6116;30.5800;664876;147.403;-2;125;-29;1;0
1307.756;6116;30.5800;665287;147.494;-2;124;-29;1;0
1307.856;6117;30.5850;665471;147.535;-1;124;-28;1;0
1307.956;6118;30.5900;665851;147.619;-1;125;-29;1;0
1308.056;6118;30.5900;665630;147.570;-2;124;-29;1;0
1308.156;6119;30.5950;666264;147.711;-2;124;-29;1;0
1308.256;6120;30.6000;665830;147.615;-1;124;-29;1;0
1308.356;6120;30.6000;665022;147.435;-1;124;-30;1;0
1308.456;6121;30.6050;665459;147.532;-1;125;-29;1;0
1308.556;6122;30.6100;666027;147.658;-1;124;-29;1;0
1308.656;6122;30.6100;666200;147.697;-2;125;-29;1;0
1308.756;6123;30.6150;664901;147.409;-1;124;-28;1;0
1308.856;6124;30.6200;664361;147.289;-2;123;-28;1;0
1308.956;6124;30.6200;664081;147.227;-1;124;-29;1;0
1309.056;6125;30.6250;663824;147.170;-2;124;-29;1;0
1309.156;6126;30.6300;662988;146.984;-1;124;-29;1;0
1309.256;6126;30.6300;664081;147.227;-1;125;-29;1;0
1309.356;6127;30.6350;663421;147.080;-2;124;-29;1;0
1309.456;6128;30.6400;663730;147.149;-1;124;-29;1;0
1309.556;6128;30.6400;663820;147.169;-1;125;-30;1;0
1309.656;6129;30.6450;662763;146.935;-2;124;-29;1;0
1309.756;6130;30.6500;661755;146.711;-2;124;-29;1;0
1309.856;6130;30.6500;660813;146.502;-1;125;-28;1;0
1309.956;6131;30.6550;660677;146.472;-2;124;-29;1;0
1310.056;6132;30.6600;660326;146.394;0;123;-29;1;0
1310.156;6132;30.6600;659096;146.122;-1;124;-30;1;0
1310.256;6133;30.6650;658083;145.897;-1;124;-30;1;0
1310.356;6134;30.6700;659845;146.288;-2;124;-30;1;0
1310.456;6134;30.6700;659329;146.173;-1;124;-29;1;0
1310.556;6135;30.6750;656819;145.617;-2;124;-29;1;0
1310.656;6136;30.6800;657690;145.810;-1;124;-29;1;0
1310.756;6136;30.6800;658569;146.005;-1;124;-29;1;0
1310.856;6137;30.6850;656954;145.647;-1;124;-29;1;0
1310.956;6138;30.6900;656481;145.542;-2;124;-29;1;0
1311.056;6138;30.6900;656604;145.569;-1;123;-30;1;0
1311.156;6139;30.6950;656178;145.475;-1;124;-29;1;0
1311.256;6140;30.7000;655457;145.315;-1;124;-28;1;0
1311.356;6140;30.7000;653708;144.927;-1;124;-29;1;0
1311.456;6141;30.7050;653133;144.800;0;123;-29;1;0
1311.556;6142;30.7100;653006;144.771;-1;124;-29;1;0
1311.656;6142;30.7100;653342;144.846;-2;125;-28;1;0
1311.756;6143;30.7150;653771;144.941;-1;124;-28;1;0
1311.856;6144;30.7200;654078;145.009;-2;125;-28;1;0
1311.956;6144;30.7200;653480;144.877;-1;124;-29;1;0
1312.056;6145;30.7250;651395;144.414;-2;125;-29;1;0
1312.156;6146;30.7300;652728;144.710;-1;123;-29;1;0
1312.256;6146;30.7300;652978;144.765;-1;124;-29;1;0
1312.356;6147;30.7350;651917;144.530;-2;124;-29;1;0
1312.456;6148;30.7400;650796;144.281;-1;125;-29;1;0
1312.556;6148;30.7400;649302;143.950;-2;125;-30;1;0
1312.656;6149;30.7450;649415;143.975;-3;124;-29;1;0
1312.756;6150;30.7500;649501;143.994;-1;124;-30;1;0
1312.856;6150;30.7500;649587;144.013;-1;125;-29;1;0
1312.956;6151;30.7550;648424;143.756;-1;124;-28;1;0
1313.056;6152;30.7600;649015;143.887;0;125;-30;1;0
1313.156;6152;30.7600;649640;144.025;-2;124;-30;1;0
1313.256;6153;30.7650;647826;143.623;-1;124;-29;1;0
1313.356;6154;30.7700;646884;143.414;-2;124;-29;1;0
1313.456;6154;30.7700;649376;143.967;-1;124;-29;1;0
1313.556;6155;30.7750;648975;143.878;-2;124;-29;1;0
1313.656;6156;30.7800;647952;143.651;-2;125;-29;1;0
1313.756;6156;30.7800;646506;143.330;-2;125;-30;1;0
1313.856;6157;30.7850;646715;143.377;-1;125;-30;1;0
1313.956;6158;30.7900;645829;143.180;-2;124;-29;1;0
1314.056;6158;30.7900;646447;143.317;-1;124;-29;1;0
1314.156;6159;30.7950;647347;143.517;-1;124;-29;1;0
1314.256;6160;30.8000;647103;143.463;-2;123;-29;1;0
1314.356;6160;30.8000;646441;143.316;-1;124;-28;1;0
1314.456;6161;30.8050;645523;143.112;-2;125;-29;1;0
1314.556;6162;30.8100;645720;143.156;-1;125;-29;1;0
1314.656;6162;30.8100;646032;143.225;0;124;-28;1;0
1314.756;6163;30.8150;647165;143.476;-1;124;-30;1;0
1314.856;6164;30.8200;647082;143.458;-1;125;-29;1;0
1314.956;6164;30.8200;646508;143.331;-2;125;-29;1;0
1315.056;6165;30.8250;645999;143.218;-2;125;-30;1;0
1315.156;6166;30.8300;646098;143.240;-1;124;-29;1;0
1315.256;6166;30.8300;647056;143.452;-1;124;-29;1;0
1315.356;6167;30.8350;649003;143.884;-1;124;-29;1;0
1315.456;6168;30.8400;648171;143.700;-1;124;-30;1;0
1315.556;6168;30.8400;648021;143.666;-1;124;-30;1;0
1315.656;6169;30.8450;647958;143.652;-1;124;-28;1;0
1315.756;6170;30.8500;648208;143.708;-1;125;-29;1;0
1315.856;6170;30.8500;649065;143.898;-1;124;-28;1;0
1315.956;6171;30.8550;648981;143.879;-1;124;-29;1;0
1316.056;6172;30.8600;648510;143.775;-1;124;-29;1;0
1316.156;6172;30.8600;647454;143.541;-2;124;-29;1;0
1316.256;6173;30.8650;647251;143.496;-1;124;-29;1;0
1316.356;6174;30.8700;648108;143.686;-1;124;-29;1;0
1316.456;6174;30.8700;648319;143.732;-1;125;-29;1;0
1316.556;6175;30.8750;648859;143.852;-2;124;-29;1;0
1316.656;6176;30.8800;649579;144.012;0;123;-30;1;0
1316.756;6176;30.8800;649839;144.069;-1;124;-30;1;0
1316.856;6177;30.8850;648105;143.685;-2;125;-29;1;0
1316.956;6178;30.8900;647567;143.566;-1;124;-29;1;0
1317.056;6178;30.8900;647752;143.607;-2;124;-28;1;0
1317.156;6179;30.8950;647767;143.610;-2;124;-29;1;0
1317.256;6180;30.9000;647602;143.573;-2;125;-29;1;0
1317.356;6180;30.9000;647819;143.621;-2;125;-29;1;0
1317.456;6181;30.9050;647922;143.644;-2;125;-29;1;0
1317.556;6182;30.9100;647419;143.533;-1;124;-29;1;0
1317.656;6182;30.9100;646669;143.367;-1;124;-30;1;0
1317.756;6183;30.9150;646723;143.378;-2;125;-30;1;0
1317.856;6184;30.9200;646191;143.261;-1;124;-29;1;0
1317.956;6184;30.9200;646800;143.396;-2;124;-29;1;0
1318.056;6185;30.9250;645855;143.186;-1;124;-30;1;0
1318.156;6186;30.9300;643449;142.653;-1;123;-29;1;0
1318.256;6186;30.9300;642090;142.351;-1;124;-29;1;0
1318.356;6187;30.9350;641488;142.218;-2;125;-28;1;0
1318.456;6188;30.9400;643828;142.737;-1;124;-29;1;0
1318.556;6188;30.9400;642428;142.426;-2;124;-29;1;0
1318.656;6189;30.9450;642392;142.418;-2;124;-30;1;0
1318.756;6190;30.9500;641277;142.171;-1;124;-29;1;0
1318.856;6190;30.9500;641121;142.137;-1;124;-29;1;0
1318.956;6191;30.9550;641171;142.148;-1;124;-28;1;0
1319.056;6192;30.9600;640205;141.933;-1;124;-29;1;0
1319.156;6192;30.9600;639880;141.861;-1;124;-28;1;0
1319.256;6193;30.9650;639683;141.818;-2;123;-29;1;0
1319.356;6194;30.9700;636461;141.103;-2;125;-28;1;0
1319.456;6194;30.9700;636325;141.073;-2;124;-29;1;0
1319.556;6195;30.9750;637371;141.305;-1;124;-30;1;0
1319.656;6196;30.9800;638634;141.585;-1;125;-29;1;0
1319.756;6196;30.9800;638109;141.469;-2;124;-30;1;0
1319.856;6197;30.9850;636277;141.063;-2;124;-28;1;0
1319.956;6198;30.9900;636506;141.113;-2;124;-29;1;0
1320.056;6198;30.9900;636506;141.113;-1;124;-29;1;0
1320.156;6199;30.9950;635851;140.968;-2;125;-29;1;0
1320.256;6200;31.0000;635805;140.958;-1;124;-29;1;0
1320.356;6200;31.0000;634823;140.740;-2;124;-29;1;0
1320.456;6201;31.0050;634557;140.681;-1;124;-28;1;0
1320.556;6202;31.0100;635950;140.990;-1;124;-29;1;0
1320.656;6202;31.0100;635484;140.887;-2;124;-29;1;0
1320.756;6203;31.0150;634287;140.621;-1;123;-29;1;0
1320.856;6204;31.0200;635182;140.820;-1;124;-29;1;0
1320.956;6204;31.0200;632959;140.327;-2;125;-28;1;0
1321.056;6205;31.0250;632830;140.298;-2;124;-29;1;0
1321.156;6206;31.0300;632743;140.279;-1;124;-30;1;0
1321.256;6206;31.0300;632387;140.200;-1;123;-29;1;0
1321.356;6207;31.0350;632655;140.260;-2;125;-29;1;0
1321.456;6208;31.0400;631963;140.106;-1;124;-29;1;0
1321.556;6208;31.0400;630851;139.860;-1;124;-30;1;0
1321.656;6209;31.0450;630983;139.889;-1;124;-29;1;0
1321.756;6210;31.0500;631531;140.010;-2;124;-28;1;0
1321.856;6210;31.0500;631324;139.965;-2;124;-28;1;0
1321.956;6211;31.0550;631035;139.900;-2;125;-29;1;0
1322.056;6212;31.0600;630861;139.862;-1;125;-30;1;0
1322.156;6212;31.0600;631819;140.074;-1;125;-28;1;0
1322.256;6213;31.0650;630123;139.698;-1;124;-29;1;0
1322.356;6214;31.0700;628492;139.337;-1;124;-29;1;0
1322.456;6214;31.0700;628464;139.330;-2;124;-30;1;0
1322.556;6215;31.0750;629967;139.664;-1;125;-29;1;0
1322.656;6216;31.0800;630904;139.871;-1;124;-30;1;0
1322.756;6216;31.0800;629158;139.484;-1;124;-30;1;0
1322.856;6217;31.0850;628100;139.250;-1;124;-30;1;0
1322.956;6218;31.0900;627582;139.135;-1;124;-29;1;0
1323.056;6218;31.0900;627917;139.209;-1;124;-28;1;0
1323.156;6219;31.0950;627760;139.174;-1;124;-29;1;0
1323.256;6220;31.1000;628534;139.346;-1;124;-29;1;0
1323.356;6220;31.1000;627237;139.058;-1;124;-30;1;0
1323.456;6221;31.1050;626385;138.870;-1;124;-29;1;0
1323.556;6222;31.1100;626336;138.859;-1;125;-30;1;0
1323.656;6222;31.1100;627932;139.213;-2;124;-29;1;0
1323.756;6223;31.1150;626970;138.999;-1;125;-28;1;0
1323.856;6224;31.1200;626706;138.941;-1;123;-29;1;0
1323.956;6224;31.1200;625334;138.637;-1;124;-29;1;0
1324.056;6225;31.1250;624342;138.417;-1;124;-29;1;0
1324.156;6226;31.1300;624323;138.412;-2;125;-29;1;0
1324.256;6226;31.1300;624654;138.486;-2;125;-29;1;0
1324.356;6227;31.1350;624077;138.358;-1;124;-28;1;0
1324.456;6228;31.1400;622484;138.005;-2;124;-29;1;0
1324.556;6228;31.1400;619285;137.295;0;123;-29;1;0
1324.656;6229;31.1450;615743;136.510;-3;124;-28;1;0
1324.756;6230;31.1500;614185;136.165;-2;124;-28;1;0
1324.856;6230;31.1500;614413;136.215;-1;124;-30;1;0
1324.956;6231;31.1550;613673;136.051;-1;124;-29;1;0
1325.056;6232;31.1600;612963;135.894;-2;124;-29;1;0
1325.156;6232;31.1600;612622;135.818;-1;125;-29;1;0
1325.256;6233;31.1650;611282;135.521;-1;125;-29;1;0
1325.356;6234;31.1700;609380;135.100;-1;124;-30;1;0
1325.456;6234;31.1700;607889;134.769;-2;124;-29;1;0
1325.556;6235;31.1750;606971;134.565;-1;124;-30;1;0
1325.656;6236;31.1800;606497;134.460;-1;124;-29;1;0
1325.756;6236;31.1800;604977;134.123;-1;124;-29;1;0
1325.856;6237;31.1850;602365;133.544;-2;124;-29;1;0
1325.956;6238;31.1900;598095;132.598;-2;125;-29;1;0
1326.056;6238;31.1900;593256;131.525;-1;124;-29;1;0
1326.156;6239;31.1950;591882;131.220;-1;123;-29;1;0
1326.256;6240;31.2000;591233;131.076;-3;124;-29;1;0
1326.356;6240;31.2000;589878;130.776;-1;124;-30;1;0
1326.456;6241;31.2050;585146;129.727;-2;124;-29;1;0
1326.556;6242;31.2100;582777;129.202;-1;125;-29;1;0
1326.656;6242;31.2100;582313;129.099;-1;125;-30;1;0
1326.756;6243;31.2150;582564;129.154;-1;124;-30;1;0
1326.856;6244;31.2200;580226;128.636;-1;124;-29;1;0
1326.956;6244;31.2200;579484;128.472;-2;124;-30;1;0
1327.056;6245;31.2250;578045;128.153;-2;124;-28;1;0
1327.156;6246;31.2300;576707;127.856;-2;124;-29;1;0
1327.256;6246;31.2300;575465;127.581;-1;124;-29;1;0
1327.356;6247;31.2350;574657;127.401;-1;124;-29;1;0
1327.456;6248;31.2400;574761;127.425;-2;125;-29;1;0
