Repository: tm-mech/diy-tensile-tester

# Desktop Tensile Testing Machine

A custom-built desktop tensile testing machine for characterizing 3D-printed polymer specimens according to ISO 527. Designed and built from scratch — mechanical assembly, electronics, firmware (Arduino/C++), and data acquisition & analysis software (Python).

> Personal engineering project bridging mechanical testing, embedded systems, and data analysis.
---

## Key Results

Three FDM-printed materials tested (ISO 527-2 Type 1BA dogbone, 5 mm/min, n = 3 each):

| Material | UTS [MPa] | E-Modulus [GPa] | Elongation |
|---|---|---|---|
| **PETG** (eSUN) | 34.8 ± 0.1 | 1.63 ± 0.10 | 77.1 ± 8.7% |
| **PLA** (eSUN) | 47.4 ± 1.1 | 2.68 ± 0.46 | 12–103%\* |

File: data/PETG/PETG_533_003.csv (part 12 of 18)
time_s;steps;displacement_mm;force_raw;force_N;accel_x;accel_y;accel_z;endstop;step_loss
5403.460;5616;28.0800;1124077;249.208;-1;124;-30;1;0
5403.560;5616;28.0800;1124949;249.401;-1;124;-30;1;0
5403.660;5617;28.0850;1123662;249.116;-1;125;-29;1;0
5403.760;5618;28.0900;1124093;249.211;-2;124;-31;1;0
5403.860;5618;28.0900;1124832;249.375;-2;125;-29;1;0
5403.960;5619;28.0950;1125276;249.474;-1;124;-30;1;0
5404.060;5620;28.1000;1124573;249.318;-1;125;-31;1;0
5404.160;5620;28.1000;1124054;249.203;-1;124;-30;1;0
5404.260;5621;28.1050;1123828;249.153;0;124;-31;1;0
5404.360;5622;28.1100;1124095;249.212;0;124;-31;1;0
5404.460;5622;28.1100;1123785;249.143;-1;124;-30;1;0
5404.560;5623;28.1150;1123195;249.012;0;124;-30;1;0
5404.660;5624;28.1200;1124048;249.201;-1;124;-30;1;0
5404.760;5624;28.1200;1126034;249.642;0;124;-31;1;0
5404.860;5625;28.1250;1127114;249.881;-1;125;-30;1;0
5404.960;5626;28.1300;1126344;249.710;-1;124;-30;1;0
5405.060;5626;28.1300;1124874;249.385;-1;124;-30;1;0
5405.160;5627;28.1350;1125675;249.562;-1;124;-30;1;0
5405.260;5628;28.1400;1126780;249.807;0;124;-30;1;0
5405.360;5628;28.1400;1127303;249.923;0;124;-31;1;0
5405.460;5629;28.1450;1125431;249.508;-1;125;-30;1;0
5405.560;5630;28.1500;1126882;249.830;-1;124;-30;1;0
5405.660;5630;28.1500;1126605;249.768;-1;124;-31;1;0
5405.760;5631;28.1550;1129402;250.388;0;124;-29;1;0
5405.860;5632;28.1600;1129088;250.319;-1;125;-30;1;0
5405.960;5632;28.1600;1128636;250.219;-2;125;-30;1;0
5406.060;5633;28.1650;1127844;250.043;0;124;-31;1;0
5406.160;5634;28.1700;1128339;250.153;-1;124;-31;1;0
5406.260;5634;28.1700;1128617;250.214;-2;125;-30;1;0
5406.360;5635;28.1750;1129674;250.449;-1;124;-30;1;0
5406.460;5636;28.1800;1128890;250.275;0;123;-30;1;0
5406.560;5636;28.1800;1129044;250.309;-1;124;-30;1;0
5406.660;5637;28.1850;1128479;250.184;-1;124;-30;1;0
5406.760;5638;28.1900;1128740;250.242;0;125;-30;1;0
5406.860;5638;28.1900;1128508;250.190;-1;124;-30;1;0
5406.960;5639;28.1950;1129976;250.516;-1;123;-30;1;0
5407.060;5640;28.2000;1131422;250.836;-1;124;-30;1;0
5407.160;5640;28.2000;1131393;250.830;-1;125;-30;1;0
5407.260;5641;28.2050;1131857;250.933;-1;124;-31;1;0
5407.360;5642;28.2100;1131397;250.831;-2;124;-30;1;0
5407.460;5642;28.2100;1130515;250.635;-1;124;-30;1;0
5407.560;5643;28.2150;1130761;250.690;-1;124;-30;1;0
5407.660;5644;28.2200;1130821;250.703;-1;125;-30;1;0
5407.760;5644;28.2200;1130133;250.550;-1;124;-31;1;0
5407.860;5645;28.2250;1129486;250.407;-2;124;-31;1;0
5407.960;5646;28.2300;1130331;250.594;-1;124;-30;1;0
5408.060;5646;28.2300;1130992;250.741;0;124;-30;1;0
5408.160;5647;28.2350;1131781;250.916;-1;124;-30;1;0
5408.260;5648;28.2400;1130339;250.596;-1;124;-30;1;0
5408.360;5648;28.2400;1129421;250.393;-1;124;-30;1;0
5408.460;5649;28.2450;1129325;250.371;-1;124;-31;1;0
5408.560;5650;28.2500;1130537;250.640;-1;124;-31;1;0
5408.660;5650;28.2500;1131642;250.885;0;123;-31;1;0
5408.760;5651;28.2550;1133765;251.356;0;124;-30;1;0
5408.860;5652;28.2600;1131667;250.891;-1;124;-30;1;0
5408.960;5652;28.2600;1132242;251.018;-1;124;-30;1;0
5409.060;5653;28.2650;1131447;250.842;-1;124;-30;1;0
5409.160;5654;28.2700;1131374;250.826;-1;124;-29;1;0
5409.260;5654;28.2700;1131368;250.824;0;125;-29;1;0
5409.360;5655;28.2750;1130520;250.636;0;124;-30;1;0
5409.460;5656;28.2800;1133201;251.231;0;124;-31;1;0
5409.560;5656;28.2800;1133072;251.202;-1;123;-31;1;0
5409.660;5657;28.2850;1132026;250.970;0;124;-29;1;0
5409.760;5658;28.2900;1131064;250.757;-2;124;-30;1;0
5409.860;5658;28.2900;1132016;250.968;-1;124;-30;1;0
5409.960;5659;28.2950;1131593;250.874;-1;125;-30;1;0
5410.060;5660;28.3000;1131898;250.942;-1;124;-30;1;0
5410.160;5660;28.3000;1131153;250.777;0;124;-31;1;0
5410.260;5661;28.3050;1130641;250.663;-1;125;-30;1;0
5410.360;5662;28.3100;1130393;250.608;-1;124;-30;1;0
5410.460;5662;28.3100;1131719;250.902;-1;124;-30;1;0
5410.560;5663;28.3150;1133142;251.218;-1;124;-30;1;0
5410.660;5664;28.3200;1132743;251.129;-1;125;-29;1;0
5410.760;5664;28.3200;1132354;251.043;-1;124;-31;1;0
5410.860;5665;28.3250;1129689;250.452;-1;124;-30;1;0
5410.960;5666;28.3300;1130222;250.570;-1;123;-31;1;0
5411.060;5666;28.3300;1130553;250.644;-1;125;-30;1;0
5411.160;5667;28.3350;1131166;250.780;-1;125;-30;1;0
5411.260;5668;28.3400;1132778;251.137;0;124;-31;1;0
5411.360;5668;28.3400;1133198;251.230;-1;125;-30;1;0
5411.460;5669;28.3450;1132347;251.041;-1;124;-30;1;0
5411.560;5670;28.3500;1130854;250.710;0;124;-31;1;0
5411.660;5670;28.3500;1130746;250.686;-1;124;-30;1;0
5411.760;5671;28.3550;1131330;250.816;-1;124;-31;1;0
5411.860;5672;28.3600;1132898;251.163;-1;124;-30;1;0
5411.960;5672;28.3600;1131443;250.841;-1;125;-30;1;0
5412.060;5673;28.3650;1130148;250.554;0;124;-31;1;0
5412.160;5674;28.3700;1130750;250.687;-1;125;-29;1;0
5412.260;5674;28.3700;1131985;250.961;0;125;-31;1;0
5412.360;5675;28.3750;1130831;250.705;-1;123;-31;1;0
5412.460;5676;28.3800;1131583;250.872;0;124;-30;1;0
5412.560;5676;28.3800;1131575;250.870;-1;124;-31;1;0
5412.660;5677;28.3850;1130594;250.653;-1;125;-30;1;0
5412.760;5678;28.3900;1128846;250.265;0;123;-30;1;0
5412.860;5678;28.3900;1131096;250.764;-1;124;-31;1;0
5412.960;5679;28.3950;1132351;251.042;-1;124;-31;1;0
5413.060;5680;28.4000;1132088;250.984;-1;124;-29;1;0
5413.160;5680;28.4000;1132922;251.169;-1;125;-30;1;0
5413.260;5681;28.4050;1132526;251.081;-1;124;-30;1;0
5413.360;5682;28.4100;1130093;250.542;0;124;-31;1;0
5413.460;5682;28.4100;1130227;250.571;-1;124;-31;1;0
5413.560;5683;28.4150;1130789;250.696;-1;124;-30;1;0
5413.660;5684;28.4200;1131041;250.752;-1;125;-30;1;0
5413.760;5684;28.4200;1130957;250.733;-1;125;-31;1;0
5413.860;5685;28.4250;1129013;250.302;-1;124;-30;1;0
5413.960;5686;28.4300;1129006;250.301;-1;123;-31;1;0
5414.060;5686;28.4300;1129916;250.502;-1;124;-30;1;0
5414.160;5687;28.4350;1130738;250.685;-1;125;-30;1;0
5414.260;5688;28.4400;1133113;251.211;-1;124;-29;1;0
5414.360;5688;28.4400;1131797;250.919;-1;124;-30;1;0
5414.460;5689;28.4450;1130355;250.600;-1;124;-31;1;0
5414.560;5690;28.4500;1129140;250.330;-1;125;-30;1;0
5414.660;5690;28.4500;1129020;250.304;0;124;-31;1;0
5414.760;5691;28.4550;1130531;250.639;-1;124;-30;1;0
5414.860;5692;28.4600;1132129;250.993;-1;124;-30;1;0
5414.960;5692;28.4600;1130508;250.634;-1;125;-30;1;0
5415.060;5693;28.4650;1129328;250.372;-1;124;-31;1;0
5415.160;5694;28.4700;1128909;250.279;-1;123;-30;1;0
5415.260;5694;28.4700;1128706;250.234;0;124;-30;1;0
5415.360;5695;28.4750;1129193;250.342;-1;124;-30;1;0
5415.460;5696;28.4800;1129301;250.366;-1;125;-32;1;0
5415.560;5696;28.4800;1130424;250.615;-2;124;-30;1;0
5415.660;5697;28.4850;1129672;250.448;-1;124;-30;1;0
5415.760;5698;28.4900;1128597;250.210;-1;124;-31;1;0
5415.860;5698;28.4900;1129597;250.432;-1;124;-30;1;0
5415.960;5699;28.4950;1129537;250.418;-1;124;-30;1;0
5416.060;5700;28.5000;1129569;250.425;-1;124;-31;1;0
5416.160;5700;28.5000;1129030;250.306;-1;124;-30;1;0
5416.260;5701;28.5050;1128966;250.292;-1;124;-31;1;0
5416.360;5702;28.5100;1129417;250.392;-1;124;-30;1;0
5416.460;5702;28.5100;1131293;250.808;-1;124;-29;1;0
5416.560;5703;28.5150;1129570;250.426;0;125;-30;1;0
5416.660;5704;28.5200;1130020;250.525;-1;123;-31;1;0
5416.760;5704;28.5200;1129840;250.486;-1;124;-30;1;0
5416.860;5705;28.5250;1128945;250.287;-1;124;-30;1;0
5416.960;5706;28.5300;1129131;250.328;-1;124;-30;1;0
5417.060;5706;28.5300;1130167;250.558;-1;125;-30;1;0
5417.160;5707;28.5350;1129494;250.409;0;124;-29;1;0
5417.260;5708;28.5400;1129395;250.387;-1;124;-31;1;0
5417.360;5708;28.5400;1128131;250.107;-1;124;-30;1;0
5417.460;5709;28.5450;1126910;249.836;-1;124;-30;1;0
5417.560;5710;28.5500;1127159;249.891;-1;125;-30;1;0
5417.660;5710;28.5500;1127508;249.969;0;124;-30;1;0
5417.760;5711;28.5550;1129495;250.409;-1;124;-29;1;0
5417.860;5712;28.5600;1129827;250.483;-1;124;-31;1;0
5417.960;5712;28.5600;1127310;249.925;-1;124;-31;1;0
5418.060;5713;28.5650;1127795;250.032;-1;124;-30;1;0
5418.160;5714;28.5700;1128908;250.279;-1;125;-30;1;0
5418.260;5714;28.5700;1129154;250.333;-1;124;-31;1;0
5418.360;5715;28.5750;1130345;250.597;0;124;-30;1;0
5418.460;5716;28.5800;1129532;250.417;-1;124;-30;1;0
5418.560;5716;28.5800;1129143;250.331;-1;125;-30;1;0
5418.660;5717;28.5850;1127479;249.962;-1;125;-30;1;0
5418.760;5718;28.5900;1127455;249.957;-1;124;-30;1;0
5418.860;5718;28.5900;1127646;249.999;-1;124;-31;1;0
5418.960;5719;28.5950;1131302;250.810;-1;124;-31;1;0
5419.060;5720;28.6000;1130409;250.612;-1;124;-30;1;0
5419.160;5720;28.6000;1129856;250.489;0;124;-31;1;0
5419.260;5721;28.6050;1128265;250.136;0;124;-31;1;0
5419.360;5722;28.6100;1128715;250.236;-1;124;-31;1;0
5419.460;5722;28.6100;1128749;250.244;0;124;-30;1;0
5419.560;5723;28.6150;1127639;249.998;-1;125;-30;1;0
5419.660;5724;28.6200;1129637;250.441;-1;124;-30;1;0
5419.760;5724;28.6200;1126894;249.832;-1;124;-31;1;0
5419.860;5725;28.6250;1126916;249.837;-1;124;-30;1;0
5419.960;5726;28.6300;1127595;249.988;0;123;-32;1;0
5420.060;5726;28.6300;1127830;250.040;0;124;-31;1;0
5420.160;5727;28.6350;1128290;250.142;-1;124;-31;1;0
5420.260;5728;28.6400;1128358;250.157;-1;125;-31;1;0
5420.360;5728;28.6400;1127309;249.924;-1;124;-30;1;0
5420.460;5729;28.6450;1127037;249.864;-1;124;-30;1;0
5420.560;5730;28.6500;1126020;249.639;-1;125;-31;1;0
5420.660;5730;28.6500;1127214;249.903;-2;125;-31;1;0
5420.760;5731;28.6550;1127697;250.010;-1;124;-30;1;0
5420.860;5732;28.6600;1126447;249.733;-1;124;-30;1;0
5420.960;5732;28.6600;1126197;249.678;-1;124;-30;1;0
5421.060;5733;28.6650;1125658;249.558;-1;124;-31;1;0
5421.160;5734;28.6700;1126164;249.671;-1;124;-30;1;0
5421.260;5734;28.6700;1125791;249.588;0;123;-30;1;0
5421.360;5735;28.6750;1125570;249.539;-1;124;-30;1;0
5421.460;5736;28.6800;1125708;249.569;-1;124;-29;1;0
5421.560;5736;28.6800;1127516;249.970;-1;124;-30;1;0
5421.660;5737;28.6850;1126804;249.812;0;124;-31;1;0
5421.760;5738;28.6900;1126666;249.782;-1;125;-30;1;0
5421.860;5738;28.6900;1126010;249.636;-1;124;-30;1;0
5421.960;5739;28.6950;1125263;249.471;-2;125;-31;1;0
5422.060;5740;28.7000;1124700;249.346;-1;124;-31;1;0
5422.160;5740;28.7000;1122888;248.944;0;125;-30;1;0
5422.260;5741;28.7050;1122897;248.946;-1;124;-30;1;0
5422.360;5742;28.7100;1122693;248.901;-1;124;-31;1;0
5422.460;5742;28.7100;1124623;249.329;-1;124;-29;1;0
5422.560;5743;28.7150;1125794;249.589;-1;124;-31;1;0
5422.660;5744;28.7200;1126149;249.667;-1;125;-31;1;0
5422.760;5744;28.7200;1124770;249.362;-1;125;-30;1;0
5422.860;5745;28.7250;1123624;249.107;-1;125;-30;1;0
5422.960;5746;28.7300;1124334;249.265;0;125;-30;1;0
5423.060;5746;28.7300;1126019;249.638;-1;124;-31;1;0
5423.160;5747;28.7350;1126241;249.688;-1;124;-30;1;0
5423.260;5748;28.7400;1125103;249.435;-1;124;-30;1;0
5423.360;5748;28.7400;1124123;249.218;0;124;-30;1;0
5423.460;5749;28.7450;1122702;248.903;-1;124;-30;1;0
5423.560;5750;28.7500;1122864;248.939;-1;124;-30;1;0
5423.660;5750;28.7500;1123016;248.973;-1;125;-30;1;0
5423.760;5751;28.7550;1125249;249.468;-1;124;-30;1;0
5423.860;5752;28.7600;1126238;249.687;-1;124;-30;1;0
5423.960;5752;28.7600;1126025;249.640;-1;123;-31;1;0
5424.060;5753;28.7650;1126037;249.642;-1;123;-30;1;0
5424.160;5754;28.7700;1124412;249.282;0;124;-30;1;0
5424.260;5754;28.7700;1124498;249.301;0;124;-30;1;0
5424.360;5755;28.7750;1125954;249.624;-1;125;-30;1;0
5424.460;5756;28.7800;1126813;249.814;-1;124;-30;1;0
5424.560;5756;28.7800;1127152;249.890;-1;124;-30;1;0
5424.660;5757;28.7850;1124576;249.318;-1;124;-31;1;0
5424.760;5758;28.7900;1122886;248.944;-1;124;-31;1;0
5424.860;5758;28.7900;1124337;249.266;-1;124;-31;1;0
5424.960;5759;28.7950;1127274;249.917;-1;124;-30;1;0
5425.060;5760;28.8000;1127316;249.926;-1;124;-30;1;0
5425.160;5760;28.8000;1126914;249.837;-1;124;-30;1;0
5425.260;5761;28.8050;1127185;249.897;-1;124;-31;1;0
5425.360;5762;28.8100;1126893;249.832;-1;124;-30;1;0
5425.460;5762;28.8100;1127003;249.857;-1;125;-30;1;0
5425.560;5763;28.8150;1127387;249.942;-1;124;-31;1;0
5425.660;5764;28.8200;1126926;249.839;-1;124;-30;1;0
5425.760;5764;28.8200;1126448;249.734;0;124;-30;1;0
5425.860;5765;28.8250;1127294;249.921;-1;124;-31;1;0
5425.960;5766;28.8300;1127321;249.927;-2;124;-30;1;0
5426.060;5766;28.8300;1127996;250.077;-1;124;-31;1;0
5426.160;5767;28.8350;1128588;250.208;-1;124;-31;1;0
5426.260;5768;28.8400;1129568;250.425;-1;125;-30;1;0
5426.360;5768;28.8400;1129316;250.369;-1;124;-30;1;0
5426.460;5769;28.8450;1128378;250.161;-1;124;-30;1;0
5426.560;5770;28.8500;1127446;249.955;0;123;-30;1;0
5426.660;5770;28.8500;1128086;250.097;-2;124;-30;1;0
5426.760;5771;28.8550;1129099;250.321;-1;124;-30;1;0
5426.860;5772;28.8600;1129893;250.497;0;124;-31;1;0
5426.960;5772;28.8600;1128440;250.175;-2;125;-29;1;0
5427.060;5773;28.8650;1128388;250.164;-1;125;-30;1;0
5427.160;5774;28.8700;1127502;249.967;-1;124;-30;1;0
5427.260;5774;28.8700;1129064;250.313;-1;124;-31;1;0
5427.360;5775;28.8750;1129683;250.451;0;124;-30;1;0
5427.460;5776;28.8800;1131915;250.946;-1;125;-30;1;0
5427.560;5776;28.8800;1131704;250.899;-1;124;-30;1;0
5427.660;5777;28.8850;1132001;250.965;-1;124;-30;1;0
5427.760;5778;28.8900;1131868;250.935;-1;124;-30;1;0
5427.860;5778;28.8900;1131552;250.865;0;123;-30;1;0
5427.960;5779;28.8950;1131379;250.827;-1;124;-30;1;0
5428.060;5780;28.9000;1129723;250.460;-1;124;-30;1;0
5428.160;5780;28.9000;1128676;250.227;-1;124;-31;1;0
5428.260;5781;28.9050;1128338;250.153;-1;124;-30;1;0
5428.360;5782;28.9100;1129827;250.483;-1;124;-29;1;0
5428.460;5782;28.9100;1129721;250.459;0;124;-30;1;0
5428.560;5783;28.9150;1129237;250.352;-1;123;-30;1;0
5428.660;5784;28.9200;1130446;250.620;0;124;-30;1;0
5428.760;5784;28.9200;1131600;250.876;-1;124;-30;1;0
5428.860;5785;28.9250;1131322;250.814;-1;125;-31;1;0
5428.960;5786;28.9300;1130505;250.633;-1;124;-31;1;0
5429.060;5786;28.9300;1131083;250.761;-1;124;-30;1;0
5429.160;5787;28.9350;1131078;250.760;-1;124;-30;1;0
5429.260;5788;28.9400;1131685;250.895;0;124;-30;1;0
5429.360;5788;28.9400;1130433;250.617;-1;125;-31;1;0
5429.460;5789;28.9450;1130205;250.566;-1;124;-30;1;0
5429.560;5790;28.9500;1129940;250.508;-1;124;-31;1;0
5429.660;5790;28.9500;1129884;250.495;0;124;-31;1;0
5429.760;5791;28.9550;1130500;250.632;-1;124;-30;1;0
5429.860;5792;28.9600;1130168;250.558;-1;124;-31;1;0
5429.960;5792;28.9600;1132085;250.983;-1;124;-30;1;0
5430.060;5793;28.9650;1130409;250.612;-1;125;-31;1;0
5430.160;5794;28.9700;1130928;250.727;-1;124;-31;1;0
5430.260;5794;28.9700;1132454;251.065;-2;124;-31;1;0
5430.360;5795;28.9750;1133233;251.238;-1;124;-30;1;0
5430.460;5796;28.9800;1131391;250.829;-1;125;-30;1;0
5430.560;5796;28.9800;1131756;250.910;-1;124;-31;1;0
5430.660;5797;28.9850;1130991;250.741;-1;124;-31;1;0
5430.760;5798;28.9900;1130216;250.569;-2;124;-30;1;0
5430.860;5798;28.9900;1131831;250.927;0;125;-31;1;0
5430.960;5799;28.9950;1132266;251.023;-1;124;-31;1;0
5431.060;5800;29.0000;1134476;251.513;-1;124;-31;1;0
5431.160;5800;29.0000;1133679;251.337;-1;124;-30;1;0
5431.260;5801;29.0050;1131521;250.858;0;124;-31;1;0
5431.360;5802;29.0100;1130270;250.581;-1;124;-31;1;0
5431.460;5802;29.0100;1131846;250.930;-2;124;-30;1;0
5431.560;5803;29.0150;1132631;251.104;-1;124;-31;1;0
5431.660;5804;29.0200;1132473;251.069;0;124;-30;1;0
5431.760;5804;29.0200;1132987;251.183;0;124;-30;1;0
5431.860;5805;29.0250;1130592;250.652;-1;123;-30;1;0
5431.960;5806;29.0300;1129266;250.358;0;124;-30;1;0
5432.060;5806;29.0300;1130044;250.531;-1;123;-30;1;0
5432.160;5807;29.0350;1132307;251.032;-1;124;-31;1;0
5432.260;5808;29.0400;1134066;251.422;-1;125;-31;1;0
5432.360;5808;29.0400;1133147;251.219;-1;124;-30;1;0
5432.460;5809;29.0450;1131452;250.843;0;124;-30;1;0
5432.560;5810;29.0500;1129947;250.509;-1;124;-30;1;0
5432.660;5810;29.0500;1131483;250.850;-1;123;-30;1;0
5432.760;5811;29.0550;1133224;251.236;-1;125;-31;1;0
5432.860;5812;29.0600;1133444;251.285;-1;125;-32;1;0
5432.960;5812;29.0600;1132555;251.087;-1;125;-30;1;0
5433.060;5813;29.0650;1130745;250.686;-1;124;-30;1;0
5433.160;5814;29.0700;1132721;251.124;-1;124;-30;1;0
5433.260;5814;29.0700;1133538;251.305;-1;124;-30;1;0
5433.360;5815;29.0750;1133130;251.215;-1;123;-29;1;0
5433.460;5816;29.0800;1131285;250.806;-1;124;-31;1;0
5433.560;5816;29.0800;1131587;250.873;-1;125;-30;1;0
5433.660;5817;29.0850;1132191;251.007;-1;124;-30;1;0
5433.760;5818;29.0900;1132303;251.032;-1;124;-30;1;0
5433.860;5818;29.0900;1131789;250.918;0;124;-31;1;0
5433.960;5819;29.0950;1132720;251.124;-1;125;-31;1;0
5434.060;5820;29.1000;1131373;250.825;-1;124;-31;1;0
5434.160;5820;29.1000;1132235;251.016;-1;125;-30;1;0
5434.260;5821;29.1050;1131147;250.775;-1;124;-31;1;0
5434.360;5822;29.1100;1131474;250.848;0;124;-31;1;0
5434.460;5822;29.1100;1132907;251.165;0;124;-30;1;0
5434.560;5823;29.1150;1131145;250.775;0;124;-31;1;0
5434.660;5824;29.1200;1132332;251.038;-1;125;-31;1;0
5434.760;5824;29.1200;1132529;251.082;-1;125;-31;1;0
5434.860;5825;29.1250;1132015;250.968;0;123;-30;1;0
5434.960;5826;29.1300;1129445;250.398;-1;124;-30;1;0
5435.060;5826;29.1300;1130361;250.601;-1;124;-30;1;0
5435.160;5827;29.1350;1132381;251.049;-1;124;-31;1;0
5435.260;5828;29.1400;1132760;251.133;-1;125;-30;1;0
5435.360;5828;29.1400;1132204;251.010;-1;124;-30;1;0
5435.460;5829;29.1450;1129579;250.428;-1;124;-31;1;0
5435.560;5830;29.1500;1129835;250.484;-1;124;-31;1;0
5435.660;5830;29.1500;1130898;250.720;-1;124;-30;1;0
5435.760;5831;29.1550;1132205;251.010;-1;125;-31;1;0
5435.860;5832;29.1600;1133141;251.217;-1;124;-31;1;0
5435.960;5832;29.1600;1131976;250.959;-1;124;-30;1;0
5436.060;5833;29.1650;1130967;250.735;0;124;-31;1;0
5436.160;5834;29.1700;1129824;250.482;-1;124;-30;1;0
5436.260;5834;29.1700;1129298;250.365;-2;124;-30;1;0
5436.360;5835;29.1750;1130523;250.637;-1;125;-30;1;0
5436.460;5836;29.1800;1131384;250.828;0;124;-31;1;0
5436.560;5836;29.1800;1131199;250.787;-1;125;-30;1;0
5436.660;5837;29.1850;1131408;250.833;-1;124;-30;1;0
5436.760;5838;29.1900;1130766;250.691;0;124;-30;1;0
5436.860;5838;29.1900;1131756;250.910;-1;124;-31;1;0
5436.960;5839;29.1950;1132547;251.086;-1;125;-30;1;0
5437.060;5840;29.2000;1131109;250.767;-1;125;-30;1;0
5437.160;5840;29.2000;1132154;250.999;-1;124;-30;1;0
5437.260;5841;29.2050;1131056;250.755;-1;124;-32;1;0
5437.360;5842;29.2100;1130035;250.529;-1;125;-30;1;0
5437.460;5842;29.2100;1130842;250.708;0;124;-30;1;0
5437.560;5843;29.2150;1130937;250.729;-1;124;-30;1;0
5437.660;5844;29.2200;1131552;250.865;-1;123;-31;1;0
5437.760;5844;29.2200;1129765;250.469;-1;124;-30;1;0
5437.860;5845;29.2250;1129345;250.376;-2;124;-31;1;0
5437.960;5846;29.2300;1129372;250.382;-1;123;-30;1;0
5438.060;5846;29.2300;1129773;250.471;-1;124;-30;1;0
5438.160;5847;29.2350;1130671;250.670;-1;125;-31;1;0
5438.260;5848;29.2400;1131860;250.933;-1;125;-30;1;0
5438.360;5848;29.2400;1129946;250.509;-1;124;-31;1;0
5438.460;5849;29.2450;1130053;250.533;-1;125;-30;1;0
5438.560;5850;29.2500;1128092;250.098;-1;125;-30;1;0
5438.660;5850;29.2500;1130500;250.632;0;125;-30;1;0
5438.760;5851;29.2550;1131509;250.856;0;124;-29;1;0
5438.860;5852;29.2600;1129934;250.506;-1;125;-32;1;0
5438.960;5852;29.2600;1129528;250.416;0;124;-31;1;0
5439.060;5853;29.2650;1129303;250.366;0;124;-30;1;0
5439.160;5854;29.2700;1128225;250.127;0;124;-30;1;0
5439.260;5854;29.2700;1129269;250.359;-1;125;-31;1;0
5439.360;5855;29.2750;1129892;250.497;0;124;-31;1;0
5439.460;5856;29.2800;1129609;250.434;-1;124;-29;1;0
5439.560;5856;29.2800;1129601;250.433;-1;124;-30;1;0
5439.660;5857;29.2850;1128535;250.196;-1;123;-31;1;0
5439.760;5858;29.2900;1128475;250.183;-1;123;-30;1;0
5439.860;5858;29.2900;1128432;250.173;-1;125;-30;1;0
5439.960;5859;29.2950;1129495;250.409;-1;124;-30;1;0
5440.060;5860;29.3000;1130652;250.666;0;124;-30;1;0
5440.160;5860;29.3000;1129792;250.475;0;124;-30;1;0
5440.260;5861;29.3050;1128102;250.100;-1;125;-30;1;0
5440.360;5862;29.3100;1129159;250.335;-1;124;-30;1;0
5440.460;5862;29.3100;1131064;250.757;-1;124;-30;1;0
5440.560;5863;29.3150;1130226;250.571;-1;124;-31;1;0
5440.660;5864;29.3200;1131322;250.814;-2;124;-29;1;0
5440.760;5864;29.3200;1130435;250.617;-1;125;-31;1;0
5440.860;5865;29.3250;1129592;250.431;0;124;-30;1;0
5440.960;5866;29.3300;1128648;250.221;0;124;-30;1;0
5441.060;5866;29.3300;1127944;250.065;0;124;-30;1;0
5441.160;5867;29.3350;1128835;250.263;-1;125;-30;1;0
5441.260;5868;29.3400;1129507;250.412;-1;124;-31;1;0
5441.360;5868;29.3400;1127604;249.990;-1;124;-30;1;0
5441.460;5869;29.3450;1128272;250.138;0;124;-31;1;0
5441.560;5870;29.3500;1129228;250.350;-1;124;-31;1;0
5441.660;5870;29.3500;1129189;250.341;-1;124;-30;1;0
5441.760;5871;29.3550;1129011;250.302;0;124;-30;1;0
5441.860;5872;29.3600;1128835;250.263;-2;125;-29;1;0
5441.960;5872;29.3600;1127174;249.894;0;123;-30;1;0
5442.060;5873;29.3650;1127597;249.988;0;124;-30;1;0
5442.160;5874;29.3700;1127034;249.863;-1;125;-31;1;0
5442.260;5874;29.3700;1126526;249.751;-1;124;-31;1;0
5442.360;5875;29.3750;1126879;249.829;-1;124;-30;1;0
5442.460;5876;29.3800;1127502;249.967;-1;124;-31;1;0
5442.560;5876;29.3800;1127021;249.861;-1;124;-30;1;0
5442.660;5877;29.3850;1126923;249.839;-1;124;-31;1;0
5442.760;5878;29.3900;1126661;249.781;-1;125;-31;1;0
5442.860;5878;29.3900;1127534;249.974;-1;124;-31;1;0
5442.960;5879;29.3950;1128055;250.090;-1;124;-31;1;0
5443.060;5880;29.4000;1127349;249.933;-1;125;-30;1;0
5443.160;5880;29.4000;1127238;249.909;-1;124;-30;1;0
5443.260;5881;29.4050;1129198;250.343;-1;124;-30;1;0
5443.360;5882;29.4100;1127308;249.924;0;124;-30;1;0
5443.460;5882;29.4100;1127773;250.027;-1;125;-31;1;0
5443.560;5883;29.4150;1128370;250.160;0;124;-30;1;0
5443.660;5884;29.4200;1129051;250.311;0;124;-31;1;0
5443.760;5884;29.4200;1129650;250.443;-1;124;-30;1;0
5443.860;5885;29.4250;1127850;250.044;-1;125;-31;1;0
5443.960;5886;29.4300;1127490;249.965;-1;124;-29;1;0
5444.060;5886;29.4300;1129264;250.358;-1;124;-31;1;0
5444.160;5887;29.4350;1130828;250.705;0;124;-31;1;0
5444.260;5888;29.4400;1129611;250.435;-1;125;-30;1;0
5444.360;5888;29.4400;1130506;250.633;0;124;-31;1;0
5444.460;5889;29.4450;1130722;250.681;0;124;-30;1;0
5444.560;5890;29.4500;1131259;250.800;0;124;-31;1;0
5444.660;5890;29.4500;1131253;250.799;-1;125;-30;1;0
5444.760;5891;29.4550;1131182;250.783;-1;124;-30;1;0
5444.860;5892;29.4600;1130389;250.607;0;124;-31;1;0
5444.960;5892;29.4600;1130308;250.589;-1;124;-30;1;0
5445.060;5893;29.4650;1129829;250.483;-1;124;-31;1;0
5445.160;5894;29.4700;1129921;250.503;-2;125;-30;1;0
5445.260;5894;29.4700;1130415;250.613;-1;123;-30;1;0
5445.360;5895;29.4750;1130767;250.691;-1;124;-31;1;0
5445.460;5896;29.4800;1132237;251.017;0;124;-30;1;0
5445.560;5896;29.4800;1132790;251.140;-1;124;-31;1;0
5445.660;5897;29.4850;1131623;250.881;-1;124;-30;1;0
5445.760;5898;29.4900;1130984;250.739;0;125;-32;1;0
5445.860;5898;29.4900;1131114;250.768;-1;124;-30;1;0
5445.960;5899;29.4950;1131165;250.779;0;124;-30;1;0
5446.060;5900;29.5000;1130751;250.687;-2;124;-30;1;0
5446.160;5900;29.5000;1131177;250.782;-1;124;-30;1;0
5446.260;5901;29.5050;1133244;251.240;-1;124;-30;1;0
5446.360;5902;29.5100;1129813;250.480;-1;124;-30;1;0
5446.460;5902;29.5100;1131730;250.905;-1;124;-31;1;0
5446.560;5903;29.5150;1132326;251.037;-1;124;-31;1;0
5446.660;5904;29.5200;1130931;250.727;-1;125;-29;1;0
5446.760;5904;29.5200;1133299;251.252;-1;125;-31;1;0
5446.860;5905;29.5250;1132287;251.028;-1;124;-30;1;0
5446.960;5906;29.5300;1131468;250.846;0;125;-32;1;0
5447.060;5906;29.5300;1132487;251.072;-1;124;-30;1;0
5447.160;5907;29.5350;1133509;251.299;-1;124;-30;1;0
5447.260;5908;29.5400;1133824;251.369;-1;124;-30;1;0
5447.360;5908;29.5400;1132014;250.968;-1;124;-30;1;0
5447.460;5909;29.5450;1131051;250.754;-1;124;-31;1;0
5447.560;5910;29.5500;1131282;250.805;-1;124;-31;1;0
5447.660;5910;29.5500;1135014;251.633;-1;124;-30;1;0
5447.760;5911;29.5550;1134502;251.519;0;124;-30;1;0
5447.860;5912;29.5600;1132098;250.986;-1;124;-31;1;0
5447.960;5912;29.5600;1132994;251.185;-1;125;-31;1;0
5448.060;5913;29.5650;1133542;251.306;-1;124;-30;1;0
5448.160;5914;29.5700;1131949;250.953;-1;124;-31;1;0
5448.260;5914;29.5700;1133495;251.296;-1;125;-29;1;0
5448.360;5915;29.5750;1134330;251.481;0;124;-31;1;0
5448.460;5916;29.5800;1135936;251.837;-1;124;-31;1;0
5448.560;5916;29.5800;1135361;251.710;-1;124;-32;1;0
5448.660;5917;29.5850;1133662;251.333;-1;125;-30;1;0
5448.760;5918;29.5900;1130570;250.647;-1;124;-31;1;0
5448.860;5918;29.5900;1131444;250.841;-1;124;-30;1;0
5448.960;5919;29.5950;1132631;251.104;-1;123;-30;1;0
5449.060;5920;29.6000;1134119;251.434;-1;124;-30;1;0
5449.160;5920;29.6000;1134870;251.601;-1;125;-30;1;0
5449.260;5921;29.6050;1134548;251.529;-1;125;-30;1;0
5449.360;5922;29.6100;1134152;251.441;-1;124;-31;1;0
5449.460;5922;29.6100;1132403;251.054;0;124;-30;1;0
5449.560;5923;29.6150;1131899;250.942;-1;124;-30;1;0
5449.660;5924;29.6200;1133524;251.302;-1;124;-31;1;0
5449.760;5924;29.6200;1133910;251.388;-1;124;-31;1;0
5449.860;5925;29.6250;1132702;251.120;-1;124;-31;1;0
5449.960;5926;29.6300;1132218;251.013;0;124;-31;1;0
5450.060;5926;29.6300;1131301;250.809;-1;125;-31;1;0
5450.160;5927;29.6350;1132162;251.000;0;124;-30;1;0
5450.260;5928;29.6400;1133816;251.367;-1;124;-30;1;0
5450.360;5928;29.6400;1132231;251.016;-1;123;-30;1;0
5450.460;5929;29.6450;1131312;250.812;-1;124;-31;1;0
5450.560;5930;29.6500;1130247;250.576;-1;124;-30;1;0
5450.660;5930;29.6500;1132084;250.983;-1;124;-30;1;0
5450.760;5931;29.6550;1132637;251.106;-1;124;-30;1;0
5450.860;5932;29.6600;1133721;251.346;-1;125;-30;1;0
5450.960;5932;29.6600;1132940;251.173;-1;124;-30;1;0
5451.060;5933;29.6650;1130790;250.696;-1;124;-30;1;0
5451.160;5934;29.6700;1130000;250.521;0;124;-31;1;0
5451.260;5934;29.6700;1132637;251.106;-1;124;-30;1;0
5451.360;5935;29.6750;1133479;251.292;-1;124;-31;1;0
5451.460;5936;29.6800;1130471;250.625;-1;124;-30;1;0
5451.560;5936;29.6800;1129429;250.394;-1;124;-29;1;0
5451.660;5937;29.6850;1130463;250.624;0;125;-30;1;0
5451.760;5938;29.6900;1130270;250.581;-1;124;-30;1;0
5451.860;5938;29.6900;1130502;250.632;-1;125;-31;1;0
5451.960;5939;29.6950;1131571;250.869;-1;125;-31;1;0
5452.060;5940;29.7000;1130669;250.669;-1;124;-31;1;0
5452.160;5940;29.7000;1130536;250.640;0;124;-31;1;0
5452.260;5941;29.7050;1129027;250.305;-1;125;-30;1;0
5452.360;5942;29.7100;1127587;249.986;-1;124;-32;1;0
5452.460;5942;29.7100;1129163;250.335;-1;125;-31;1;0
5452.560;5943;29.7150;1128379;250.162;0;124;-31;1;0
5452.660;5944;29.7200;1130002;250.521;-1;124;-30;1;0
5452.760;5944;29.7200;1131033;250.750;0;125;-30;1;0
5452.860;5945;29.7250;1128718;250.237;-1;124;-31;1;0
5452.960;5946;29.7300;1126410;249.725;-1;124;-30;1;0
5453.060;5946;29.7300;1127662;250.003;-1;124;-31;1;0
5453.160;5947;29.7350;1128888;250.274;-1;124;-29;1;0
5453.260;5948;29.7400;1130905;250.722;0;125;-31;1;0
5453.360;5948;29.7400;1130026;250.527;-1;124;-29;1;0
5453.460;5949;29.7450;1129509;250.412;-1;124;-30;1;0
5453.560;5950;29.7500;1128563;250.202;-2;124;-31;1;0
5453.660;5950;29.7500;1128340;250.153;0;124;-31;1;0
5453.760;5951;29.7550;1128956;250.290;-1;124;-31;1;0
5453.860;5952;29.7600;1129401;250.388;0;124;-30;1;0
5453.960;5952;29.7600;1129073;250.315;-1;124;-30;1;0
5454.060;5953;29.7650;1128388;250.164;-1;123;-30;1;0
5454.160;5954;29.7700;1128053;250.089;0;124;-30;1;0
5454.260;5954;29.7700;1128395;250.165;-1;124;-30;1;0
5454.360;5955;29.7750;1128810;250.257;-1;125;-30;1;0
5454.460;5956;29.7800;1128262;250.136;-1;123;-30;1;0
5454.560;5956;29.7800;1129941;250.508;-1;124;-30;1;0
5454.660;5957;29.7850;1129096;250.321;-1;125;-31;1;0
5454.760;5958;29.7900;1127180;249.896;-1;124;-30;1;0
5454.860;5958;29.7900;1126681;249.785;-1;124;-31;1;0
5454.960;5959;29.7950;1128994;250.298;-1;124;-30;1;0
5455.060;5960;29.8000;1126723;249.794;-1;124;-31;1;0
5455.160;5960;29.8000;1126296;249.700;-1;125;-31;1;0
5455.260;5961;29.8050;1125810;249.592;-1;124;-30;1;0
5455.360;5962;29.8100;1126513;249.748;0;124;-31;1;0
5455.460;5962;29.8100;1126352;249.712;-1;124;-30;1;0
5455.560;5963;29.8150;1127049;249.867;-1;125;-29;1;0
5455.660;5964;29.8200;1125580;249.541;-1;124;-30;1;0
5455.760;5964;29.8200;1124628;249.330;-1;124;-30;1;0
5455.860;5965;29.8250;1123558;249.093;0;124;-31;1;0
5455.960;5966;29.8300;1124976;249.407;-1;125;-30;1;0
5456.060;5966;29.8300;1125866;249.604;-1;124;-31;1;0
5456.160;5967;29.8350;1125831;249.597;0;123;-31;1;0
5456.260;5968;29.8400;1127439;249.953;0;124;-31;1;0
5456.360;5968;29.8400;1127084;249.875;-1;124;-30;1;0
5456.460;5969;29.8450;1125845;249.600;-1;124;-30;1;0
5456.560;5970;29.8500;1126330;249.707;-1;124;-30;1;0
5456.660;5970;29.8500;1124740;249.355;-1;123;-30;1;0
5456.760;5971;29.8550;1124654;249.336;-1;125;-31;1;0
5456.860;5972;29.8600;1125667;249.560;-2;124;-31;1;0
5456.960;5972;29.8600;1125674;249.562;-1;124;-31;1;0
5457.060;5973;29.8650;1124817;249.372;0;124;-30;1;0
5457.160;5974;29.8700;1124962;249.404;-1;125;-29;1;0
5457.260;5974;29.8700;1124535;249.309;-1;124;-30;1;0
5457.360;5975;29.8750;1125673;249.562;-2;124;-31;1;0
5457.460;5976;29.8800;1124259;249.248;-1;123;-30;1;0
5457.560;5976;29.8800;1124785;249.365;-1;124;-30;1;0
5457.660;5977;29.8850;1124447;249.290;-1;124;-31;1;0
5457.760;5978;29.8900;1124435;249.287;-1;124;-31;1;0
5457.860;5978;29.8900;1125950;249.623;-1;124;-30;1;0
5457.960;5979;29.8950;1125465;249.516;-1;124;-30;1;0
5458.060;5980;29.9000;1125294;249.478;-1;124;-30;1;0
5458.160;5980;29.9000;1124313;249.260;0;124;-31;1;0
5458.260;5981;29.9050;1123310;249.038;-1;124;-30;1;0
5458.360;5982;29.9100;1124012;249.193;0;124;-32;1;0
5458.460;5982;29.9100;1124234;249.243;-1;124;-31;1;0
5458.560;5983;29.9150;1123469;249.073;-1;124;-30;1;0
5458.660;5984;29.9200;1123093;248.990;-1;124;-31;1;0
5458.760;5984;29.9200;1123326;249.041;-1;124;-30;1;0
5458.860;5985;29.9250;1123251;249.025;-1;124;-30;1;0
5458.960;5986;29.9300;1123048;248.980;-1;125;-30;1;0
5459.060;5986;29.9300;1122720;248.907;-1;125;-30;1;0
5459.160;5987;29.9350;1124217;249.239;-1;124;-30;1;0
5459.260;5988;29.9400;1124086;249.210;-2;125;-29;1;0
5459.360;5988;29.9400;1122922;248.952;-1;124;-30;1;0
5459.460;5989;29.9450;1122550;248.869;-1;124;-31;1;0
5459.560;5990;29.9500;1121844;248.713;0;123;-30;1;0
5459.660;5990;29.9500;1120700;248.459;-1;124;-30;1;0
5459.760;5991;29.9550;1122237;248.800;-1;124;-30;1;0
5459.860;5992;29.9600;1122186;248.789;0;124;-31;1;0
5459.960;5992;29.9600;1122428;248.842;-1;124;-30;1;0
5460.060;5993;29.9650;1122742;248.912;-2;124;-30;1;0
5460.160;5994;29.9700;1121598;248.658;-1;124;-30;1;0
5460.260;5994;29.9700;1120956;248.516;-1;124;-30;1;0
5460.360;5995;29.9750;1120259;248.361;-1;124;-30;1;0
5460.460;5996;29.9800;1122101;248.770;0;124;-31;1;0
5460.560;5996;29.9800;1120499;248.415;-1;124;-30;1;0
5460.660;5997;29.9850;1122531;248.865;-1;125;-31;1;0
5460.760;5998;29.9900;1122807;248.926;-1;124;-30;1;0
5460.860;5998;29.9900;1120637;248.445;0;124;-30;1;0
5460.960;5999;29.9950;1122043;248.757;-1;125;-31;1;0
5461.060;6000;30.0000;1122810;248.927;-1;124;-30;1;0
5461.160;6000;30.0000;1121773;248.697;-1;124;-30;1;0
5461.260;6001;30.0050;1122405;248.837;-1;124;-30;1;0
5461.360;6002;30.0100;1121953;248.737;-1;125;-30;1;0
5461.460;6002;30.0100;1124309;249.259;-1;124;-30;1;0
5461.560;6003;30.0150;1123117;248.995;-1;123;-31;1;0
5461.660;6004;30.0200;1123506;249.081;-1;124;-30;1;0
5461.760;6004;30.0200;1123373;249.052;-1;124;-30;1;0
5461.860;6005;30.0250;1121985;248.744;-1;124;-30;1;0
5461.960;6006;30.0300;1121097;248.547;0;123;-31;1;0
5462.060;6006;30.0300;1124214;249.238;-1;124;-30;1;0
5462.160;6007;30.0350;1124756;249.358;-1;124;-31;1;0
5462.260;6008;30.0400;1124821;249.373;0;124;-29;1;0
5462.360;6008;30.0400;1125869;249.605;-1;125;-31;1;0
5462.460;6009;30.0450;1124326;249.263;-1;124;-30;1;0
5462.560;6010;30.0500;1122506;248.860;-1;124;-30;1;0
5462.660;6010;30.0500;1123533;249.087;-1;124;-30;1;0
5462.760;6011;30.0550;1124275;249.252;-1;124;-30;1;0
5462.860;6012;30.0600;1124885;249.387;-1;124;-30;1;0
5462.960;6012;30.0600;1122110;248.772;-1;124;-31;1;0
5463.060;6013;30.0650;1122130;248.776;-1;124;-30;1;0
5463.160;6014;30.0700;1123360;249.049;-2;124;-30;1;0
5463.260;6014;30.0700;1124038;249.199;0;124;-31;1;0
5463.360;6015;30.0750;1124703;249.347;0;124;-30;1;0
5463.460;6016;30.0800;1124542;249.311;-1;124;-30;1;0
5463.560;6016;30.0800;1124254;249.247;0;125;-30;1;0
5463.660;6017;30.0850;1125831;249.597;0;124;-30;1;0
5463.760;6018;30.0900;1124607;249.325;0;124;-30;1;0
5463.860;6018;30.0900;1124687;249.343;-1;124;-30;1;0
5463.960;6019;30.0950;1124458;249.292;-1;123;-30;1;0
5464.060;6020;30.1000;1124953;249.402;0;124;-31;1;0
5464.160;6020;30.1000;1125453;249.513;-1;124;-30;1;0
5464.260;6021;30.1050;1124286;249.254;-1;124;-31;1;0
5464.360;6022;30.1100;1125172;249.451;-1;123;-31;1;0
5464.460;6022;30.1100;1126537;249.753;-1;125;-30;1;0
5464.560;6023;30.1150;1126961;249.847;0;124;-30;1;0
5464.660;6024;30.1200;1125642;249.555;-1;124;-30;1;0
5464.760;6024;30.1200;1126720;249.794;-1;125;-31;1;0
5464.860;6025;30.1250;1125862;249.604;-1;123;-30;1;0
5464.960;6026;30.1300;1125633;249.553;-1;124;-29;1;0
5465.060;6026;30.1300;1125776;249.585;-1;124;-30;1;0
5465.160;6027;30.1350;1124432;249.287;-1;124;-30;1;0
5465.260;6028;30.1400;1127644;249.999;-1;123;-31;1;0
5465.360;6028;30.1400;1127239;249.909;-1;124;-30;1;0
5465.460;6029;30.1450;1126266;249.693;-1;124;-30;1;0
5465.560;6030;30.1500;1125932;249.619;-1;125;-30;1;0
5465.660;6030;30.1500;1126913;249.837;-1;124;-30;1;0
5465.760;6031;30.1550;1127224;249.906;-1;125;-30;1;0
5465.860;6032;30.1600;1128601;250.211;-1;124;-30;1;0
5465.960;6032;30.1600;1129162;250.335;-1;124;-31;1;0
5466.060;6033;30.1650;1128191;250.120;-2;124;-30;1;0
5466.160;6034;30.1700;1127871;250.049;0;124;-30;1;0
5466.260;6034;30.1700;1129660;250.446;-1;124;-30;1;0
5466.360;6035;30.1750;1128223;250.127;-1;124;-31;1;0
5466.460;6036;30.1800;1128342;250.153;-1;125;-30;1;0
5466.560;6036;30.1800;1128019;250.082;0;125;-30;1;0
5466.660;6037;30.1850;1128733;250.240;-1;124;-31;1;0
5466.760;6038;30.1900;1126075;249.651;-1;125;-30;1;0
5466.860;6038;30.1900;1127212;249.903;-1;125;-31;1;0
5466.960;6039;30.1950;1128263;250.136;0;124;-29;1;0
5467.060;6040;30.2000;1127719;250.015;0;124;-30;1;0
5467.160;6040;30.2000;1128892;250.275;-1;124;-30;1;0
5467.260;6041;30.2050;1129301;250.366;-1;124;-30;1;0
5467.360;6042;30.2100;1128545;250.198;-1;124;-31;1;0
5467.460;6042;30.2100;1129622;250.437;-1;124;-30;1;0
5467.560;6043;30.2150;1128472;250.182;0;124;-31;1;0
5467.660;6044;30.2200;1127640;249.998;-1;124;-31;1;0
5467.760;6044;30.2200;1126974;249.850;-1;124;-31;1;0
5467.860;6045;30.2250;1125232;249.464;0;124;-30;1;0
5467.960;6046;30.2300;1123903;249.169;-1;125;-31;1;0
5468.060;6046;30.2300;1125915;249.615;-1;125;-31;1;0
5468.160;6047;30.2350;1125962;249.626;-1;124;-31;1;0
5468.260;6048;30.2400;1127421;249.949;-1;124;-31;1;0
5468.360;6048;30.2400;1129029;250.306;0;124;-31;1;0
5468.460;6049;30.2450;1127993;250.076;-2;125;-30;1;0
5468.560;6050;30.2500;1127677;250.006;-1;123;-30;1;0
5468.660;6050;30.2500;1128691;250.231;-1;124;-31;1;0
5468.760;6051;30.2550;1127407;249.946;-1;124;-30;1;0
5468.860;6052;30.2600;1126892;249.832;-1;125;-30;1;0
5468.960;6052;30.2600;1128773;250.249;-1;125;-30;1;0
5469.060;6053;30.2650;1127987;250.075;-1;125;-30;1;0
5469.160;6054;30.2700;1125841;249.599;0;124;-30;1;0
5469.260;6054;30.2700;1128515;250.192;-1;124;-31;1;0
5469.360;6055;30.2750;1128298;250.144;-1;124;-30;1;0
5469.460;6056;30.2800;1129425;250.394;-1;124;-30;1;0
5469.560;6056;30.2800;1129137;250.330;0;125;-31;1;0
5469.660;6057;30.2850;1126718;249.793;-1;124;-31;1;0
5469.760;6058;30.2900;1127432;249.952;-1;124;-30;1;0
5469.860;6058;30.2900;1125867;249.605;-1;124;-30;1;0
5469.960;6059;30.2950;1126376;249.718;0;124;-31;1;0
5470.060;6060;30.3000;1127621;249.994;-1;125;-31;1;0
5470.160;6060;30.3000;1128628;250.217;0;124;-30;1;0
5470.260;6061;30.3050;1127505;249.968;-1;124;-30;1;0
5470.360;6062;30.3100;1127709;250.013;0;124;-31;1;0
5470.460;6062;30.3100;1128106;250.101;-1;125;-31;1;0
5470.560;6063;30.3150;1126276;249.695;-1;124;-31;1;0
5470.660;6064;30.3200;1127891;250.053;-1;124;-31;1;0
5470.760;6064;30.3200;1127395;249.943;0;123;-30;1;0
5470.860;6065;30.3250;1125876;249.607;-1;125;-30;1;0
5470.960;6066;30.3300;1126434;249.730;-1;124;-30;1;0
5471.060;6066;30.3300;1126919;249.838;-1;124;-30;1;0
5471.160;6067;30.3350;1127587;249.986;-1;124;-30;1;0
5471.260;6068;30.3400;1127849;250.044;0;125;-30;1;0
5471.360;6068;30.3400;1126231;249.685;-1;125;-30;1;0
5471.460;6069;30.3450;1125728;249.574;-1;124;-31;1;0
5471.560;6070;30.3500;1126245;249.689;-1;124;-30;1;0
5471.660;6070;30.3500;1125442;249.510;-1;124;-30;1;0
5471.760;6071;30.3550;1126585;249.764;0;123;-30;1;0
5471.860;6072;30.3600;1128050;250.089;-1;124;-30;1;0
5471.960;6072;30.3600;1126598;249.767;0;124;-30;1;0
5472.060;6073;30.3650;1126327;249.707;0;124;-31;1;0
5472.160;6074;30.3700;1128190;250.120;-1;124;-30;1;0
5472.260;6074;30.3700;1125483;249.520;0;124;-30;1;0
5472.360;6075;30.3750;1127925;250.061;0;124;-30;1;0
5472.460;6076;30.3800;1126660;249.781;0;124;-31;1;0
5472.560;6076;30.3800;1125950;249.623;-1;124;-30;1;0
5472.660;6077;30.3850;1125975;249.629;-1;124;-30;1;0
5472.760;6078;30.3900;1125877;249.607;-2;125;-32;1;0
5472.860;6078;30.3900;1124710;249.348;-1;124;-31;1;0
5472.960;6079;30.3950;1127668;250.004;0;123;-29;1;0
5473.060;6080;30.4000;1128124;250.105;-1;125;-30;1;0
5473.160;6080;30.4000;1127971;250.071;-1;124;-30;1;0
5473.260;6081;30.4050;1126902;249.834;-1;124;-31;1;0
5473.360;6082;30.4100;1126562;249.759;-1;124;-31;1;0
5473.460;6082;30.4100;1126192;249.677;-1;124;-30;1;0
5473.560;6083;30.4150;1126525;249.751;0;124;-30;1;0
5473.660;6084;30.4200;1127940;250.064;-1;124;-31;1;0
5473.760;6084;30.4200;1126566;249.760;0;124;-30;1;0
5473.860;6085;30.4250;1127447;249.955;-1;124;-31;1;0
5473.960;6086;30.4300;1127821;250.038;-2;124;-30;1;0
5474.060;6086;30.4300;1127458;249.957;-2;125;-29;1;0
5474.160;6087;30.4350;1127671;250.005;-1;125;-31;1;0
5474.260;6088;30.4400;1125727;249.574;-1;124;-30;1;0
5474.360;6088;30.4400;1126222;249.683;-1;124;-30;1;0
5474.460;6089;30.4450;1127707;250.013;-1;123;-31;1;0
5474.560;6090;30.4500;1126282;249.697;0;124;-31;1;0
5474.660;6090;30.4500;1127035;249.864;-1;124;-30;1;0
5474.760;6091;30.4550;1127566;249.981;-1;125;-30;1;0
5474.860;6092;30.4600;1128630;250.217;-1;124;-30;1;0
5474.960;6092;30.4600;1127867;250.048;-1;124;-31;1;0
5475.060;6093;30.4650;1126627;249.773;-1;125;-30;1;0
5475.160;6094;30.4700;1126234;249.686;-1;125;-31;1;0
5475.260;6094;30.4700;1126109;249.658;-1;124;-31;1;0
5475.360;6095;30.4750;1127249;249.911;-1;125;-31;1;0
5475.460;6096;30.4800;1126669;249.783;-1;124;-31;1;0
5475.560;6096;30.4800;1126841;249.821;-1;124;-30;1;0
5475.660;6097;30.4850;1126900;249.834;-1;124;-30;1;0
5475.760;6098;30.4900;1127220;249.905;-1;124;-31;1;0
5475.860;6098;30.4900;1125844;249.600;-1;124;-30;1;0
5475.960;6099;30.4950;1125887;249.609;-1;124;-31;1;0
5476.060;6100;30.5000;1127095;249.877;-1;124;-31;1;0
5476.160;6100;30.5000;1127194;249.899;0;123;-31;1;0
5476.260;6101;30.5050;1127737;250.019;0;124;-30;1;0
5476.360;6102;30.5100;1127588;249.986;-1;124;-31;1;0
5476.460;6102;30.5100;1129004;250.300;-1;124;-29;1;0
5476.560;6103;30.5150;1128388;250.164;-1;125;-31;1;0
5476.660;6104;30.5200;1128052;250.089;-2;125;-30;1;0
5476.760;6104;30.5200;1126577;249.762;-1;124;-31;1;0
5476.860;6105;30.5250;1127131;249.885;0;124;-30;1;0
5476.960;6106;30.5300;1126578;249.762;-1;124;-30;1;0
5477.060;6106;30.5300;1128641;250.220;-1;123;-30;1;0
5477.160;6107;30.5350;1128345;250.154;-1;124;-31;1;0
5477.260;6108;30.5400;1127067;249.871;0;124;-31;1;0
5477.360;6108;30.5400;1126966;249.848;-1;125;-30;1;0
5477.460;6109;30.5450;1127712;250.014;0;125;-31;1;0
5477.560;6110;30.5500;1127959;250.069;-1;124;-30;1;0
5477.660;6110;30.5500;1125745;249.578;-1;124;-31;1;0
5477.760;6111;30.5550;1128981;250.295;-1;124;-30;1;0
5477.860;6112;30.5600;1128688;250.230;0;124;-30;1;0
5477.960;6112;30.5600;1128239;250.131;0;124;-30;1;0
5478.060;6113;30.5650;1126190;249.676;-1;124;-30;1;0
5478.160;6114;30.5700;1124481;249.297;-1;124;-29;1;0
5478.260;6114;30.5700;1123318;249.040;-2;124;-30;1;0
5478.360;6115;30.5750;1124618;249.328;0;125;-31;1;0
5478.460;6116;30.5800;1125820;249.594;0;124;-30;1;0
5478.560;6116;30.5800;1122835;248.933;-1;124;-30;1;0
5478.660;6117;30.5850;1121950;248.736;-1;124;-30;1;0
5478.760;6118;30.5900;1122721;248.907;-1;124;-30;1;0
5478.860;6118;30.5900;1124087;249.210;-1;124;-31;1;0
5478.960;6119;30.5950;1124458;249.292;-1;124;-30;1;0
5479.060;6120;30.6000;1123861;249.160;-1;124;-31;1;0
