Repository: tm-mech/diy-tensile-tester

# Desktop Tensile Testing Machine

A custom-built desktop tensile testing machine for characterizing 3D-printed polymer specimens according to ISO 527. Designed and built from scratch — mechanical assembly, electronics, firmware (Arduino/C++), and data acquisition & analysis software (Python).

> Personal engineering project bridging mechanical testing, embedded systems, and data analysis.
---

## Key Results

Three FDM-printed materials tested (ISO 527-2 Type 1BA dogbone, 5 mm/min, n = 3 each):

| Material | UTS [MPa] | E-Modulus [GPa] | Elongation |
|---|---|---|---|
| **PETG** (eSUN) | 34.8 ± 0.1 | 1.63 ± 0.10 | 77.1 ± 8.7% |
| **PLA** (eSUN) | 47.4 ± 1.1 | 2.68 ± 0.46 | 12–103%\* |

File: data/PETG/PETG_535_002.CSV (part 12 of 14)
time_s;steps;displacement_mm;force_raw;force_N;accel_x;accel_y;accel_z;endstop;step_loss
3128.088;5609;28.0450;1117404;247.728;-1;124;-30;1;0
3128.188;5610;28.0500;1116830;247.601;-1;124;-30;1;0
3128.288;5610;28.0500;1116414;247.509;-1;124;-30;1;0
3128.388;5611;28.0550;1117704;247.795;-1;124;-30;1;0
3128.488;5612;28.0600;1116902;247.617;-1;124;-30;1;0
3128.588;5612;28.0600;1116997;247.638;0;124;-30;1;0
3128.688;5613;28.0650;1117240;247.692;-1;125;-30;1;0
3128.788;5614;28.0700;1116716;247.576;-1;123;-31;1;0
3128.888;5614;28.0700;1116691;247.570;-1;124;-30;1;0
3128.988;5615;28.0750;1115158;247.231;-1;123;-29;1;0
3129.088;5616;28.0800;1116167;247.454;-1;124;-30;1;0
3129.188;5616;28.0800;1115285;247.259;0;124;-30;1;0
3129.288;5617;28.0850;1115309;247.264;-1;124;-30;1;0
3129.388;5618;28.0900;1116341;247.493;-1;124;-30;1;0
3129.488;5618;28.0900;1115948;247.406;0;124;-29;1;0
3129.588;5619;28.0950;1115420;247.289;-1;124;-30;1;0
3129.688;5620;28.1000;1115638;247.337;-1;124;-29;1;0
3129.788;5620;28.1000;1114440;247.071;-1;124;-29;1;0
3129.888;5621;28.1050;1113388;246.838;0;124;-29;1;0
3129.988;5622;28.1100;1113757;246.920;0;124;-29;1;0
3130.088;5622;28.1100;1115686;247.348;-1;125;-30;1;0
3130.188;5623;28.1150;1115691;247.349;-1;124;-30;1;0
3130.288;5624;28.1200;1117013;247.642;-1;124;-30;1;0
3130.388;5624;28.1200;1116364;247.498;-1;123;-30;1;0
3130.488;5625;28.1250;1115799;247.373;0;124;-30;1;0
3130.588;5626;28.1300;1114874;247.168;0;125;-30;1;0
3130.688;5626;28.1300;1114681;247.125;-1;125;-29;1;0
3130.788;5627;28.1350;1116235;247.469;-1;124;-30;1;0
3130.888;5628;28.1400;1116266;247.476;-1;124;-29;1;0
3130.988;5628;28.1400;1115654;247.340;0;124;-30;1;0
3131.088;5629;28.1450;1115556;247.319;-1;123;-29;1;0
3131.188;5630;28.1500;1116155;247.452;-1;123;-30;1;0
3131.288;5630;28.1500;1116877;247.612;-1;124;-30;1;0
3131.388;5631;28.1550;1116363;247.498;-1;124;-30;1;0
3131.488;5632;28.1600;1117991;247.859;-2;124;-29;1;0
3131.588;5632;28.1600;1118683;248.012;-1;124;-29;1;0
3131.688;5633;28.1650;1116517;247.532;-1;125;-30;1;0
3131.788;5634;28.1700;1115427;247.290;-1;124;-29;1;0
3131.888;5634;28.1700;1115311;247.264;-1;124;-30;1;0
3131.988;5635;28.1750;1117602;247.772;-1;125;-30;1;0
3132.088;5636;28.1800;1118972;248.076;-1;124;-29;1;0
3132.188;5636;28.1800;1118553;247.983;-1;125;-29;1;0
3132.288;5637;28.1850;1117028;247.645;-1;124;-30;1;0
3132.388;5638;28.1900;1117975;247.855;-1;124;-30;1;0
3132.488;5638;28.1900;1119157;248.117;-1;123;-30;1;0
3132.588;5639;28.1950;1120122;248.331;-1;124;-29;1;0
3132.688;5640;28.2000;1118760;248.029;-2;124;-31;1;0
3132.788;5640;28.2000;1117658;247.785;-1;124;-30;1;0
3132.888;5641;28.2050;1118694;248.014;-1;124;-30;1;0
3132.988;5642;28.2100;1118825;248.044;-1;124;-30;1;0
3133.088;5642;28.2100;1118825;248.044;-1;124;-29;1;0
3133.188;5643;28.2150;1120240;248.357;-1;124;-30;1;0
3133.288;5644;28.2200;1120409;248.395;-1;124;-30;1;0
3133.388;5644;28.2200;1120952;248.515;-1;124;-30;1;0
3133.488;5645;28.2250;1119876;248.277;-1;123;-30;1;0
3133.588;5646;28.2300;1119043;248.092;-1;124;-31;1;0
3133.688;5646;28.2300;1119318;248.153;-1;124;-30;1;0
3133.788;5647;28.2350;1118957;248.073;0;124;-30;1;0
3133.888;5648;28.2400;1121547;248.647;-1;125;-31;1;0
3133.988;5648;28.2400;1122004;248.748;-2;124;-30;1;0
3134.088;5649;28.2450;1121306;248.594;-1;123;-29;1;0
3134.188;5650;28.2500;1120239;248.357;-1;124;-31;1;0
3134.288;5650;28.2500;1120222;248.353;-1;124;-29;1;0
3134.388;5651;28.2550;1120037;248.312;-1;125;-29;1;0
3134.488;5652;28.2600;1120953;248.515;-2;125;-30;1;0
3134.588;5652;28.2600;1121575;248.653;-1;124;-30;1;0
3134.688;5653;28.2650;1120719;248.463;-1;125;-31;1;0
3134.788;5654;28.2700;1120064;248.318;-1;125;-30;1;0
3134.888;5654;28.2700;1120194;248.347;-1;124;-29;1;0
3134.988;5655;28.2750;1120799;248.481;-1;123;-30;1;0
3135.088;5656;28.2800;1121516;248.640;-1;125;-30;1;0
3135.188;5656;28.2800;1121921;248.730;-1;125;-30;1;0
3135.288;5657;28.2850;1120958;248.516;-1;124;-30;1;0
3135.388;5658;28.2900;1120342;248.380;-1;124;-29;1;0
3135.488;5658;28.2900;1122721;248.907;0;124;-29;1;0
3135.588;5659;28.2950;1123104;248.992;-1;124;-29;1;0
3135.688;5660;28.3000;1121970;248.741;-1;124;-30;1;0
3135.788;5660;28.3000;1121200;248.570;-1;125;-30;1;0
3135.888;5661;28.3050;1119783;248.256;-2;124;-30;1;0
3135.988;5662;28.3100;1120297;248.370;-2;124;-29;1;0
3136.088;5662;28.3100;1120922;248.508;-1;125;-30;1;0
3136.188;5663;28.3150;1122284;248.810;-1;124;-30;1;0
3136.288;5664;28.3200;1123387;249.055;-1;125;-29;1;0
3136.388;5664;28.3200;1123990;249.189;0;124;-30;1;0
3136.488;5665;28.3250;1121178;248.565;-1;125;-30;1;0
3136.588;5666;28.3300;1121851;248.714;-1;125;-30;1;0
3136.688;5666;28.3300;1122477;248.853;-1;124;-30;1;0
3136.788;5667;28.3350;1122138;248.778;0;123;-30;1;0
3136.888;5668;28.3400;1123460;249.071;0;124;-29;1;0
3136.988;5668;28.3400;1122523;248.863;-1;125;-30;1;0
3137.088;5669;28.3450;1121495;248.635;0;124;-29;1;0
3137.188;5670;28.3500;1121132;248.555;-1;124;-30;1;0
3137.288;5670;28.3500;1121920;248.730;-1;125;-30;1;0
3137.388;5671;28.3550;1123495;249.079;-1;124;-30;1;0
3137.488;5672;28.3600;1123345;249.046;-1;124;-30;1;0
3137.588;5672;28.3600;1123997;249.190;-1;125;-28;1;0
3137.688;5673;28.3650;1122507;248.860;-1;124;-29;1;0
3137.788;5674;28.3700;1122064;248.762;-1;124;-30;1;0
3137.888;5674;28.3700;1122760;248.916;-2;124;-31;1;0
3137.988;5675;28.3750;1122957;248.960;-2;124;-30;1;0
3138.088;5676;28.3800;1123126;248.997;-1;125;-31;1;0
3138.188;5676;28.3800;1123808;249.148;-1;124;-30;1;0
3138.288;5677;28.3850;1123360;249.049;-2;124;-28;1;0
3138.388;5678;28.3900;1121790;248.701;-1;124;-30;1;0
3138.488;5678;28.3900;1121305;248.593;-1;124;-29;1;0
3138.588;5679;28.3950;1122067;248.762;0;124;-30;1;0
3138.688;5680;28.4000;1123692;249.123;-2;124;-30;1;0
3138.788;5680;28.4000;1123499;249.080;-1;125;-30;1;0
3138.888;5681;28.4050;1121197;248.569;-1;124;-30;1;0
3138.988;5682;28.4100;1120535;248.423;-1;125;-30;1;0
3139.088;5682;28.4100;1120787;248.478;-1;124;-30;1;0
3139.188;5683;28.4150;1122201;248.792;-2;124;-31;1;0
3139.288;5684;28.4200;1122905;248.948;0;124;-30;1;0
3139.388;5684;28.4200;1123256;249.026;-1;125;-31;1;0
3139.488;5685;28.4250;1122536;248.866;-1;124;-30;1;0
3139.588;5686;28.4300;1122843;248.934;-1;124;-30;1;0
3139.688;5686;28.4300;1123644;249.112;-1;125;-30;1;0
3139.788;5687;28.4350;1123182;249.009;-1;124;-30;1;0
3139.888;5688;28.4400;1123128;248.997;-1;124;-30;1;0
3139.988;5688;28.4400;1122808;248.927;-1;124;-30;1;0
3140.088;5689;28.4450;1122350;248.825;0;125;-30;1;0
3140.188;5690;28.4500;1122573;248.874;-2;124;-30;1;0
3140.288;5690;28.4500;1121970;248.741;0;124;-29;1;0
3140.388;5691;28.4550;1123835;249.154;-1;124;-30;1;0
3140.488;5692;28.4600;1123647;249.113;-1;125;-29;1;0
3140.588;5692;28.4600;1122257;248.804;-1;124;-30;1;0
3140.688;5693;28.4650;1121111;248.550;-1;123;-31;1;0
3140.788;5694;28.4700;1121196;248.569;-2;125;-30;1;0
3140.888;5694;28.4700;1121464;248.629;-1;124;-30;1;0
3140.988;5695;28.4750;1123508;249.082;-1;124;-30;1;0
3141.088;5696;28.4800;1123591;249.100;-1;124;-30;1;0
3141.188;5696;28.4800;1122936;248.955;-1;123;-30;1;0
3141.288;5697;28.4850;1122305;248.815;-1;124;-30;1;0
3141.388;5698;28.4900;1123031;248.976;-1;124;-30;1;0
3141.488;5698;28.4900;1122185;248.788;-1;124;-30;1;0
3141.588;5699;28.4950;1122426;248.842;-1;124;-30;1;0
3141.688;5700;28.5000;1122846;248.935;0;124;-30;1;0
3141.788;5700;28.5000;1121502;248.637;-1;124;-29;1;0
3141.888;5701;28.5050;1120820;248.486;-1;125;-30;1;0
3141.988;5702;28.5100;1120163;248.340;-1;124;-30;1;0
3142.088;5702;28.5100;1122118;248.774;-1;124;-30;1;0
3142.188;5703;28.5150;1123159;249.004;-1;125;-30;1;0
3142.288;5704;28.5200;1122498;248.858;-1;124;-31;1;0
3142.388;5704;28.5200;1123538;249.088;-1;123;-30;1;0
3142.488;5705;28.5250;1123020;248.974;-1;124;-29;1;0
3142.588;5706;28.5300;1122563;248.872;-1;124;-30;1;0
3142.688;5706;28.5300;1122393;248.835;-1;124;-29;1;0
3142.788;5707;28.5350;1122676;248.897;-1;124;-30;1;0
3142.888;5708;28.5400;1122656;248.893;-1;124;-31;1;0
3142.988;5708;28.5400;1120950;248.515;-1;124;-29;1;0
3143.088;5709;28.5450;1119852;248.271;-1;123;-31;1;0
3143.188;5710;28.5500;1120739;248.468;-1;124;-30;1;0
3143.288;5710;28.5500;1120398;248.392;-1;123;-29;1;0
3143.388;5711;28.5550;1121320;248.597;0;124;-30;1;0
3143.488;5712;28.5600;1121757;248.694;0;124;-30;1;0
3143.588;5712;28.5600;1121473;248.631;-1;123;-30;1;0
3143.688;5713;28.5650;1121439;248.623;-1;125;-30;1;0
3143.788;5714;28.5700;1120159;248.339;-1;124;-30;1;0
3143.888;5714;28.5700;1121264;248.584;-1;124;-30;1;0
3143.988;5715;28.5750;1121386;248.611;-1;124;-30;1;0
3144.088;5716;28.5800;1121798;248.703;-1;124;-30;1;0
3144.188;5716;28.5800;1122465;248.850;-1;123;-30;1;0
3144.288;5717;28.5850;1121509;248.639;0;124;-31;1;0
3144.388;5718;28.5900;1121233;248.577;-1;124;-29;1;0
3144.488;5718;28.5900;1121294;248.591;0;125;-29;1;0
3144.588;5719;28.5950;1120658;248.450;-1;124;-30;1;0
3144.688;5720;28.6000;1121214;248.573;-2;124;-30;1;0
3144.788;5720;28.6000;1121935;248.733;-1;125;-30;1;0
3144.888;5721;28.6050;1122039;248.756;-1;124;-30;1;0
3144.988;5722;28.6100;1119238;248.135;-1;124;-30;1;0
3145.088;5722;28.6100;1120716;248.463;0;124;-30;1;0
3145.188;5723;28.6150;1120559;248.428;-1;124;-30;1;0
3145.288;5724;28.6200;1120258;248.361;-1;124;-29;1;0
3145.388;5724;28.6200;1120003;248.305;-1;124;-30;1;0
3145.488;5725;28.6250;1119953;248.294;-1;124;-31;1;0
3145.588;5726;28.6300;1120647;248.447;-1;124;-30;1;0
3145.688;5726;28.6300;1119539;248.202;-1;124;-30;1;0
3145.788;5727;28.6350;1119261;248.140;-2;125;-29;1;0
3145.888;5728;28.6400;1119421;248.176;-1;124;-29;1;0
3145.988;5728;28.6400;1119354;248.161;-1;124;-30;1;0
3146.088;5729;28.6450;1120114;248.329;-2;123;-29;1;0
3146.188;5730;28.6500;1119049;248.093;-1;123;-30;1;0
3146.288;5730;28.6500;1119193;248.125;-2;124;-30;1;0
3146.388;5731;28.6550;1120115;248.329;-2;125;-31;1;0
3146.488;5732;28.6600;1120478;248.410;-1;124;-31;1;0
3146.588;5732;28.6600;1118935;248.068;0;124;-30;1;0
3146.688;5733;28.6650;1118412;247.952;-1;124;-30;1;0
3146.788;5734;28.6700;1119554;248.205;-1;124;-30;1;0
3146.888;5734;28.6700;1119604;248.216;-1;124;-29;1;0
3146.988;5735;28.6750;1118412;247.952;-1;125;-30;1;0
3147.088;5736;28.6800;1118761;248.029;-1;124;-30;1;0
3147.188;5736;28.6800;1119950;248.293;-1;124;-30;1;0
3147.288;5737;28.6850;1119960;248.295;-1;124;-29;1;0
3147.388;5738;28.6900;1118846;248.048;0;124;-30;1;0
3147.488;5738;28.6900;1119948;248.292;-1;125;-29;1;0
3147.588;5739;28.6950;1120259;248.361;-1;124;-29;1;0
3147.688;5740;28.7000;1119519;248.197;-1;124;-30;1;0
3147.788;5740;28.7000;1120758;248.472;-1;125;-30;1;0
3147.888;5741;28.7050;1120531;248.422;-2;124;-30;1;0
3147.988;5742;28.7100;1118989;248.080;0;124;-30;1;0
3148.088;5742;28.7100;1117789;247.814;-2;124;-30;1;0
3148.188;5743;28.7150;1118142;247.892;-1;124;-31;1;0
3148.288;5744;28.7200;1118713;248.019;-1;124;-29;1;0
3148.388;5744;28.7200;1118481;247.967;-1;124;-30;1;0
3148.488;5745;28.7250;1117423;247.733;-2;124;-30;1;0
3148.588;5746;28.7300;1117545;247.760;-1;124;-29;1;0
3148.688;5746;28.7300;1115802;247.373;-1;124;-30;1;0
3148.788;5747;28.7350;1115669;247.344;0;124;-30;1;0
3148.888;5748;28.7400;1117320;247.710;-1;123;-30;1;0
3148.988;5748;28.7400;1117703;247.795;0;124;-29;1;0
3149.088;5749;28.7450;1116285;247.480;-1;124;-30;1;0
3149.188;5750;28.7500;1115105;247.219;-1;124;-29;1;0
3149.288;5750;28.7500;1116489;247.526;-1;124;-31;1;0
3149.388;5751;28.7550;1117479;247.745;-1;125;-31;1;0
3149.488;5752;28.7600;1117578;247.767;0;124;-30;1;0
3149.588;5752;28.7600;1116329;247.490;-1;124;-29;1;0
3149.688;5753;28.7650;1117076;247.656;0;124;-30;1;0
3149.788;5754;28.7700;1115704;247.352;-1;124;-30;1;0
3149.888;5754;28.7700;1116745;247.582;-1;124;-30;1;0
3149.988;5755;28.7750;1116799;247.594;0;125;-31;1;0
3150.088;5756;28.7800;1117387;247.725;0;124;-30;1;0
3150.188;5756;28.7800;1117486;247.747;-1;124;-29;1;0
3150.288;5757;28.7850;1117388;247.725;-1;125;-29;1;0
3150.388;5758;28.7900;1116949;247.628;-1;124;-30;1;0
3150.488;5758;28.7900;1116551;247.539;-2;125;-30;1;0
3150.588;5759;28.7950;1116334;247.491;-1;124;-29;1;0
3150.688;5760;28.8000;1118466;247.964;-1;125;-30;1;0
3150.788;5760;28.8000;1119101;248.105;-1;124;-30;1;0
3150.888;5761;28.8050;1118063;247.875;-1;124;-29;1;0
3150.988;5762;28.8100;1117854;247.828;-1;124;-30;1;0
3151.088;5762;28.8100;1116822;247.599;-1;124;-29;1;0
3151.188;5763;28.8150;1116364;247.498;0;124;-30;1;0
3151.288;5764;28.8200;1119372;248.165;0;123;-30;1;0
3151.388;5764;28.8200;1119218;248.131;-1;125;-30;1;0
3151.488;5765;28.8250;1118351;247.938;-1;124;-29;1;0
3151.588;5766;28.8300;1117321;247.710;0;125;-31;1;0
3151.688;5766;28.8300;1118199;247.905;-1;125;-30;1;0
3151.788;5767;28.8350;1118425;247.955;-1;124;-30;1;0
3151.888;5768;28.8400;1119277;248.144;-1;124;-30;1;0
3151.988;5768;28.8400;1118893;248.059;-1;124;-30;1;0
3152.088;5769;28.8450;1118467;247.964;0;124;-30;1;0
3152.188;5770;28.8500;1118723;248.021;-1;124;-31;1;0
3152.288;5770;28.8500;1117855;247.828;-1;124;-30;1;0
3152.388;5771;28.8550;1118557;247.984;0;124;-30;1;0
3152.488;5772;28.8600;1119149;248.115;-1;124;-30;1;0
3152.588;5772;28.8600;1118322;247.932;-1;124;-29;1;0
3152.688;5773;28.8650;1118377;247.944;-2;124;-30;1;0
3152.788;5774;28.8700;1118414;247.952;-2;124;-30;1;0
3152.888;5774;28.8700;1118946;248.070;-1;123;-30;1;0
3152.988;5775;28.8750;1119781;248.255;0;124;-30;1;0
3153.088;5776;28.8800;1120740;248.468;-1;124;-30;1;0
3153.188;5776;28.8800;1121265;248.584;-1;124;-30;1;0
3153.288;5777;28.8850;1120506;248.416;-1;124;-29;1;0
3153.388;5778;28.8900;1119216;248.130;-1;125;-30;1;0
3153.488;5778;28.8900;1118598;247.993;-1;124;-30;1;0
3153.588;5779;28.8950;1119650;248.226;-1;125;-30;1;0
3153.688;5780;28.9000;1120413;248.396;-1;125;-31;1;0
3153.788;5780;28.9000;1119752;248.249;-1;125;-31;1;0
3153.888;5781;28.9050;1118944;248.070;-1;125;-30;1;0
3153.988;5782;28.9100;1120375;248.387;0;124;-30;1;0
3154.088;5782;28.9100;1120635;248.445;-1;124;-30;1;0
3154.188;5783;28.9150;1119913;248.285;0;124;-30;1;0
3154.288;5784;28.9200;1121776;248.698;0;123;-30;1;0
3154.388;5784;28.9200;1120846;248.492;-1;124;-31;1;0
3154.488;5785;28.9250;1119890;248.280;-1;124;-29;1;0
3154.588;5786;28.9300;1120747;248.470;0;123;-30;1;0
3154.688;5786;28.9300;1121467;248.629;-1;125;-30;1;0
3154.788;5787;28.9350;1122170;248.785;-1;124;-30;1;0
3154.888;5788;28.9400;1122105;248.771;-1;125;-29;1;0
3154.988;5788;28.9400;1122542;248.868;-1;125;-30;1;0
3155.088;5789;28.9450;1121441;248.623;-1;124;-29;1;0
3155.188;5790;28.9500;1120110;248.328;-1;124;-30;1;0
3155.288;5790;28.9500;1122534;248.866;0;125;-29;1;0
3155.388;5791;28.9550;1122065;248.762;-2;125;-29;1;0
3155.488;5792;28.9600;1121365;248.607;0;124;-30;1;0
3155.588;5792;28.9600;1120872;248.497;-1;125;-30;1;0
3155.688;5793;28.9650;1121520;248.641;-1;125;-30;1;0
3155.788;5794;28.9700;1121459;248.627;-1;123;-30;1;0
3155.888;5794;28.9700;1120182;248.344;0;123;-30;1;0
3155.988;5795;28.9750;1122393;248.835;-1;124;-30;1;0
3156.088;5796;28.9800;1122926;248.953;0;124;-29;1;0
3156.188;5796;28.9800;1122676;248.897;-1;125;-29;1;0
3156.288;5797;28.9850;1122214;248.795;-1;124;-30;1;0
3156.388;5798;28.9900;1121124;248.553;0;124;-30;1;0
3156.488;5798;28.9900;1120717;248.463;-1;124;-30;1;0
3156.588;5799;28.9950;1121647;248.669;-1;124;-29;1;0
3156.688;5800;29.0000;1122714;248.906;-2;124;-30;1;0
3156.788;5800;29.0000;1122351;248.825;0;124;-30;1;0
3156.888;5801;29.0050;1123000;248.969;0;124;-31;1;0
3156.988;5802;29.0100;1122208;248.794;-2;124;-30;1;0
3157.088;5802;29.0100;1123164;249.005;-1;124;-30;1;0
3157.188;5803;29.0150;1123046;248.979;-1;124;-30;1;0
3157.288;5804;29.0200;1123462;249.072;-1;124;-31;1;0
3157.388;5804;29.0200;1122590;248.878;-1;124;-30;1;0
3157.488;5805;29.0250;1121145;248.558;-1;124;-31;1;0
3157.588;5806;29.0300;1120796;248.480;-2;124;-30;1;0
3157.688;5806;29.0300;1119952;248.293;-1;124;-28;1;0
3157.788;5807;29.0350;1122810;248.927;-1;125;-30;1;0
3157.888;5808;29.0400;1123339;249.044;-1;124;-30;1;0
3157.988;5808;29.0400;1122395;248.835;-1;124;-31;1;0
3158.088;5809;29.0450;1121921;248.730;-1;124;-30;1;0
3158.188;5810;29.0500;1122108;248.771;0;125;-30;1;0
3158.288;5810;29.0500;1122328;248.820;-1;124;-31;1;0
3158.388;5811;29.0550;1122288;248.811;-1;125;-29;1;0
3158.488;5812;29.0600;1122066;248.762;-1;124;-30;1;0
3158.588;5812;29.0600;1121848;248.714;-1;125;-31;1;0
3158.688;5813;29.0650;1121404;248.615;-1;124;-29;1;0
3158.788;5814;29.0700;1121044;248.535;-1;124;-30;1;0
3158.888;5814;29.0700;1121192;248.568;-1;125;-29;1;0
3158.988;5815;29.0750;1121604;248.660;-1;124;-30;1;0
3159.088;5816;29.0800;1124276;249.252;-2;124;-29;1;0
3159.188;5816;29.0800;1123628;249.108;-1;124;-30;1;0
3159.288;5817;29.0850;1123697;249.124;-1;124;-30;1;0
3159.388;5818;29.0900;1122436;248.844;-1;124;-30;1;0
3159.488;5818;29.0900;1122953;248.959;-1;124;-30;1;0
3159.588;5819;29.0950;1123583;249.098;0;124;-30;1;0
3159.688;5820;29.1000;1123239;249.022;0;124;-30;1;0
3159.788;5820;29.1000;1122770;248.918;0;125;-29;1;0
3159.888;5821;29.1050;1121710;248.683;-1;124;-30;1;0
3159.988;5822;29.1100;1119526;248.199;0;124;-30;1;0
3160.088;5822;29.1100;1122211;248.794;-1;125;-30;1;0
3160.188;5823;29.1150;1122561;248.872;0;124;-30;1;0
3160.288;5824;29.1200;1121301;248.592;-2;124;-29;1;0
3160.388;5824;29.1200;1122814;248.928;-1;124;-30;1;0
3160.488;5825;29.1250;1122401;248.836;-2;125;-30;1;0
3160.588;5826;29.1300;1122098;248.769;-1;124;-29;1;0
3160.688;5826;29.1300;1121805;248.704;0;124;-30;1;0
3160.788;5827;29.1350;1122742;248.912;-1;125;-29;1;0
3160.888;5828;29.1400;1123097;248.991;-1;124;-29;1;0
3160.988;5828;29.1400;1122210;248.794;-1;125;-31;1;0
3161.088;5829;29.1450;1121325;248.598;0;125;-30;1;0
3161.188;5830;29.1500;1120873;248.498;-1;125;-29;1;0
3161.288;5830;29.1500;1122664;248.895;-1;124;-29;1;0
3161.388;5831;29.1550;1121926;248.731;-1;124;-30;1;0
3161.488;5832;29.1600;1122384;248.833;-1;124;-29;1;0
3161.588;5832;29.1600;1123459;249.071;0;124;-30;1;0
3161.688;5833;29.1650;1123242;249.023;-1;124;-30;1;0
3161.788;5834;29.1700;1122405;248.837;-1;125;-30;1;0
3161.888;5834;29.1700;1122225;248.797;-2;125;-30;1;0
3161.988;5835;29.1750;1122135;248.777;-1;124;-30;1;0
3162.088;5836;29.1800;1123143;249.001;-1;124;-29;1;0
3162.188;5836;29.1800;1122939;248.956;-1;124;-30;1;0
3162.288;5837;29.1850;1121380;248.610;-1;125;-30;1;0
3162.388;5838;29.1900;1121388;248.612;-1;125;-29;1;0
3162.488;5838;29.1900;1122411;248.839;-1;124;-31;1;0
3162.588;5839;29.1950;1123242;249.023;-1;124;-30;1;0
3162.688;5840;29.2000;1122895;248.946;-1;124;-30;1;0
3162.788;5840;29.2000;1121471;248.630;-1;124;-30;1;0
3162.888;5841;29.2050;1122065;248.762;0;124;-30;1;0
3162.988;5842;29.2100;1122431;248.843;-2;125;-29;1;0
3163.088;5842;29.2100;1123653;249.114;-1;124;-30;1;0
3163.188;5843;29.2150;1123616;249.106;0;124;-29;1;0
3163.288;5844;29.2200;1123698;249.124;-1;124;-30;1;0
3163.388;5844;29.2200;1122309;248.816;-1;124;-30;1;0
3163.488;5845;29.2250;1121179;248.565;-1;125;-30;1;0
3163.588;5846;29.2300;1121279;248.588;-1;125;-30;1;0
3163.688;5846;29.2300;1122354;248.826;-1;125;-31;1;0
3163.788;5847;29.2350;1123393;249.056;0;124;-30;1;0
3163.888;5848;29.2400;1123457;249.070;-1;124;-29;1;0
3163.988;5848;29.2400;1123838;249.155;-1;125;-29;1;0
3164.088;5849;29.2450;1122794;248.923;-1;125;-29;1;0
3164.188;5850;29.2500;1123400;249.058;0;124;-30;1;0
3164.288;5850;29.2500;1124006;249.192;-2;124;-30;1;0
3164.388;5851;29.2550;1121975;248.742;0;125;-30;1;0
3164.488;5852;29.2600;1123222;249.018;-1;124;-30;1;0
3164.588;5852;29.2600;1121938;248.734;-1;125;-30;1;0
3164.688;5853;29.2650;1121983;248.744;0;124;-31;1;0
3164.788;5854;29.2700;1120341;248.380;-1;125;-29;1;0
3164.888;5854;29.2700;1121968;248.740;-1;124;-29;1;0
3164.988;5855;29.2750;1122616;248.884;-1;125;-30;1;0
3165.088;5856;29.2800;1124746;249.356;-1;125;-30;1;0
3165.188;5856;29.2800;1125392;249.499;-1;124;-30;1;0
3165.288;5857;29.2850;1125125;249.440;-1;124;-31;1;0
3165.388;5858;29.2900;1123865;249.161;0;124;-30;1;0
3165.488;5858;29.2900;1124221;249.240;-1;124;-30;1;0
3165.588;5859;29.2950;1125386;249.498;-1;124;-29;1;0
3165.688;5860;29.3000;1125978;249.629;0;124;-31;1;0
3165.788;5860;29.3000;1124329;249.264;-1;124;-29;1;0
3165.888;5861;29.3050;1122935;248.955;-1;124;-29;1;0
3165.988;5862;29.3100;1122398;248.836;-1;124;-29;1;0
3166.088;5862;29.3100;1124116;249.217;0;124;-30;1;0
3166.188;5863;29.3150;1124522;249.307;-1;125;-30;1;0
3166.288;5864;29.3200;1124161;249.226;-1;124;-31;1;0
3166.388;5864;29.3200;1123651;249.113;-1;124;-30;1;0
3166.488;5865;29.3250;1122780;248.920;-1;124;-29;1;0
3166.588;5866;29.3300;1123090;248.989;0;124;-31;1;0
3166.688;5866;29.3300;1123615;249.105;-1;125;-31;1;0
3166.788;5867;29.3350;1124061;249.204;0;123;-30;1;0
3166.888;5868;29.3400;1124929;249.397;-1;124;-31;1;0
3166.988;5868;29.3400;1125308;249.481;0;124;-30;1;0
3167.088;5869;29.3450;1123570;249.095;-1;124;-30;1;0
3167.188;5870;29.3500;1122007;248.749;-1;124;-30;1;0
3167.288;5870;29.3500;1122194;248.790;-1;124;-30;1;0
3167.388;5871;29.3550;1123771;249.140;-1;124;-30;1;0
3167.488;5872;29.3600;1124015;249.194;0;124;-30;1;0
3167.588;5872;29.3600;1122088;248.767;-1;124;-30;1;0
3167.688;5873;29.3650;1121915;248.729;-1;125;-31;1;0
3167.788;5874;29.3700;1120036;248.312;0;124;-31;1;0
3167.888;5874;29.3700;1119536;248.201;-1;124;-30;1;0
3167.988;5875;29.3750;1119552;248.205;0;125;-30;1;0
3168.088;5876;29.3800;1120443;248.402;0;124;-31;1;0
3168.188;5876;29.3800;1121482;248.633;-1;125;-31;1;0
3168.288;5877;29.3850;1119778;248.255;-1;124;-29;1;0
3168.388;5878;29.3900;1118457;247.962;-2;124;-30;1;0
3168.488;5878;29.3900;1118632;248.001;0;125;-30;1;0
3168.588;5879;29.3950;1118844;248.048;-1;124;-30;1;0
3168.688;5880;29.4000;1118796;248.037;-1;124;-29;1;0
3168.788;5880;29.4000;1118844;248.048;-1;124;-30;1;0
3168.888;5881;29.4050;1117534;247.757;-1;124;-31;1;0
3168.988;5882;29.4100;1116617;247.554;-1;124;-29;1;0
3169.088;5882;29.4100;1117552;247.761;-1;124;-30;1;0
3169.188;5883;29.4150;1118338;247.936;-1;125;-30;1;0
3169.288;5884;29.4200;1118643;248.003;-2;125;-29;1;0
3169.388;5884;29.4200;1118136;247.891;-1;124;-31;1;0
3169.488;5885;29.4250;1117912;247.841;0;124;-30;1;0
3169.588;5886;29.4300;1118052;247.872;0;124;-30;1;0
3169.688;5886;29.4300;1117802;247.817;-1;123;-30;1;0
3169.788;5887;29.4350;1118811;248.040;-2;124;-29;1;0
3169.888;5888;29.4400;1119249;248.138;-1;124;-30;1;0
3169.988;5888;29.4400;1117592;247.770;-1;124;-30;1;0
3170.088;5889;29.4450;1118128;247.889;-2;124;-30;1;0
3170.188;5890;29.4500;1118252;247.916;-1;124;-30;1;0
3170.288;5890;29.4500;1118105;247.884;-1;124;-30;1;0
3170.388;5891;29.4550;1118797;248.037;0;125;-30;1;0
3170.488;5892;29.4600;1118605;247.995;-1;124;-30;1;0
3170.588;5892;29.4600;1117704;247.795;0;124;-30;1;0
3170.688;5893;29.4650;1119384;248.167;-1;124;-29;1;0
3170.788;5894;29.4700;1118071;247.876;-1;124;-30;1;0
3170.888;5894;29.4700;1118888;248.057;-1;125;-30;1;0
3170.988;5895;29.4750;1121367;248.607;-2;124;-30;1;0
3171.088;5896;29.4800;1119752;248.249;-1;124;-30;1;0
3171.188;5896;29.4800;1119713;248.240;-1;124;-30;1;0
3171.288;5897;29.4850;1119172;248.120;-1;125;-30;1;0
3171.388;5898;29.4900;1119178;248.122;0;124;-31;1;0
3171.488;5898;29.4900;1118677;248.011;-1;123;-30;1;0
3171.588;5899;29.4950;1120199;248.348;-1;124;-30;1;0
3171.688;5900;29.5000;1120469;248.408;0;124;-30;1;0
3171.788;5900;29.5000;1119426;248.177;-1;124;-30;1;0
3171.888;5901;29.5050;1119290;248.147;-1;124;-30;1;0
3171.988;5902;29.5100;1118477;247.966;-1;124;-31;1;0
3172.088;5902;29.5100;1119956;248.294;-1;124;-30;1;0
3172.188;5903;29.5150;1119385;248.168;-1;124;-30;1;0
3172.288;5904;29.5200;1120068;248.319;-1;124;-29;1;0
3172.388;5904;29.5200;1119958;248.295;-1;125;-30;1;0
3172.488;5905;29.5250;1120807;248.483;0;124;-30;1;0
3172.588;5906;29.5300;1119185;248.123;-1;124;-30;1;0
3172.688;5906;29.5300;1119661;248.229;-1;124;-30;1;0
3172.788;5907;29.5350;1119433;248.178;-1;124;-30;1;0
3172.888;5908;29.5400;1120312;248.373;-2;125;-29;1;0
3172.988;5908;29.5400;1118763;248.030;-1;124;-30;1;0
3173.088;5909;29.5450;1118546;247.982;-1;124;-31;1;0
3173.188;5910;29.5500;1118095;247.882;-1;125;-30;1;0
3173.288;5910;29.5500;1118351;247.938;-2;124;-29;1;0
3173.388;5911;29.5550;1120556;248.427;-1;125;-31;1;0
3173.488;5912;29.5600;1121063;248.540;-1;124;-30;1;0
3173.588;5912;29.5600;1121472;248.630;-1;124;-30;1;0
3173.688;5913;29.5650;1119927;248.288;-1;124;-29;1;0
3173.788;5914;29.5700;1120363;248.384;0;124;-31;1;0
3173.888;5914;29.5700;1121257;248.583;-1;124;-30;1;0
3173.988;5915;29.5750;1121470;248.630;0;124;-30;1;0
3174.088;5916;29.5800;1121010;248.528;-1;123;-31;1;0
3174.188;5916;29.5800;1120218;248.352;-1;124;-30;1;0
3174.288;5917;29.5850;1119369;248.164;0;124;-30;1;0
3174.388;5918;29.5900;1118542;247.981;-2;125;-30;1;0
3174.488;5918;29.5900;1119239;248.135;-1;125;-30;1;0
3174.588;5919;29.5950;1118756;248.028;-1;124;-29;1;0
3174.688;5920;29.6000;1119053;248.094;-1;124;-30;1;0
3174.788;5920;29.6000;1120558;248.428;-1;124;-30;1;0
3174.888;5921;29.6050;1119918;248.286;-1;124;-29;1;0
3174.988;5922;29.6100;1118779;248.033;0;124;-30;1;0
3175.088;5922;29.6100;1119513;248.196;0;124;-30;1;0
3175.188;5923;29.6150;1121281;248.588;-1;124;-31;1;0
3175.288;5924;29.6200;1121350;248.603;-1;124;-30;1;0
3175.388;5924;29.6200;1119713;248.240;-1;124;-29;1;0
3175.488;5925;29.6250;1118938;248.069;-1;124;-29;1;0
3175.588;5926;29.6300;1117830;247.823;-1;124;-30;1;0
3175.688;5926;29.6300;1118671;248.009;-1;125;-30;1;0
3175.788;5927;29.6350;1120064;248.318;-1;125;-30;1;0
3175.888;5928;29.6400;1121287;248.589;0;124;-30;1;0
3175.988;5928;29.6400;1121026;248.531;-1;124;-30;1;0
3176.088;5929;29.6450;1119960;248.295;-1;124;-29;1;0
3176.188;5930;29.6500;1118954;248.072;-1;124;-30;1;0
3176.288;5930;29.6500;1119300;248.149;-1;124;-30;1;0
3176.388;5931;29.6550;1119082;248.100;0;124;-31;1;0
3176.488;5932;29.6600;1121077;248.543;-1;124;-28;1;0
3176.588;5932;29.6600;1120013;248.307;-1;124;-29;1;0
3176.688;5933;29.6650;1118776;248.033;-1;124;-30;1;0
3176.788;5934;29.6700;1119471;248.187;-1;124;-30;1;0
3176.888;5934;29.6700;1119795;248.259;-1;124;-30;1;0
3176.988;5935;29.6750;1120107;248.328;0;124;-29;1;0
3177.088;5936;29.6800;1120509;248.417;-1;125;-30;1;0
3177.188;5936;29.6800;1121202;248.570;0;125;-30;1;0
3177.288;5937;29.6850;1119550;248.204;-1;125;-29;1;0
3177.388;5938;29.6900;1118966;248.075;-1;124;-30;1;0
3177.488;5938;29.6900;1120322;248.375;0;124;-30;1;0
3177.588;5939;29.6950;1120944;248.513;-1;124;-30;1;0
3177.688;5940;29.7000;1121207;248.572;-1;124;-29;1;0
3177.788;5940;29.7000;1120408;248.394;-1;123;-29;1;0
3177.888;5941;29.7050;1118249;247.916;-1;125;-29;1;0
3177.988;5942;29.7100;1117580;247.767;-1;124;-30;1;0
3178.088;5942;29.7100;1120286;248.367;-1;124;-30;1;0
3178.188;5943;29.7150;1119346;248.159;-1;125;-31;1;0
3178.288;5944;29.7200;1120053;248.316;-1;124;-29;1;0
3178.388;5944;29.7200;1120587;248.434;-1;124;-30;1;0
3178.488;5945;29.7250;1120252;248.360;-1;123;-30;1;0
3178.588;5946;29.7300;1118592;247.992;-1;125;-30;1;0
3178.688;5946;29.7300;1118862;248.052;-1;124;-29;1;0
3178.788;5947;29.7350;1120134;248.334;-1;124;-31;1;0
3178.888;5948;29.7400;1120202;248.349;0;125;-30;1;0
3178.988;5948;29.7400;1119126;248.110;-1;124;-30;1;0
3179.088;5949;29.7450;1118789;248.036;-1;124;-30;1;0
3179.188;5950;29.7500;1117685;247.791;-1;125;-30;1;0
3179.288;5950;29.7500;1118443;247.959;-1;124;-30;1;0
3179.388;5951;29.7550;1119536;248.201;-1;124;-30;1;0
3179.488;5952;29.7600;1121384;248.611;-1;124;-30;1;0
3179.588;5952;29.7600;1121625;248.664;-1;124;-30;1;0
3179.688;5953;29.7650;1120023;248.309;-1;124;-30;1;0
3179.788;5954;29.7700;1118641;248.003;-1;125;-30;1;0
3179.888;5954;29.7700;1119011;248.085;-1;124;-30;1;0
3179.988;5955;29.7750;1119982;248.300;-1;124;-31;1;0
3180.088;5956;29.7800;1120533;248.422;-1;125;-30;1;0
3180.188;5956;29.7800;1120282;248.367;-1;124;-30;1;0
3180.288;5957;29.7850;1119295;248.148;0;124;-31;1;0
3180.388;5958;29.7900;1118948;248.071;-1;124;-30;1;0
3180.488;5958;29.7900;1120563;248.429;-1;125;-30;1;0
3180.588;5959;29.7950;1121206;248.571;-1;124;-30;1;0
3180.688;5960;29.8000;1119634;248.223;-1;124;-29;1;0
3180.788;5960;29.8000;1120153;248.338;-1;124;-30;1;0
3180.888;5961;29.8050;1120309;248.373;-1;125;-30;1;0
3180.988;5962;29.8100;1119261;248.140;-1;123;-30;1;0
3181.088;5962;29.8100;1119524;248.198;-2;124;-30;1;0
3181.188;5963;29.8150;1118702;248.016;-2;125;-29;1;0
3181.288;5964;29.8200;1118435;247.957;-1;124;-30;1;0
3181.388;5964;29.8200;1118060;247.874;-1;125;-30;1;0
3181.488;5965;29.8250;1117433;247.735;0;124;-30;1;0
3181.588;5966;29.8300;1118709;248.018;-1;125;-30;1;0
3181.688;5966;29.8300;1119231;248.134;-1;124;-30;1;0
3181.788;5967;29.8350;1119260;248.140;-1;124;-30;1;0
3181.888;5968;29.8400;1120172;248.342;-1;124;-29;1;0
3181.988;5968;29.8400;1118807;248.040;-1;124;-30;1;0
3182.088;5969;29.8450;1118430;247.956;0;124;-30;1;0
3182.188;5970;29.8500;1117716;247.798;0;124;-30;1;0
3182.288;5970;29.8500;1119760;248.251;-1;123;-31;1;0
3182.388;5971;29.8550;1119687;248.235;-1;124;-31;1;0
3182.488;5972;29.8600;1120356;248.383;-1;125;-30;1;0
3182.588;5972;29.8600;1120671;248.453;0;123;-30;1;0
3182.688;5973;29.8650;1119181;248.122;-1;124;-30;1;0
3182.788;5974;29.8700;1120501;248.415;0;124;-29;1;0
3182.888;5974;29.8700;1120184;248.345;-1;124;-29;1;0
3182.988;5975;29.8750;1120559;248.428;-1;124;-30;1;0
3183.088;5976;29.8800;1121472;248.630;-1;124;-30;1;0
3183.188;5976;29.8800;1121918;248.729;-1;124;-30;1;0
3183.288;5977;29.8850;1121873;248.719;-1;125;-30;1;0
3183.388;5978;29.8900;1120458;248.406;-1;124;-30;1;0
3183.488;5978;29.8900;1120513;248.418;-1;124;-30;1;0
3183.588;5979;29.8950;1121180;248.566;-1;124;-30;1;0
3183.688;5980;29.9000;1120292;248.369;-1;124;-30;1;0
3183.788;5980;29.9000;1119545;248.203;-1;125;-30;1;0
3183.888;5981;29.9050;1120213;248.351;-1;124;-32;1;0
3183.988;5982;29.9100;1120326;248.376;-1;124;-29;1;0
3184.088;5982;29.9100;1119961;248.295;-1;124;-30;1;0
3184.188;5983;29.9150;1119070;248.098;-1;125;-30;1;0
3184.288;5984;29.9200;1120876;248.498;-1;124;-29;1;0
3184.388;5984;29.9200;1120281;248.366;0;125;-30;1;0
3184.488;5985;29.9250;1121168;248.563;0;124;-30;1;0
3184.588;5986;29.9300;1121118;248.552;-1;124;-31;1;0
3184.688;5986;29.9300;1121991;248.745;-1;124;-30;1;0
3184.788;5987;29.9350;1121433;248.622;-1;124;-30;1;0
3184.888;5988;29.9400;1119567;248.208;0;124;-31;1;0
3184.988;5988;29.9400;1120464;248.407;-1;124;-30;1;0
3185.088;5989;29.9450;1120219;248.353;-1;124;-30;1;0
3185.188;5990;29.9500;1118126;247.889;-1;124;-30;1;0
3185.288;5990;29.9500;1117588;247.769;-1;124;-30;1;0
3185.388;5991;29.9550;1119337;248.157;-1;124;-30;1;0
3185.488;5992;29.9600;1119629;248.222;-1;124;-30;1;0
3185.588;5992;29.9600;1119574;248.210;-1;124;-30;1;0
3185.688;5993;29.9650;1118785;248.035;-1;123;-29;1;0
3185.788;5994;29.9700;1118581;247.989;-1;124;-30;1;0
3185.888;5994;29.9700;1118598;247.993;-1;123;-31;1;0
3185.988;5995;29.9750;1118165;247.897;-1;124;-30;1;0
3186.088;5996;29.9800;1117859;247.829;0;125;-29;1;0
3186.188;5996;29.9800;1117760;247.807;-1;124;-30;1;0
3186.288;5997;29.9850;1116555;247.540;-1;125;-29;1;0
3186.388;5998;29.9900;1115700;247.351;0;124;-30;1;0
3186.488;5998;29.9900;1115707;247.352;-1;124;-29;1;0
3186.588;5999;29.9950;1116405;247.507;-1;125;-31;1;0
3186.688;6000;30.0000;1117222;247.688;-1;124;-29;1;0
3186.788;6000;30.0000;1116671;247.566;-1;124;-30;1;0
3186.888;6001;30.0050;1116116;247.443;-1;124;-29;1;0
3186.988;6002;30.0100;1113736;246.915;-1;123;-30;1;0
3187.088;6002;30.0100;1114587;247.104;-1;124;-30;1;0
3187.188;6003;30.0150;1115771;247.366;-1;124;-30;1;0
3187.288;6004;30.0200;1117677;247.789;-2;125;-29;1;0
3187.388;6004;30.0200;1117078;247.656;0;125;-30;1;0
3187.488;6005;30.0250;1113692;246.906;0;123;-31;1;0
3187.588;6006;30.0300;1113901;246.952;-1;124;-29;1;0
3187.688;6006;30.0300;1114232;247.025;-1;124;-30;1;0
3187.788;6007;30.0350;1117357;247.718;-1;125;-31;1;0
3187.888;6008;30.0400;1118460;247.963;-1;124;-29;1;0
3187.988;6008;30.0400;1116667;247.565;-1;124;-29;1;0
3188.088;6009;30.0450;1116053;247.429;0;124;-30;1;0
3188.188;6010;30.0500;1116665;247.565;-1;124;-30;1;0
3188.288;6010;30.0500;1115753;247.362;0;124;-30;1;0
3188.388;6011;30.0550;1116896;247.616;-1;124;-30;1;0
3188.488;6012;30.0600;1117712;247.797;-1;124;-30;1;0
3188.588;6012;30.0600;1116683;247.569;0;124;-29;1;0
3188.688;6013;30.0650;1114652;247.118;-2;124;-31;1;0
3188.788;6014;30.0700;1116532;247.535;-1;124;-30;1;0
3188.888;6014;30.0700;1116753;247.584;-1;124;-30;1;0
3188.988;6015;30.0750;1116625;247.556;0;125;-29;1;0
3189.088;6016;30.0800;1118073;247.877;-1;124;-30;1;0
3189.188;6016;30.0800;1117697;247.793;-1;124;-30;1;0
3189.288;6017;30.0850;1117742;247.803;-2;125;-30;1;0
3189.388;6018;30.0900;1117779;247.812;-2;124;-29;1;0
3189.488;6018;30.0900;1117191;247.681;0;124;-30;1;0
3189.588;6019;30.0950;1115870;247.388;0;124;-30;1;0
3189.688;6020;30.1000;1118822;248.043;-1;124;-30;1;0
3189.788;6020;30.1000;1119218;248.131;0;124;-30;1;0
3189.888;6021;30.1050;1117971;247.854;-1;124;-29;1;0
3189.988;6022;30.1100;1117755;247.806;-1;125;-31;1;0
3190.088;6022;30.1100;1118082;247.879;-2;124;-30;1;0
3190.188;6023;30.1150;1118966;248.075;-1;124;-31;1;0
3190.288;6024;30.1200;1118523;247.977;0;124;-31;1;0
3190.388;6024;30.1200;1119383;248.167;-1;123;-30;1;0
3190.488;6025;30.1250;1119722;248.242;-1;124;-29;1;0
3190.588;6026;30.1300;1120399;248.392;-1;124;-30;1;0
3190.688;6026;30.1300;1120088;248.324;-1;124;-30;1;0
3190.788;6027;30.1350;1119629;248.222;-1;124;-30;1;0
3190.888;6028;30.1400;1119655;248.228;-2;124;-30;1;0
3190.988;6028;30.1400;1119073;248.098;-1;125;-31;1;0
3191.088;6029;30.1450;1119184;248.123;0;124;-30;1;0
3191.188;6030;30.1500;1118112;247.885;-1;124;-29;1;0
3191.288;6030;30.1500;1117699;247.794;-1;124;-30;1;0
3191.388;6031;30.1550;1118732;248.023;0;124;-30;1;0
3191.488;6032;30.1600;1120168;248.341;0;124;-30;1;0
3191.588;6032;30.1600;1120541;248.424;-1;124;-29;1;0
3191.688;6033;30.1650;1120305;248.372;0;124;-31;1;0
3191.788;6034;30.1700;1121007;248.527;-1;124;-30;1;0
3191.888;6034;30.1700;1119469;248.186;-1;123;-30;1;0
3191.988;6035;30.1750;1119445;248.181;-1;124;-30;1;0
3192.088;6036;30.1800;1120839;248.490;-1;125;-30;1;0
3192.188;6036;30.1800;1120910;248.506;0;124;-31;1;0
3192.288;6037;30.1850;1118841;248.047;-1;124;-30;1;0
3192.388;6038;30.1900;1119334;248.156;-1;124;-31;1;0
3192.488;6038;30.1900;1121344;248.602;0;125;-30;1;0
3192.588;6039;30.1950;1121941;248.734;-1;124;-30;1;0
3192.688;6040;30.2000;1121684;248.677;-1;125;-30;1;0
3192.788;6040;30.2000;1121539;248.645;-1;124;-29;1;0
3192.888;6041;30.2050;1120670;248.453;-1;124;-30;1;0
3192.988;6042;30.2100;1121647;248.669;-1;124;-30;1;0
3193.088;6042;30.2100;1121163;248.562;-1;124;-29;1;0
3193.188;6043;30.2150;1121117;248.552;-1;125;-30;1;0
3193.288;6044;30.2200;1120682;248.455;-1;124;-30;1;0
3193.388;6044;30.2200;1119564;248.207;-1;124;-30;1;0
3193.488;6045;30.2250;1119001;248.083;-1;125;-30;1;0
3193.588;6046;30.2300;1119525;248.199;-1;124;-30;1;0
3193.688;6046;30.2300;1119864;248.274;-1;124;-30;1;0
3193.788;6047;30.2350;1121165;248.562;-1;124;-30;1;0
3193.888;6048;30.2400;1121882;248.721;-1;124;-29;1;0
3193.988;6048;30.2400;1122285;248.811;-1;125;-30;1;0
3194.088;6049;30.2450;1120903;248.504;0;124;-30;1;0
3194.188;6050;30.2500;1119486;248.190;-1;124;-30;1;0
3194.288;6050;30.2500;1118525;247.977;-1;124;-29;1;0
3194.388;6051;30.2550;1119803;248.260;-1;124;-31;1;0
3194.488;6052;30.2600;1120569;248.430;-1;123;-30;1;0
3194.588;6052;30.2600;1119731;248.244;-1;125;-31;1;0
3194.688;6053;30.2650;1118223;247.910;-1;124;-31;1;0
3194.788;6054;30.2700;1117371;247.721;-1;124;-29;1;0
3194.888;6054;30.2700;1119510;248.195;-1;124;-29;1;0
3194.988;6055;30.2750;1119683;248.234;-1;124;-31;1;0
3195.088;6056;30.2800;1120794;248.480;-1;124;-29;1;0
3195.188;6056;30.2800;1120617;248.441;0;124;-30;1;0
3195.288;6057;30.2850;1120972;248.519;-1;124;-30;1;0
3195.388;6058;30.2900;1119872;248.276;-1;123;-29;1;0
3195.488;6058;30.2900;1121551;248.648;0;124;-29;1;0
3195.588;6059;30.2950;1122358;248.827;-1;124;-31;1;0
3195.688;6060;30.3000;1121578;248.654;-1;124;-30;1;0
3195.788;6060;30.3000;1120926;248.509;-1;124;-30;1;0
3195.888;6061;30.3050;1119349;248.160;-1;124;-29;1;0
3195.988;6062;30.3100;1119112;248.107;-2;124;-29;1;0
3196.088;6062;30.3100;1119475;248.188;-1;124;-30;1;0
3196.188;6063;30.3150;1121367;248.607;-1;124;-30;1;0
3196.288;6064;30.3200;1122190;248.790;-1;124;-30;1;0
3196.388;6064;30.3200;1121125;248.553;-1;124;-29;1;0
3196.488;6065;30.3250;1121524;248.642;-1;124;-30;1;0
3196.588;6066;30.3300;1121660;248.672;-1;125;-30;1;0
3196.688;6066;30.3300;1119767;248.252;-1;124;-30;1;0
3196.788;6067;30.3350;1119740;248.246;-1;125;-31;1;0
3196.888;6068;30.3400;1121135;248.556;-1;125;-31;1;0
3196.988;6068;30.3400;1119800;248.260;-1;124;-30;1;0
3197.088;6069;30.3450;1120354;248.382;-1;125;-30;1;0
3197.188;6070;30.3500;1119818;248.264;0;124;-30;1;0
3197.288;6070;30.3500;1120527;248.421;-1;124;-30;1;0
3197.388;6071;30.3550;1120747;248.470;-1;124;-29;1;0
3197.488;6072;30.3600;1121404;248.615;-1;124;-30;1;0
3197.588;6072;30.3600;1121570;248.652;-1;124;-29;1;0
3197.688;6073;30.3650;1121647;248.669;-2;124;-30;1;0
3197.788;6074;30.3700;1119810;248.262;-1;123;-29;1;0
3197.888;6074;30.3700;1120676;248.454;0;124;-30;1;0
3197.988;6075;30.3750;1121574;248.653;-1;124;-30;1;0
3198.088;6076;30.3800;1121355;248.604;-1;124;-30;1;0
3198.188;6076;30.3800;1120992;248.524;0;124;-29;1;0
3198.288;6077;30.3850;1119401;248.171;0;125;-29;1;0
3198.388;6078;30.3900;1118314;247.930;-1;125;-30;1;0
3198.488;6078;30.3900;1118750;248.027;-2;125;-31;1;0
3198.588;6079;30.3950;1120621;248.442;-1;124;-31;1;0
3198.688;6080;30.4000;1119689;248.235;-1;124;-29;1;0
3198.788;6080;30.4000;1119228;248.133;-1;124;-30;1;0
3198.888;6081;30.4050;1119286;248.146;-2;125;-30;1;0
3198.988;6082;30.4100;1119855;248.272;0;124;-30;1;0
3199.088;6082;30.4100;1119936;248.290;-2;124;-30;1;0
3199.188;6083;30.4150;1120058;248.317;-1;124;-30;1;0
3199.288;6084;30.4200;1120845;248.491;-1;124;-31;1;0
3199.388;6084;30.4200;1120084;248.323;-1;124;-31;1;0
3199.488;6085;30.4250;1120108;248.328;0;124;-31;1;0
3199.588;6086;30.4300;1120256;248.361;0;125;-30;1;0
3199.688;6086;30.4300;1119958;248.295;-1;124;-30;1;0
3199.788;6087;30.4350;1120859;248.494;-1;124;-29;1;0
3199.888;6088;30.4400;1120690;248.457;-1;124;-29;1;0
3199.988;6088;30.4400;1120315;248.374;-1;124;-30;1;0
3200.088;6089;30.4450;1120315;248.374;-1;124;-30;1;0
3200.188;6090;30.4500;1117505;247.751;0;124;-30;1;0
3200.288;6090;30.4500;1118624;247.999;0;125;-30;1;0
3200.388;6091;30.4550;1118946;248.070;-1;125;-29;1;0
3200.488;6092;30.4600;1120217;248.352;-1;124;-30;1;0
3200.588;6092;30.4600;1118713;248.019;-1;124;-30;1;0
3200.688;6093;30.4650;1117661;247.785;-1;124;-30;1;0
3200.788;6094;30.4700;1119478;248.188;-1;124;-30;1;0
3200.888;6094;30.4700;1118381;247.945;-2;124;-29;1;0
3200.988;6095;30.4750;1119418;248.175;-1;124;-31;1;0
3201.088;6096;30.4800;1120695;248.458;-1;124;-30;1;0
3201.188;6096;30.4800;1120595;248.436;-1;124;-31;1;0
3201.288;6097;30.4850;1119915;248.285;-1;125;-31;1;0
3201.388;6098;30.4900;1120274;248.365;-2;123;-30;1;0
3201.488;6098;30.4900;1120736;248.467;-1;125;-30;1;0
3201.588;6099;30.4950;1120436;248.401;-1;123;-31;1;0
3201.688;6100;30.5000;1119434;248.179;-1;124;-31;1;0
3201.788;6100;30.5000;1119134;248.112;-2;125;-31;1;0
3201.888;6101;30.5050;1119975;248.298;0;124;-31;1;0
3201.988;6102;30.5100;1120676;248.454;-1;124;-30;1;0
3202.088;6102;30.5100;1121407;248.616;-1;124;-30;1;0
3202.188;6103;30.5150;1120550;248.426;-1;124;-30;1;0
3202.288;6104;30.5200;1121328;248.598;-1;124;-30;1;0
3202.388;6104;30.5200;1120782;248.477;-1;124;-30;1;0
3202.488;6105;30.5250;1119056;248.095;-1;124;-31;1;0
3202.588;6106;30.5300;1119458;248.184;-1;124;-29;1;0
3202.688;6106;30.5300;1119557;248.206;-1;123;-31;1;0
3202.788;6107;30.5350;1119235;248.134;-1;124;-31;1;0
3202.888;6108;30.5400;1121473;248.631;-1;124;-31;1;0
3202.988;6108;30.5400;1119660;248.229;-1;124;-30;1;0
3203.088;6109;30.5450;1118146;247.893;0;124;-30;1;0
3203.188;6110;30.5500;1118280;247.923;0;124;-30;1;0
3203.288;6110;30.5500;1119717;248.241;-1;124;-30;1;0
3203.388;6111;30.5550;1120020;248.308;-1;124;-30;1;0
3203.488;6112;30.5600;1120293;248.369;0;124;-30;1;0
3203.588;6112;30.5600;1120437;248.401;-1;124;-30;1;0
3203.688;6113;30.5650;1119056;248.095;-1;123;-29;1;0
