Repository: tm-mech/diy-tensile-tester

# Desktop Tensile Testing Machine

A custom-built desktop tensile testing machine for characterizing 3D-printed polymer specimens according to ISO 527. Designed and built from scratch — mechanical assembly, electronics, firmware (Arduino/C++), and data acquisition & analysis software (Python).

> Personal engineering project bridging mechanical testing, embedded systems, and data analysis.
---

## Key Results

Three FDM-printed materials tested (ISO 527-2 Type 1BA dogbone, 5 mm/min, n = 3 each):

| Material | UTS [MPa] | E-Modulus [GPa] | Elongation |
|---|---|---|---|
| **PETG** (eSUN) | 34.8 ± 0.1 | 1.63 ± 0.10 | 77.1 ± 8.7% |
| **PLA** (eSUN) | 47.4 ± 1.1 | 2.68 ± 0.46 | 12–103%\* |

File: data/PETG/PETG_533_003.csv (part 13 of 18)
time_s;steps;displacement_mm;force_raw;force_N;accel_x;accel_y;accel_z;endstop;step_loss
5479.160;6120;30.6000;1123061;248.983;-1;124;-31;1;0
5479.260;6121;30.6050;1123467;249.073;0;125;-30;1;0
5479.360;6122;30.6100;1124335;249.265;-1;125;-30;1;0
5479.460;6122;30.6100;1124551;249.313;0;124;-31;1;0
5479.560;6123;30.6150;1123858;249.159;-1;125;-31;1;0
5479.660;6124;30.6200;1122885;248.944;-1;124;-31;1;0
5479.760;6124;30.6200;1122064;248.762;0;124;-30;1;0
5479.860;6125;30.6250;1120448;248.403;-1;125;-29;1;0
5479.960;6126;30.6300;1121659;248.672;-1;124;-30;1;0
5480.060;6126;30.6300;1121878;248.720;0;124;-30;1;0
5480.160;6127;30.6350;1122072;248.763;-1;123;-29;1;0
5480.260;6128;30.6400;1123604;249.103;-1;124;-31;1;0
5480.360;6128;30.6400;1123347;249.046;-1;125;-31;1;0
5480.460;6129;30.6450;1123904;249.170;-1;124;-31;1;0
5480.560;6130;30.6500;1122767;248.917;-1;125;-30;1;0
5480.660;6130;30.6500;1122326;248.820;-1;124;-31;1;0
5480.760;6131;30.6550;1124396;249.279;-1;124;-30;1;0
5480.860;6132;30.6600;1122860;248.938;0;124;-31;1;0
5480.960;6132;30.6600;1123102;248.992;-1;124;-31;1;0
5481.060;6133;30.6650;1123332;249.043;-1;124;-31;1;0
5481.160;6134;30.6700;1123491;249.078;-1;124;-31;1;0
5481.260;6134;30.6700;1124863;249.382;-1;124;-31;1;0
5481.360;6135;30.6750;1124861;249.382;-1;124;-30;1;0
5481.460;6136;30.6800;1125621;249.550;-2;124;-31;1;0
5481.560;6136;30.6800;1125617;249.549;0;123;-31;1;0
5481.660;6137;30.6850;1123759;249.137;-1;125;-30;1;0
5481.760;6138;30.6900;1123460;249.071;0;124;-31;1;0
5481.860;6138;30.6900;1124224;249.240;-1;124;-30;1;0
5481.960;6139;30.6950;1124979;249.408;0;124;-30;1;0
5482.060;6140;30.7000;1126660;249.781;-1;124;-30;1;0
5482.160;6140;30.7000;1126058;249.647;-1;124;-30;1;0
5482.260;6141;30.7050;1125794;249.589;-1;124;-31;1;0
5482.360;6142;30.7100;1126058;249.647;-2;124;-30;1;0
5482.460;6142;30.7100;1126441;249.732;-1;124;-30;1;0
5482.560;6143;30.7150;1128226;250.128;0;124;-30;1;0
5482.660;6144;30.7200;1126723;249.794;-1;124;-31;1;0
5482.760;6144;30.7200;1123813;249.149;-1;125;-30;1;0
5482.860;6145;30.7250;1125510;249.526;-1;124;-31;1;0
5482.960;6146;30.7300;1127055;249.868;0;124;-31;1;0
5483.060;6146;30.7300;1125735;249.575;0;124;-30;1;0
5483.160;6147;30.7350;1127682;250.007;0;124;-30;1;0
5483.260;6148;30.7400;1125920;249.616;-1;124;-31;1;0
5483.360;6148;30.7400;1127690;250.009;-1;124;-31;1;0
5483.460;6149;30.7450;1125835;249.598;-1;124;-29;1;0
5483.560;6150;30.7500;1126233;249.686;-1;125;-31;1;0
5483.660;6150;30.7500;1127657;250.002;0;123;-30;1;0
5483.760;6151;30.7550;1126976;249.851;-1;125;-31;1;0
5483.860;6152;30.7600;1128766;250.247;0;124;-30;1;0
5483.960;6152;30.7600;1128724;250.238;-1;124;-31;1;0
5484.060;6153;30.7650;1127777;250.028;-2;124;-31;1;0
5484.160;6154;30.7700;1127566;249.981;-1;125;-31;1;0
5484.260;6154;30.7700;1127476;249.961;0;124;-31;1;0
5484.360;6155;30.7750;1128365;250.159;-1;123;-31;1;0
5484.460;6156;30.7800;1128445;250.176;-1;123;-30;1;0
5484.560;6156;30.7800;1127218;249.904;0;124;-31;1;0
5484.660;6157;30.7850;1127823;250.038;-1;124;-31;1;0
5484.760;6158;30.7900;1127527;249.973;-1;124;-31;1;0
5484.860;6158;30.7900;1127525;249.972;0;124;-30;1;0
5484.960;6159;30.7950;1127449;249.955;-1;124;-31;1;0
5485.060;6160;30.8000;1128658;250.223;-1;124;-30;1;0
5485.160;6160;30.8000;1127906;250.057;0;124;-30;1;0
5485.260;6161;30.8050;1127266;249.915;-1;124;-31;1;0
5485.360;6162;30.8100;1127384;249.941;-1;124;-31;1;0
5485.460;6162;30.8100;1126523;249.750;-1;125;-31;1;0
5485.560;6163;30.8150;1127430;249.951;0;123;-31;1;0
5485.660;6164;30.8200;1127415;249.948;-1;124;-31;1;0
5485.760;6164;30.8200;1127812;250.036;-1;124;-31;1;0
5485.860;6165;30.8250;1127664;250.003;-1;124;-31;1;0
5485.960;6166;30.8300;1128383;250.163;1;124;-30;1;0
5486.060;6166;30.8300;1127760;250.024;0;125;-31;1;0
5486.160;6167;30.8350;1128245;250.132;0;124;-31;1;0
5486.260;6168;30.8400;1129790;250.474;-1;124;-31;1;0
5486.360;6168;30.8400;1127172;249.894;-1;124;-31;1;0
5486.460;6169;30.8450;1126326;249.706;-1;125;-30;1;0
5486.560;6170;30.8500;1125580;249.541;-2;124;-31;1;0
5486.660;6170;30.8500;1125515;249.527;0;125;-31;1;0
5486.760;6171;30.8550;1125441;249.510;0;124;-31;1;0
5486.860;6172;30.8600;1128744;250.243;-1;123;-31;1;0
5486.960;6172;30.8600;1127861;250.047;0;124;-31;1;0
5487.060;6173;30.8650;1126061;249.648;-1;124;-30;1;0
5487.160;6174;30.8700;1124474;249.296;-1;124;-30;1;0
5487.260;6174;30.8700;1126208;249.680;-1;124;-30;1;0
5487.360;6175;30.8750;1126211;249.681;0;124;-30;1;0
5487.460;6176;30.8800;1128580;250.206;0;125;-30;1;0
5487.560;6176;30.8800;1127985;250.074;0;124;-31;1;0
5487.660;6177;30.8850;1128196;250.121;0;124;-30;1;0
5487.760;6178;30.8900;1127387;249.942;-1;124;-30;1;0
5487.860;6178;30.8900;1125579;249.541;-1;124;-30;1;0
5487.960;6179;30.8950;1127325;249.928;-1;125;-30;1;0
5488.060;6180;30.9000;1127785;250.030;0;124;-31;1;0
5488.160;6180;30.9000;1127054;249.868;-1;124;-30;1;0
5488.260;6181;30.9050;1127465;249.959;-1;124;-31;1;0
5488.360;6182;30.9100;1126737;249.798;-1;124;-31;1;0
5488.460;6182;30.9100;1126379;249.718;-1;124;-31;1;0
5488.560;6183;30.9150;1126576;249.762;0;124;-31;1;0
5488.660;6184;30.9200;1126212;249.681;-2;124;-30;1;0
5488.760;6184;30.9200;1126051;249.646;-1;124;-30;1;0
5488.860;6185;30.9250;1126545;249.755;-1;124;-30;1;0
5488.960;6186;30.9300;1126633;249.775;-1;124;-30;1;0
5489.060;6186;30.9300;1126744;249.799;-1;125;-31;1;0
5489.160;6187;30.9350;1128576;250.205;-1;125;-30;1;0
5489.260;6188;30.9400;1128832;250.262;-1;124;-30;1;0
5489.360;6188;30.9400;1127284;249.919;-1;125;-31;1;0
5489.460;6189;30.9450;1126174;249.673;-1;123;-30;1;0
5489.560;6190;30.9500;1125140;249.444;-1;124;-31;1;0
5489.660;6190;30.9500;1124884;249.387;-1;124;-30;1;0
5489.760;6191;30.9550;1126060;249.648;0;124;-31;1;0
5489.860;6192;30.9600;1126627;249.773;-1;124;-30;1;0
5489.960;6192;30.9600;1127605;249.990;0;124;-30;1;0
5490.060;6193;30.9650;1127415;249.948;-1;124;-31;1;0
5490.160;6194;30.9700;1126897;249.833;0;124;-31;1;0
5490.260;6194;30.9700;1125640;249.554;-1;124;-31;1;0
5490.360;6195;30.9750;1125666;249.560;-1;123;-31;1;0
5490.460;6196;30.9800;1126013;249.637;-1;125;-31;1;0
5490.560;6196;30.9800;1125311;249.481;-1;125;-30;1;0
5490.660;6197;30.9850;1123280;249.031;0;123;-30;1;0
5490.760;6198;30.9900;1123552;249.091;-1;124;-30;1;0
5490.860;6198;30.9900;1122807;248.926;-1;123;-31;1;0
5490.960;6199;30.9950;1124772;249.362;-1;125;-31;1;0
5491.060;6200;31.0000;1127867;250.048;0;124;-31;1;0
5491.160;6200;31.0000;1128452;250.178;0;124;-31;1;0
5491.260;6201;31.0050;1126958;249.847;-1;124;-31;1;0
5491.360;6202;31.0100;1124678;249.341;-1;124;-31;1;0
5491.460;6202;31.0100;1124766;249.361;-1;124;-30;1;0
5491.560;6203;31.0150;1126881;249.830;-1;124;-30;1;0
5491.660;6204;31.0200;1126077;249.651;-1;124;-30;1;0
5491.760;6204;31.0200;1124224;249.240;-1;124;-31;1;0
5491.860;6205;31.0250;1125593;249.544;0;124;-30;1;0
5491.960;6206;31.0300;1125089;249.432;0;124;-31;1;0
5492.060;6206;31.0300;1123966;249.183;-1;124;-31;1;0
5492.160;6207;31.0350;1123533;249.087;-1;124;-31;1;0
5492.260;6208;31.0400;1125002;249.413;-1;123;-30;1;0
5492.360;6208;31.0400;1125362;249.493;0;124;-30;1;0
5492.460;6209;31.0450;1124861;249.382;-1;124;-30;1;0
5492.560;6210;31.0500;1125701;249.568;-2;125;-31;1;0
5492.660;6210;31.0500;1121698;248.680;-1;124;-31;1;0
5492.760;6211;31.0550;1123747;249.135;-1;124;-30;1;0
5492.860;6212;31.0600;1126383;249.719;-1;124;-31;1;0
5492.960;6212;31.0600;1126394;249.722;-1;124;-31;1;0
5493.060;6213;31.0650;1123968;249.184;-1;124;-30;1;0
5493.160;6214;31.0700;1123053;248.981;0;124;-31;1;0
5493.260;6214;31.0700;1122718;248.907;-1;124;-30;1;0
5493.360;6215;31.0750;1124771;249.362;-1;124;-30;1;0
5493.460;6216;31.0800;1124654;249.336;0;124;-30;1;0
5493.560;6216;31.0800;1124555;249.314;-1;125;-30;1;0
5493.660;6217;31.0850;1124933;249.398;-1;125;-30;1;0
5493.760;6218;31.0900;1124087;249.210;-1;124;-29;1;0
5493.860;6218;31.0900;1124303;249.258;-1;124;-30;1;0
5493.960;6219;31.0950;1124113;249.216;-1;125;-30;1;0
5494.060;6220;31.1000;1126767;249.804;-1;124;-31;1;0
5494.160;6220;31.1000;1125224;249.462;-1;124;-30;1;0
5494.260;6221;31.1050;1124554;249.314;-1;124;-30;1;0
5494.360;6222;31.1100;1124223;249.240;-1;124;-30;1;0
5494.460;6222;31.1100;1124246;249.245;0;125;-31;1;0
5494.560;6223;31.1150;1126944;249.843;0;124;-30;1;0
5494.660;6224;31.1200;1127243;249.910;0;125;-31;1;0
5494.760;6224;31.1200;1125784;249.586;-1;124;-30;1;0
5494.860;6225;31.1250;1125694;249.566;-1;124;-31;1;0
5494.960;6226;31.1300;1123932;249.176;-1;124;-30;1;0
5495.060;6226;31.1300;1124469;249.295;-1;124;-31;1;0
5495.160;6227;31.1350;1123861;249.160;-1;124;-30;1;0
5495.260;6228;31.1400;1124311;249.260;-1;124;-30;1;0
5495.360;6228;31.1400;1124639;249.332;0;125;-30;1;0
5495.460;6229;31.1450;1123050;248.980;-1;124;-30;1;0
5495.560;6230;31.1500;1123448;249.068;-1;124;-30;1;0
5495.660;6230;31.1500;1124206;249.236;-1;124;-31;1;0
5495.760;6231;31.1550;1123439;249.066;-1;124;-30;1;0
5495.860;6232;31.1600;1123096;248.990;-1;125;-30;1;0
5495.960;6232;31.1600;1123999;249.191;0;124;-31;1;0
5496.060;6233;31.1650;1124960;249.404;0;124;-30;1;0
5496.160;6234;31.1700;1124513;249.305;0;123;-31;1;0
5496.260;6234;31.1700;1122597;248.880;0;124;-31;1;0
5496.360;6235;31.1750;1120682;248.455;-1;124;-30;1;0
5496.460;6236;31.1800;1121334;248.600;-1;124;-30;1;0
5496.560;6236;31.1800;1121728;248.687;0;124;-30;1;0
5496.660;6237;31.1850;1120461;248.406;-1;124;-31;1;0
5496.760;6238;31.1900;1120369;248.386;-1;125;-29;1;0
5496.860;6238;31.1900;1120852;248.493;0;124;-31;1;0
5496.960;6239;31.1950;1120443;248.402;-1;124;-31;1;0
5497.060;6240;31.2000;1119758;248.250;-1;124;-31;1;0
5497.160;6240;31.2000;1119858;248.273;-1;125;-30;1;0
5497.260;6241;31.2050;1118810;248.040;-1;124;-30;1;0
5497.360;6242;31.2100;1116446;247.516;-2;124;-31;1;0
5497.460;6242;31.2100;1117561;247.763;0;124;-30;1;0
5497.560;6243;31.2150;1116895;247.616;0;124;-30;1;0
5497.660;6244;31.2200;1115992;247.415;-1;124;-31;1;0
5497.760;6244;31.2200;1116296;247.483;-1;124;-32;1;0
5497.860;6245;31.2250;1115711;247.353;-1;125;-29;1;0
5497.960;6246;31.2300;1115681;247.346;0;124;-31;1;0
5498.060;6246;31.2300;1115190;247.238;-1;125;-30;1;0
5498.160;6247;31.2350;1115009;247.197;-1;124;-30;1;0
5498.260;6248;31.2400;1115346;247.272;-1;124;-30;1;0
5498.360;6248;31.2400;1114531;247.092;-1;125;-30;1;0
5498.460;6249;31.2450;1113247;246.807;-1;124;-29;1;0
5498.560;6250;31.2500;1113250;246.808;0;124;-32;1;0
5498.660;6250;31.2500;1114050;246.985;-1;125;-30;1;0
5498.760;6251;31.2550;1115411;247.287;-1;124;-31;1;0
5498.860;6252;31.2600;1113878;246.947;0;124;-31;1;0
5498.960;6252;31.2600;1112810;246.710;-1;124;-30;1;0
5499.060;6253;31.2650;1112705;246.687;-1;123;-30;1;0
5499.160;6254;31.2700;1112920;246.734;0;125;-30;1;0
5499.260;6254;31.2700;1114266;247.033;-1;125;-31;1;0
5499.360;6255;31.2750;1114878;247.168;-1;124;-30;1;0
5499.460;6256;31.2800;1114574;247.101;-1;124;-31;1;0
5499.560;6256;31.2800;1114481;247.080;0;125;-31;1;0
5499.660;6257;31.2850;1114190;247.016;0;125;-30;1;0
5499.760;6258;31.2900;1113465;246.855;0;124;-31;1;0
5499.860;6258;31.2900;1113842;246.939;-1;124;-31;1;0
5499.960;6259;31.2950;1113335;246.826;0;124;-30;1;0
5500.060;6260;31.3000;1113531;246.870;0;125;-30;1;0
5500.160;6260;31.3000;1114586;247.104;-1;124;-30;1;0
5500.260;6261;31.3050;1113933;246.959;-1;124;-30;1;0
5500.360;6262;31.3100;1113507;246.865;-1;124;-31;1;0
5500.460;6262;31.3100;1114817;247.155;-1;124;-30;1;0
5500.560;6263;31.3150;1115347;247.272;-1;124;-30;1;0
5500.660;6264;31.3200;1115549;247.317;-1;124;-29;1;0
5500.760;6264;31.3200;1114272;247.034;-1;124;-31;1;0
5500.860;6265;31.3250;1113261;246.810;0;124;-31;1;0
5500.960;6266;31.3300;1114466;247.077;-1;124;-30;1;0
5501.060;6266;31.3300;1115096;247.217;-1;123;-30;1;0
5501.160;6267;31.3350;1114482;247.081;-1;125;-31;1;0
5501.260;6268;31.3400;1112952;246.741;-1;123;-31;1;0
5501.360;6268;31.3400;1113337;246.827;-1;125;-31;1;0
5501.460;6269;31.3450;1113416;246.844;-1;124;-30;1;0
5501.560;6270;31.3500;1113101;246.774;-2;125;-30;1;0
5501.660;6270;31.3500;1113221;246.801;-1;125;-30;1;0
5501.760;6271;31.3550;1112991;246.750;-1;124;-30;1;0
5501.860;6272;31.3600;1113820;246.934;0;124;-30;1;0
5501.960;6272;31.3600;1114673;247.123;-1;125;-31;1;0
5502.060;6273;31.3650;1113971;246.967;-1;124;-30;1;0
5502.160;6274;31.3700;1112838;246.716;-1;125;-32;1;0
5502.260;6274;31.3700;1113583;246.881;-1;125;-31;1;0
5502.360;6275;31.3750;1114087;246.993;-1;124;-31;1;0
5502.460;6276;31.3800;1114110;246.998;-1;124;-29;1;0
5502.560;6276;31.3800;1113035;246.760;-1;125;-31;1;0
5502.660;6277;31.3850;1111927;246.514;-1;124;-31;1;0
5502.760;6278;31.3900;1112287;246.594;-1;125;-31;1;0
5502.860;6278;31.3900;1112644;246.673;0;124;-31;1;0
5502.960;6279;31.3950;1113961;246.965;-1;125;-31;1;0
5503.060;6280;31.4000;1113366;246.833;-1;124;-31;1;0
5503.160;6280;31.4000;1113809;246.931;-1;124;-30;1;0
5503.260;6281;31.4050;1113934;246.959;-1;124;-31;1;0
5503.360;6282;31.4100;1113304;246.819;-1;124;-30;1;0
5503.460;6282;31.4100;1113401;246.841;-1;124;-30;1;0
5503.560;6283;31.4150;1113593;246.884;-1;124;-30;1;0
5503.660;6284;31.4200;1113362;246.832;-1;124;-31;1;0
5503.760;6284;31.4200;1113745;246.917;-1;124;-31;1;0
5503.860;6285;31.4250;1112462;246.633;0;125;-31;1;0
5503.960;6286;31.4300;1112967;246.745;0;125;-30;1;0
5504.060;6286;31.4300;1112076;246.547;-1;124;-30;1;0
5504.160;6287;31.4350;1111917;246.512;-2;125;-31;1;0
5504.260;6288;31.4400;1114113;246.999;-1;125;-31;1;0
5504.360;6288;31.4400;1114047;246.984;0;124;-31;1;0
5504.460;6289;31.4450;1113705;246.908;0;124;-32;1;0
5504.560;6290;31.4500;1112895;246.729;-1;124;-30;1;0
5504.660;6290;31.4500;1112913;246.733;-1;124;-30;1;0
5504.760;6291;31.4550;1113527;246.869;-1;125;-30;1;0
5504.860;6292;31.4600;1113569;246.878;-1;124;-31;1;0
5504.960;6292;31.4600;1111665;246.456;0;124;-30;1;0
5505.060;6293;31.4650;1111480;246.415;-1;125;-31;1;0
5505.160;6294;31.4700;1111465;246.412;-1;124;-30;1;0
5505.260;6294;31.4700;1115173;247.234;-1;123;-31;1;0
5505.360;6295;31.4750;1114316;247.044;0;124;-30;1;0
5505.460;6296;31.4800;1114139;247.005;-2;124;-30;1;0
5505.560;6296;31.4800;1113606;246.886;-1;124;-31;1;0
5505.660;6297;31.4850;1113202;246.797;0;124;-31;1;0
5505.760;6298;31.4900;1113534;246.870;0;124;-31;1;0
5505.860;6298;31.4900;1113552;246.874;-1;124;-30;1;0
5505.960;6299;31.4950;1114880;247.169;-1;124;-31;1;0
5506.060;6300;31.5000;1114320;247.045;-1;124;-31;1;0
5506.160;6300;31.5000;1112577;246.658;0;124;-30;1;0
5506.260;6301;31.5050;1111599;246.441;0;124;-30;1;0
5506.360;6302;31.5100;1111555;246.432;-1;124;-30;1;0
5506.460;6302;31.5100;1112725;246.691;-1;125;-31;1;0
5506.560;6303;31.5150;1112510;246.643;-1;124;-31;1;0
5506.660;6304;31.5200;1112956;246.742;-1;124;-31;1;0
5506.760;6304;31.5200;1113440;246.850;0;124;-30;1;0
5506.860;6305;31.5250;1111344;246.385;-1;123;-31;1;0
5506.960;6306;31.5300;1110490;246.196;-1;124;-32;1;0
5507.060;6306;31.5300;1109729;246.027;-1;125;-31;1;0
5507.160;6307;31.5350;1111285;246.372;-1;124;-30;1;0
5507.260;6308;31.5400;1112818;246.712;0;123;-31;1;0
5507.360;6308;31.5400;1111692;246.462;-1;125;-31;1;0
5507.460;6309;31.5450;1111043;246.318;-1;123;-30;1;0
5507.560;6310;31.5500;1110217;246.135;-1;125;-30;1;0
5507.660;6310;31.5500;1110562;246.212;-1;124;-31;1;0
5507.760;6311;31.5550;1110199;246.131;-1;124;-30;1;0
5507.860;6312;31.5600;1110910;246.289;-1;124;-32;1;0
5507.960;6312;31.5600;1111476;246.414;-1;124;-30;1;0
5508.060;6313;31.5650;1110925;246.292;-1;124;-31;1;0
5508.160;6314;31.5700;1110291;246.152;-1;124;-32;1;0
5508.260;6314;31.5700;1109903;246.065;-1;125;-31;1;0
5508.360;6315;31.5750;1110672;246.236;-1;124;-30;1;0
5508.460;6316;31.5800;1111507;246.421;-1;124;-30;1;0
5508.560;6316;31.5800;1111207;246.355;-1;124;-31;1;0
5508.660;6317;31.5850;1108826;245.827;-1;124;-30;1;0
5508.760;6318;31.5900;1108323;245.715;-1;125;-30;1;0
5508.860;6318;31.5900;1109074;245.882;0;125;-30;1;0
5508.960;6319;31.5950;1110222;246.136;-1;124;-30;1;0
5509.060;6320;31.6000;1111462;246.411;-1;124;-30;1;0
5509.160;6320;31.6000;1108526;245.760;-1;124;-31;1;0
5509.260;6321;31.6050;1108888;245.840;-1;124;-30;1;0
5509.360;6322;31.6100;1109302;245.932;-1;124;-31;1;0
5509.460;6322;31.6100;1109723;246.026;0;124;-31;1;0
5509.560;6323;31.6150;1111111;246.333;-1;124;-30;1;0
5509.660;6324;31.6200;1109489;245.974;0;124;-31;1;0
5509.760;6324;31.6200;1109293;245.930;-1;124;-31;1;0
5509.860;6325;31.6250;1107992;245.642;-1;125;-30;1;0
5509.960;6326;31.6300;1109764;246.035;0;125;-31;1;0
5510.060;6326;31.6300;1110175;246.126;-1;124;-31;1;0
5510.160;6327;31.6350;1110687;246.239;-1;125;-31;1;0
5510.260;6328;31.6400;1110958;246.299;-1;124;-31;1;0
5510.360;6328;31.6400;1108692;245.797;-1;124;-30;1;0
5510.460;6329;31.6450;1109177;245.905;-1;123;-31;1;0
5510.560;6330;31.6500;1110502;246.198;-1;123;-29;1;0
5510.660;6330;31.6500;1108723;245.804;-1;124;-31;1;0
5510.760;6331;31.6550;1109599;245.998;-1;124;-30;1;0
5510.860;6332;31.6600;1109786;246.040;-1;124;-30;1;0
5510.960;6332;31.6600;1109598;245.998;-1;124;-30;1;0
5511.060;6333;31.6650;1108679;245.794;-2;124;-31;1;0
5511.160;6334;31.6700;1107896;245.621;-2;125;-31;1;0
5511.260;6334;31.6700;1108075;245.660;-1;125;-30;1;0
5511.360;6335;31.6750;1107601;245.555;-1;124;-29;1;0
5511.460;6336;31.6800;1108044;245.653;0;124;-32;1;0
5511.560;6336;31.6800;1108393;245.731;-1;124;-30;1;0
5511.660;6337;31.6850;1108516;245.758;-2;124;-31;1;0
5511.760;6338;31.6900;1108401;245.733;0;124;-32;1;0
5511.860;6338;31.6900;1108813;245.824;-1;124;-30;1;0
5511.960;6339;31.6950;1109787;246.040;-1;125;-30;1;0
5512.060;6340;31.7000;1112052;246.542;0;124;-31;1;0
5512.160;6340;31.7000;1112105;246.554;-1;124;-30;1;0
5512.260;6341;31.7050;1106776;245.372;-1;124;-30;1;0
5512.360;6342;31.7100;1107780;245.595;-2;124;-30;1;0
5512.460;6342;31.7100;1108859;245.834;0;123;-31;1;0
5512.560;6343;31.7150;1109412;245.957;0;124;-32;1;0
5512.660;6344;31.7200;1109695;246.019;-2;124;-31;1;0
5512.760;6344;31.7200;1109179;245.905;-1;125;-30;1;0
5512.860;6345;31.7250;1109194;245.908;-1;123;-31;1;0
5512.960;6346;31.7300;1108056;245.656;-1;123;-31;1;0
5513.060;6346;31.7300;1107974;245.638;-1;124;-31;1;0
5513.160;6347;31.7350;1110231;246.138;-1;124;-30;1;0
5513.260;6348;31.7400;1110430;246.182;-2;124;-30;1;0
5513.360;6348;31.7400;1107978;245.639;-1;124;-30;1;0
5513.460;6349;31.7450;1106623;245.338;-1;124;-30;1;0
5513.560;6350;31.7500;1107012;245.425;-1;124;-30;1;0
5513.660;6350;31.7500;1107243;245.476;0;123;-30;1;0
5513.760;6351;31.7550;1106453;245.301;-1;124;-30;1;0
5513.860;6352;31.7600;1107011;245.424;-1;123;-31;1;0
5513.960;6352;31.7600;1108998;245.865;0;123;-30;1;0
5514.060;6353;31.7650;1106632;245.340;-1;123;-30;1;0
5514.160;6354;31.7700;1106532;245.318;-1;124;-31;1;0
5514.260;6354;31.7700;1107183;245.462;-1;124;-30;1;0
5514.360;6355;31.7750;1105864;245.170;0;124;-31;1;0
5514.460;6356;31.7800;1107488;245.530;-1;125;-30;1;0
5514.560;6356;31.7800;1106182;245.241;-1;123;-31;1;0
5514.660;6357;31.7850;1105038;244.987;-1;125;-31;1;0
5514.760;6358;31.7900;1104469;244.861;-1;125;-30;1;0
5514.860;6358;31.7900;1104740;244.921;0;123;-31;1;0
5514.960;6359;31.7950;1104059;244.770;-1;124;-30;1;0
5515.060;6360;31.8000;1103618;244.672;-1;124;-31;1;0
5515.160;6360;31.8000;1104764;244.926;-1;124;-31;1;0
5515.260;6361;31.8050;1106146;245.233;-1;124;-30;1;0
5515.360;6362;31.8100;1102335;244.388;-1;124;-32;1;0
5515.460;6362;31.8100;1101769;244.262;-1;124;-30;1;0
5515.560;6363;31.8150;1102450;244.413;0;125;-31;1;0
5515.660;6364;31.8200;1101981;244.309;-1;124;-31;1;0
5515.760;6364;31.8200;1102989;244.533;-1;125;-30;1;0
5515.860;6365;31.8250;1102121;244.340;-1;123;-31;1;0
5515.960;6366;31.8300;1101100;244.114;-1;124;-30;1;0
5516.060;6366;31.8300;1099986;243.867;-1;124;-31;1;0
5516.160;6367;31.8350;1099286;243.712;-1;124;-31;1;0
5516.260;6368;31.8400;1099109;243.672;-1;124;-30;1;0
5516.360;6368;31.8400;1098812;243.607;-1;125;-31;1;0
5516.460;6369;31.8450;1098890;243.624;-1;124;-31;1;0
5516.560;6370;31.8500;1098774;243.598;-1;124;-30;1;0
5516.660;6370;31.8500;1099506;243.760;-1;123;-31;1;0
5516.760;6371;31.8550;1099084;243.667;0;124;-31;1;0
5516.860;6372;31.8600;1098014;243.430;-2;124;-30;1;0
5516.960;6372;31.8600;1098152;243.460;-1;124;-30;1;0
5517.060;6373;31.8650;1097845;243.392;-1;124;-30;1;0
5517.160;6374;31.8700;1095442;242.859;-2;124;-31;1;0
5517.260;6374;31.8700;1094764;242.709;-1;124;-31;1;0
5517.360;6375;31.8750;1095163;242.798;-1;124;-31;1;0
5517.460;6376;31.8800;1097714;243.363;-1;124;-30;1;0
5517.560;6376;31.8800;1099585;243.778;-1;124;-31;1;0
5517.660;6377;31.8850;1099099;243.670;-1;124;-31;1;0
5517.760;6378;31.8900;1098519;243.542;0;124;-30;1;0
5517.860;6378;31.8900;1099523;243.764;-1;124;-30;1;0
5517.960;6379;31.8950;1098545;243.547;-1;125;-31;1;0
5518.060;6380;31.9000;1098983;243.645;0;124;-30;1;0
5518.160;6380;31.9000;1098585;243.556;-1;124;-30;1;0
5518.260;6381;31.9050;1098396;243.514;0;124;-31;1;0
5518.360;6382;31.9100;1097014;243.208;-1;124;-29;1;0
5518.460;6382;31.9100;1097657;243.351;-1;124;-30;1;0
5518.560;6383;31.9150;1099404;243.738;-2;124;-31;1;0
5518.660;6384;31.9200;1100379;243.954;0;124;-31;1;0
5518.760;6384;31.9200;1101089;244.111;-1;124;-31;1;0
5518.860;6385;31.9250;1100627;244.009;-1;124;-31;1;0
5518.960;6386;31.9300;1099790;243.823;-1;124;-30;1;0
5519.060;6386;31.9300;1099697;243.803;-1;124;-30;1;0
5519.160;6387;31.9350;1100048;243.881;-1;124;-31;1;0
5519.260;6388;31.9400;1099976;243.865;-1;124;-31;1;0
5519.360;6388;31.9400;1101150;244.125;-1;125;-30;1;0
5519.460;6389;31.9450;1101391;244.178;-1;124;-31;1;0
5519.560;6390;31.9500;1100580;243.999;1;123;-31;1;0
5519.660;6390;31.9500;1100108;243.894;-1;124;-30;1;0
5519.760;6391;31.9550;1100288;243.934;-1;125;-31;1;0
5519.860;6392;31.9600;1103306;244.603;0;124;-30;1;0
5519.960;6392;31.9600;1102110;244.338;0;124;-32;1;0
5520.060;6393;31.9650;1102142;244.345;-1;125;-31;1;0
5520.160;6394;31.9700;1102456;244.414;-1;124;-31;1;0
5520.260;6394;31.9700;1104086;244.776;-1;125;-31;1;0
5520.360;6395;31.9750;1103354;244.614;0;125;-31;1;0
5520.460;6396;31.9800;1103238;244.588;-1;124;-30;1;0
5520.560;6396;31.9800;1103287;244.599;-1;124;-30;1;0
5520.660;6397;31.9850;1102664;244.461;-1;124;-31;1;0
5520.760;6398;31.9900;1103142;244.567;-1;123;-31;1;0
5520.860;6398;31.9900;1103137;244.565;-2;125;-30;1;0
5520.960;6399;31.9950;1105322;245.050;-1;124;-31;1;0
5521.060;6400;32.0000;1104185;244.798;-1;124;-29;1;0
5521.160;6400;32.0000;1103567;244.661;0;124;-30;1;0
5521.260;6401;32.0050;1103158;244.570;-1;124;-30;1;0
5521.360;6402;32.0100;1102971;244.529;0;124;-30;1;0
5521.460;6402;32.0100;1103289;244.599;-1;125;-31;1;0
5521.560;6403;32.0150;1104318;244.827;-1;124;-31;1;0
5521.660;6404;32.0200;1105078;244.996;-1;124;-31;1;0
5521.760;6404;32.0200;1104877;244.951;-1;125;-31;1;0
5521.860;6405;32.0250;1103883;244.731;0;124;-31;1;0
5521.960;6406;32.0300;1102793;244.489;-1;124;-30;1;0
5522.060;6406;32.0300;1104063;244.771;-1;125;-31;1;0
5522.160;6407;32.0350;1104728;244.918;-1;124;-31;1;0
5522.260;6408;32.0400;1104336;244.831;-1;124;-30;1;0
5522.360;6408;32.0400;1105161;245.014;-1;124;-31;1;0
5522.460;6409;32.0450;1104768;244.927;-1;124;-31;1;0
5522.560;6410;32.0500;1105026;244.984;-1;124;-31;1;0
5522.660;6410;32.0500;1105061;244.992;-1;125;-30;1;0
5522.760;6411;32.0550;1104753;244.924;0;124;-31;1;0
5522.860;6412;32.0600;1105043;244.988;0;124;-31;1;0
5522.960;6412;32.0600;1105760;245.147;-1;124;-31;1;0
5523.060;6413;32.0650;1105112;245.003;-1;125;-31;1;0
5523.160;6414;32.0700;1105400;245.067;-1;124;-31;1;0
5523.260;6414;32.0700;1105046;244.989;-1;124;-31;1;0
5523.360;6415;32.0750;1105506;245.091;-1;124;-29;1;0
5523.460;6416;32.0800;1107137;245.452;-1;124;-31;1;0
5523.560;6416;32.0800;1106628;245.339;-1;124;-30;1;0
5523.660;6417;32.0850;1106863;245.392;-1;124;-31;1;0
5523.760;6418;32.0900;1106892;245.398;-1;124;-31;1;0
5523.860;6418;32.0900;1105319;245.049;-1;124;-31;1;0
5523.960;6419;32.0950;1107162;245.458;-1;124;-31;1;0
5524.060;6420;32.1000;1106878;245.395;-1;124;-30;1;0
5524.160;6420;32.1000;1107344;245.498;-1;124;-30;1;0
5524.260;6421;32.1050;1106262;245.258;-1;124;-31;1;0
5524.360;6422;32.1100;1105696;245.133;-1;124;-30;1;0
5524.460;6422;32.1100;1106793;245.376;-1;124;-31;1;0
5524.560;6423;32.1150;1106156;245.235;-1;124;-31;1;0
5524.660;6424;32.1200;1106821;245.382;-1;124;-31;1;0
5524.760;6424;32.1200;1108028;245.650;-1;125;-31;1;0
5524.860;6425;32.1250;1108727;245.805;-1;124;-30;1;0
5524.960;6426;32.1300;1107889;245.619;-2;125;-31;1;0
5525.060;6426;32.1300;1109169;245.903;-1;125;-31;1;0
5525.160;6427;32.1350;1108742;245.808;-1;125;-31;1;0
5525.260;6428;32.1400;1108590;245.774;0;123;-30;1;0
5525.360;6428;32.1400;1109294;245.930;-1;124;-31;1;0
5525.460;6429;32.1450;1110126;246.115;-1;125;-30;1;0
5525.560;6430;32.1500;1110270;246.147;-1;125;-30;1;0
5525.660;6430;32.1500;1110601;246.220;-1;124;-30;1;0
5525.760;6431;32.1550;1111585;246.438;-1;124;-30;1;0
5525.860;6432;32.1600;1112502;246.642;-1;124;-31;1;0
5525.960;6432;32.1600;1112015;246.534;-1;123;-31;1;0
5526.060;6433;32.1650;1111841;246.495;-1;125;-30;1;0
5526.160;6434;32.1700;1112402;246.620;-1;124;-29;1;0
5526.260;6434;32.1700;1113205;246.798;-1;124;-30;1;0
5526.360;6435;32.1750;1113893;246.950;-1;125;-30;1;0
5526.460;6436;32.1800;1113705;246.908;-1;124;-31;1;0
5526.560;6436;32.1800;1113396;246.840;0;124;-30;1;0
5526.660;6437;32.1850;1114059;246.987;-1;124;-31;1;0
5526.760;6438;32.1900;1113336;246.827;-1;124;-31;1;0
5526.860;6438;32.1900;1114176;247.013;-1;124;-31;1;0
5526.960;6439;32.1950;1114318;247.044;-1;125;-30;1;0
5527.060;6440;32.2000;1113840;246.938;0;124;-31;1;0
5527.160;6440;32.2000;1114740;247.138;-2;124;-31;1;0
5527.260;6441;32.2050;1114128;247.002;0;124;-31;1;0
5527.360;6442;32.2100;1114300;247.040;0;123;-30;1;0
5527.460;6442;32.2100;1115029;247.202;0;124;-30;1;0
5527.560;6443;32.2150;1115413;247.287;0;124;-31;1;0
5527.660;6444;32.2200;1115299;247.262;-1;124;-30;1;0
5527.760;6444;32.2200;1113927;246.958;-1;123;-30;1;0
5527.860;6445;32.2250;1113540;246.872;0;124;-30;1;0
5527.960;6446;32.2300;1114472;247.078;-1;124;-31;1;0
5528.060;6446;32.2300;1113708;246.909;-1;124;-30;1;0
5528.160;6447;32.2350;1113704;246.908;-1;124;-30;1;0
5528.260;6448;32.2400;1115528;247.313;-1;124;-31;1;0
5528.360;6448;32.2400;1114994;247.194;-1;123;-30;1;0
5528.460;6449;32.2450;1114313;247.043;0;125;-31;1;0
5528.560;6450;32.2500;1112968;246.745;-1;124;-31;1;0
5528.660;6450;32.2500;1115022;247.200;0;124;-31;1;0
5528.760;6451;32.2550;1115280;247.258;-1;125;-30;1;0
5528.860;6452;32.2600;1115497;247.306;-1;124;-31;1;0
5528.960;6452;32.2600;1113229;246.803;-1;124;-31;1;0
5529.060;6453;32.2650;1111912;246.511;-1;125;-30;1;0
5529.160;6454;32.2700;1113048;246.763;0;124;-31;1;0
5529.260;6454;32.2700;1114047;246.984;-1;124;-31;1;0
5529.360;6455;32.2750;1114718;247.133;0;124;-30;1;0
5529.460;6456;32.2800;1113779;246.925;-1;124;-30;1;0
5529.560;6456;32.2800;1113700;246.907;-1;123;-30;1;0
5529.660;6457;32.2850;1111549;246.430;-1;124;-30;1;0
5529.760;6458;32.2900;1112683;246.682;-1;125;-30;1;0
5529.860;6458;32.2900;1114137;247.004;-1;124;-30;1;0
5529.960;6459;32.2950;1113603;246.886;-1;125;-30;1;0
5530.060;6460;32.3000;1113140;246.783;-1;124;-30;1;0
5530.160;6460;32.3000;1113806;246.931;-2;124;-31;1;0
5530.260;6461;32.3050;1110647;246.230;-1;124;-30;1;0
5530.360;6462;32.3100;1110392;246.174;-1;124;-30;1;0
5530.460;6462;32.3100;1110936;246.295;0;124;-31;1;0
5530.560;6463;32.3150;1111157;246.344;-1;124;-31;1;0
5530.660;6464;32.3200;1112901;246.730;-1;124;-30;1;0
5530.760;6464;32.3200;1113567;246.878;-1;124;-31;1;0
5530.860;6465;32.3250;1112846;246.718;-2;124;-31;1;0
5530.960;6466;32.3300;1112714;246.689;0;124;-31;1;0
5531.060;6466;32.3300;1112461;246.633;0;124;-30;1;0
5531.160;6467;32.3350;1113767;246.922;0;124;-32;1;0
5531.260;6468;32.3400;1113161;246.788;0;125;-31;1;0
5531.360;6468;32.3400;1112602;246.664;0;124;-30;1;0
5531.460;6469;32.3450;1111429;246.404;-1;124;-30;1;0
5531.560;6470;32.3500;1110852;246.276;-1;124;-31;1;0
5531.660;6470;32.3500;1111979;246.526;-1;125;-31;1;0
5531.760;6471;32.3550;1112641;246.673;0;124;-31;1;0
5531.860;6472;32.3600;1112137;246.561;0;124;-31;1;0
5531.960;6472;32.3600;1113736;246.915;0;124;-30;1;0
5532.060;6473;32.3650;1112465;246.633;-1;125;-30;1;0
5532.160;6474;32.3700;1111443;246.407;0;124;-31;1;0
5532.260;6474;32.3700;1112444;246.629;-1;125;-30;1;0
5532.360;6475;32.3750;1111802;246.487;0;124;-29;1;0
5532.460;6476;32.3800;1111756;246.476;-1;124;-30;1;0
5532.560;6476;32.3800;1112461;246.633;0;124;-31;1;0
5532.660;6477;32.3850;1110774;246.259;-1;124;-30;1;0
5532.760;6478;32.3900;1108397;245.732;0;124;-30;1;0
5532.860;6478;32.3900;1110201;246.132;-1;123;-30;1;0
5532.960;6479;32.3950;1111993;246.529;0;124;-30;1;0
5533.060;6480;32.4000;1112924;246.735;-1;124;-32;1;0
5533.160;6480;32.4000;1111489;246.417;-1;123;-31;1;0
5533.260;6481;32.4050;1112202;246.575;0;124;-30;1;0
5533.360;6482;32.4100;1112285;246.594;-1;124;-30;1;0
5533.460;6482;32.4100;1110712;246.245;-1;124;-30;1;0
5533.560;6483;32.4150;1111783;246.482;-1;124;-31;1;0
5533.660;6484;32.4200;1110881;246.282;-1;125;-31;1;0
5533.760;6484;32.4200;1110261;246.145;-1;124;-31;1;0
5533.860;6485;32.4250;1109477;245.971;-1;124;-31;1;0
5533.960;6486;32.4300;1110357;246.166;0;124;-31;1;0
5534.060;6486;32.4300;1110569;246.213;-1;124;-31;1;0
5534.160;6487;32.4350;1112006;246.532;-1;124;-29;1;0
5534.260;6488;32.4400;1110822;246.269;-1;125;-31;1;0
5534.360;6488;32.4400;1111946;246.518;-1;124;-30;1;0
5534.460;6489;32.4450;1110237;246.140;0;124;-31;1;0
5534.560;6490;32.4500;1109036;245.873;0;125;-31;1;0
5534.660;6490;32.4500;1109992;246.085;-1;124;-30;1;0
5534.760;6491;32.4550;1111374;246.392;0;124;-31;1;0
5534.860;6492;32.4600;1110702;246.243;-1;124;-30;1;0
5534.960;6492;32.4600;1110122;246.114;-1;124;-30;1;0
5535.060;6493;32.4650;1108420;245.737;0;124;-31;1;0
5535.160;6494;32.4700;1107654;245.567;-2;124;-29;1;0
5535.260;6494;32.4700;1108910;245.845;-1;124;-31;1;0
5535.360;6495;32.4750;1110168;246.124;0;124;-31;1;0
5535.460;6496;32.4800;1110427;246.182;-1;124;-30;1;0
5535.560;6496;32.4800;1109746;246.031;0;124;-32;1;0
5535.660;6497;32.4850;1109613;246.001;-1;124;-30;1;0
5535.760;6498;32.4900;1108480;245.750;-1;124;-30;1;0
5535.860;6498;32.4900;1107318;245.492;-1;125;-30;1;0
5535.960;6499;32.4950;1108184;245.684;-1;125;-30;1;0
5536.060;6500;32.5000;1107842;245.609;-1;124;-31;1;0
5536.160;6500;32.5000;1107503;245.533;-1;124;-31;1;0
5536.260;6501;32.5050;1106686;245.352;-1;124;-30;1;0
5536.360;6502;32.5100;1106223;245.250;-1;124;-31;1;0
5536.460;6502;32.5100;1105984;245.197;0;125;-31;1;0
5536.560;6503;32.5150;1108227;245.694;-1;124;-31;1;0
5536.660;6504;32.5200;1107581;245.551;-1;124;-31;1;0
5536.760;6504;32.5200;1107870;245.615;0;124;-30;1;0
5536.860;6505;32.5250;1107455;245.523;0;125;-30;1;0
5536.960;6506;32.5300;1105437;245.075;-2;124;-29;1;0
5537.060;6506;32.5300;1105621;245.116;-1;124;-30;1;0
5537.160;6507;32.5350;1106962;245.413;0;125;-30;1;0
5537.260;6508;32.5400;1106492;245.309;-1;124;-31;1;0
5537.360;6508;32.5400;1105163;245.015;-1;124;-32;1;0
5537.460;6509;32.5450;1103956;244.747;0;125;-31;1;0
5537.560;6510;32.5500;1102615;244.450;-1;124;-30;1;0
5537.660;6510;32.5500;1102324;244.385;-1;124;-31;1;0
5537.760;6511;32.5550;1102199;244.358;-1;124;-30;1;0
5537.860;6512;32.5600;1102565;244.439;-1;125;-30;1;0
5537.960;6512;32.5600;1103521;244.651;0;124;-30;1;0
5538.060;6513;32.5650;1102617;244.450;-1;124;-30;1;0
5538.160;6514;32.5700;1100188;243.912;0;124;-31;1;0
5538.260;6514;32.5700;1100237;243.923;0;124;-31;1;0
5538.360;6515;32.5750;1100726;244.031;-1;124;-31;1;0
5538.460;6516;32.5800;1101609;244.227;0;123;-31;1;0
5538.560;6516;32.5800;1101435;244.188;0;124;-30;1;0
5538.660;6517;32.5850;1099235;243.700;-1;125;-30;1;0
5538.760;6518;32.5900;1097933;243.412;-1;123;-31;1;0
5538.860;6518;32.5900;1099138;243.679;-1;124;-31;1;0
5538.960;6519;32.5950;1100438;243.967;-1;124;-31;1;0
5539.060;6520;32.6000;1102691;244.467;-1;124;-30;1;0
5539.160;6520;32.6000;1102511;244.427;0;124;-30;1;0
5539.260;6521;32.6050;1100525;243.986;-1;125;-30;1;0
5539.360;6522;32.6100;1100886;244.066;-1;125;-31;1;0
5539.460;6522;32.6100;1101434;244.188;-1;124;-30;1;0
5539.560;6523;32.6150;1102318;244.384;-1;124;-30;1;0
5539.660;6524;32.6200;1101665;244.239;-1;125;-30;1;0
5539.760;6524;32.6200;1100742;244.035;-1;124;-31;1;0
5539.860;6525;32.6250;1099949;243.859;0;124;-31;1;0
5539.960;6526;32.6300;1099708;243.805;0;124;-30;1;0
5540.060;6526;32.6300;1101236;244.144;-1;124;-31;1;0
5540.160;6527;32.6350;1101220;244.140;0;125;-31;1;0
5540.260;6528;32.6400;1101036;244.100;-1;124;-31;1;0
5540.360;6528;32.6400;1101267;244.151;0;124;-31;1;0
5540.460;6529;32.6450;1103386;244.621;-1;125;-30;1;0
5540.560;6530;32.6500;1104548;244.878;-1;124;-31;1;0
5540.660;6530;32.6500;1103749;244.701;-1;124;-31;1;0
5540.760;6531;32.6550;1103001;244.535;-1;124;-31;1;0
5540.860;6532;32.6600;1103877;244.730;0;124;-31;1;0
5540.960;6532;32.6600;1102470;244.418;-1;123;-31;1;0
5541.060;6533;32.6650;1102571;244.440;-1;124;-31;1;0
5541.160;6534;32.6700;1103277;244.597;0;124;-30;1;0
5541.260;6534;32.6700;1103016;244.539;0;124;-31;1;0
5541.360;6535;32.6750;1104367;244.838;-1;124;-29;1;0
5541.460;6536;32.6800;1105429;245.074;-1;124;-31;1;0
5541.560;6536;32.6800;1105424;245.073;-1;125;-31;1;0
5541.660;6537;32.6850;1104917;244.960;-1;124;-30;1;0
5541.760;6538;32.6900;1104681;244.908;-1;124;-31;1;0
5541.860;6538;32.6900;1104325;244.829;0;124;-30;1;0
5541.960;6539;32.6950;1102907;244.514;-1;124;-30;1;0
5542.060;6540;32.7000;1106134;245.230;-1;124;-31;1;0
5542.160;6540;32.7000;1104965;244.971;-1;124;-31;1;0
5542.260;6541;32.7050;1104411;244.848;0;124;-31;1;0
5542.360;6542;32.7100;1102265;244.372;-1;124;-30;1;0
5542.460;6542;32.7100;1103597;244.667;-1;124;-31;1;0
5542.560;6543;32.7150;1103945;244.745;-1;125;-31;1;0
5542.660;6544;32.7200;1105807;245.157;-1;125;-30;1;0
5542.760;6544;32.7200;1107805;245.600;-1;125;-32;1;0
5542.860;6545;32.7250;1103806;244.714;-1;124;-30;1;0
5542.960;6546;32.7300;1104685;244.909;-1;124;-30;1;0
5543.060;6546;32.7300;1106130;245.229;-1;125;-30;1;0
5543.160;6547;32.7350;1106829;245.384;-1;124;-30;1;0
5543.260;6548;32.7400;1106747;245.366;0;124;-31;1;0
5543.360;6548;32.7400;1107349;245.499;-1;124;-31;1;0
5543.460;6549;32.7450;1106699;245.355;0;124;-31;1;0
5543.560;6550;32.7500;1103945;244.745;-2;125;-31;1;0
5543.660;6550;32.7500;1105859;245.169;0;124;-31;1;0
5543.760;6551;32.7550;1106950;245.411;0;124;-31;1;0
5543.860;6552;32.7600;1108030;245.650;0;124;-31;1;0
5543.960;6552;32.7600;1108960;245.856;-1;125;-30;1;0
5544.060;6553;32.7650;1109244;245.919;0;124;-30;1;0
5544.160;6554;32.7700;1108179;245.683;-1;124;-30;1;0
5544.260;6554;32.7700;1108090;245.664;-1;124;-31;1;0
5544.360;6555;32.7750;1111267;246.368;-1;123;-31;1;0
5544.460;6556;32.7800;1110425;246.181;-1;124;-30;1;0
5544.560;6556;32.7800;1108186;245.685;-1;124;-31;1;0
5544.660;6557;32.7850;1107998;245.643;-1;124;-30;1;0
5544.760;6558;32.7900;1107576;245.550;-1;123;-30;1;0
5544.860;6558;32.7900;1107815;245.603;-1;124;-31;1;0
5544.960;6559;32.7950;1108845;245.831;0;123;-30;1;0
5545.060;6560;32.8000;1111252;246.365;-1;124;-32;1;0
5545.160;6560;32.8000;1112483;246.637;-1;124;-29;1;0
5545.260;6561;32.8050;1112236;246.583;-1;124;-31;1;0
5545.360;6562;32.8100;1112008;246.532;0;125;-31;1;0
5545.460;6562;32.8100;1112554;246.653;-1;125;-31;1;0
5545.560;6563;32.8150;1111909;246.510;-1;124;-30;1;0
5545.660;6564;32.8200;1111651;246.453;0;124;-31;1;0
5545.760;6564;32.8200;1110634;246.228;-1;124;-31;1;0
5545.860;6565;32.8250;1111713;246.467;-1;125;-30;1;0
5545.960;6566;32.8300;1111094;246.330;-1;124;-30;1;0
5546.060;6566;32.8300;1111100;246.331;0;125;-31;1;0
5546.160;6567;32.8350;1112743;246.695;-1;124;-31;1;0
5546.260;6568;32.8400;1113381;246.837;-2;124;-31;1;0
5546.360;6568;32.8400;1112608;246.665;-1;124;-29;1;0
5546.460;6569;32.8450;1112482;246.637;-1;124;-31;1;0
5546.560;6570;32.8500;1111259;246.366;-1;124;-30;1;0
5546.660;6570;32.8500;1110629;246.226;0;124;-30;1;0
5546.760;6571;32.8550;1113672;246.901;-1;124;-30;1;0
5546.860;6572;32.8600;1113709;246.909;0;124;-30;1;0
5546.960;6572;32.8600;1112246;246.585;-1;124;-30;1;0
5547.060;6573;32.8650;1110842;246.274;-1;125;-30;1;0
5547.160;6574;32.8700;1111564;246.434;-1;124;-30;1;0
5547.260;6574;32.8700;1110642;246.229;-1;123;-31;1;0
5547.360;6575;32.8750;1112127;246.559;-1;125;-32;1;0
5547.460;6576;32.8800;1112127;246.559;0;125;-30;1;0
5547.560;6576;32.8800;1112127;246.559;-1;125;-30;1;0
5547.660;6577;32.8850;1112007;246.532;-1;125;-30;1;0
5547.760;6578;32.8900;1112195;246.574;-1;123;-30;1;0
5547.860;6578;32.8900;1110548;246.208;-1;124;-31;1;0
5547.960;6579;32.8950;1111275;246.370;-1;124;-31;1;0
5548.060;6580;32.9000;1111670;246.457;-1;125;-31;1;0
5548.160;6580;32.9000;1110342;246.163;-1;124;-31;1;0
5548.260;6581;32.9050;1108922;245.848;-1;124;-31;1;0
5548.360;6582;32.9100;1109378;245.949;-1;124;-31;1;0
5548.460;6582;32.9100;1109566;245.991;-1;124;-30;1;0
5548.560;6583;32.9150;1111122;246.336;0;123;-30;1;0
5548.660;6584;32.9200;1113306;246.820;-1;124;-30;1;0
5548.760;6584;32.9200;1111315;246.379;-1;124;-31;1;0
5548.860;6585;32.9250;1111293;246.374;-1;124;-30;1;0
5548.960;6586;32.9300;1110109;246.111;-1;124;-29;1;0
5549.060;6586;32.9300;1109525;245.982;-1;124;-30;1;0
5549.160;6587;32.9350;1110545;246.208;-1;124;-30;1;0
5549.260;6588;32.9400;1109929;246.071;0;124;-31;1;0
5549.360;6588;32.9400;1109716;246.024;0;124;-31;1;0
5549.460;6589;32.9450;1108517;245.758;-1;125;-31;1;0
5549.560;6590;32.9500;1108766;245.813;0;124;-30;1;0
5549.660;6590;32.9500;1108444;245.742;-1;125;-30;1;0
5549.760;6591;32.9550;1109206;245.911;-1;123;-30;1;0
5549.860;6592;32.9600;1111081;246.327;-1;125;-29;1;0
5549.960;6592;32.9600;1111412;246.400;-1;124;-30;1;0
5550.060;6593;32.9650;1110342;246.163;-1;124;-31;1;0
5550.160;6594;32.9700;1108895;245.842;-1;124;-30;1;0
5550.260;6594;32.9700;1109665;246.013;-1;124;-31;1;0
5550.360;6595;32.9750;1110323;246.159;-1;125;-30;1;0
5550.460;6596;32.9800;1109473;245.970;-1;124;-31;1;0
5550.560;6596;32.9800;1109567;245.991;0;124;-30;1;0
5550.660;6597;32.9850;1109041;245.874;-1;124;-31;1;0
5550.760;6598;32.9900;1109113;245.890;-1;124;-31;1;0
5550.860;6598;32.9900;1109215;245.913;-1;124;-30;1;0
5550.960;6599;32.9950;1109285;245.928;-1;124;-31;1;0
5551.060;6600;33.0000;1110071;246.103;-1;124;-31;1;0
5551.160;6600;33.0000;1109491;245.974;-1;125;-31;1;0
5551.260;6601;33.0050;1110123;246.114;-1;124;-32;1;0
5551.360;6602;33.0100;1110295;246.152;0;124;-30;1;0
5551.460;6602;33.0100;1109196;245.909;0;123;-30;1;0
5551.560;6603;33.0150;1110367;246.168;0;124;-30;1;0
5551.660;6604;33.0200;1108877;245.838;-1;124;-30;1;0
5551.760;6604;33.0200;1108851;245.832;0;124;-31;1;0
5551.860;6605;33.0250;1108475;245.749;-1;124;-31;1;0
5551.960;6606;33.0300;1108784;245.817;-1;124;-30;1;0
5552.060;6606;33.0300;1108647;245.787;-1;124;-30;1;0
5552.160;6607;33.0350;1107627;245.561;-1;125;-31;1;0
5552.260;6608;33.0400;1109256;245.922;-1;124;-30;1;0
5552.360;6608;33.0400;1109813;246.046;-1;125;-32;1;0
5552.460;6609;33.0450;1109554;245.988;0;124;-30;1;0
5552.560;6610;33.0500;1107895;245.620;-1;124;-30;1;0
5552.660;6610;33.0500;1107796;245.598;-1;125;-32;1;0
5552.760;6611;33.0550;1108175;245.682;-1;124;-30;1;0
5552.860;6612;33.0600;1108654;245.789;0;124;-31;1;0
5552.960;6612;33.0600;1107904;245.622;-1;124;-30;1;0
5553.060;6613;33.0650;1106961;245.413;-1;125;-31;1;0
5553.160;6614;33.0700;1106935;245.407;0;123;-30;1;0
5553.260;6614;33.0700;1108373;245.726;-1;124;-31;1;0
5553.360;6615;33.0750;1109907;246.066;-1;124;-30;1;0
5553.460;6616;33.0800;1109682;246.016;-1;125;-30;1;0
5553.560;6616;33.0800;1109280;245.927;-2;124;-31;1;0
5553.660;6617;33.0850;1106775;245.372;0;124;-31;1;0
5553.760;6618;33.0900;1108238;245.696;0;124;-31;1;0
5553.860;6618;33.0900;1109542;245.985;-1;124;-31;1;0
5553.960;6619;33.0950;1108979;245.861;-1;125;-30;1;0
5554.060;6620;33.1000;1107973;245.638;-1;125;-31;1;0
5554.160;6620;33.1000;1107861;245.613;-1;125;-30;1;0
5554.260;6621;33.1050;1107586;245.552;0;125;-31;1;0
5554.360;6622;33.1100;1107552;245.544;-1;124;-31;1;0
5554.460;6622;33.1100;1106973;245.416;-1;125;-31;1;0
5554.560;6623;33.1150;1106868;245.393;-1;124;-31;1;0
5554.660;6624;33.1200;1106722;245.360;0;124;-31;1;0
5554.760;6624;33.1200;1108695;245.798;-1;124;-31;1;0
5554.860;6625;33.1250;1107652;245.566;-1;125;-29;1;0
