Repository: tm-mech/diy-tensile-tester

# Desktop Tensile Testing Machine

A custom-built desktop tensile testing machine for characterizing 3D-printed polymer specimens according to ISO 527. Designed and built from scratch — mechanical assembly, electronics, firmware (Arduino/C++), and data acquisition & analysis software (Python).

> Personal engineering project bridging mechanical testing, embedded systems, and data analysis.
---

## Key Results

Three FDM-printed materials tested (ISO 527-2 Type 1BA dogbone, 5 mm/min, n = 3 each):

| Material | UTS [MPa] | E-Modulus [GPa] | Elongation |
|---|---|---|---|
| **PETG** (eSUN) | 34.8 ± 0.1 | 1.63 ± 0.10 | 77.1 ± 8.7% |
| **PLA** (eSUN) | 47.4 ± 1.1 | 2.68 ± 0.46 | 12–103%\* |

File: data/PETG/PETG_535_002.CSV (part 13 of 14)
time_s;steps;displacement_mm;force_raw;force_N;accel_x;accel_y;accel_z;endstop;step_loss
3203.788;6114;30.5700;1118895;248.059;0;125;-31;1;0
3203.888;6114;30.5700;1117839;247.825;-1;125;-30;1;0
3203.988;6115;30.5750;1118406;247.951;-1;125;-31;1;0
3204.088;6116;30.5800;1115106;247.219;-1;124;-30;1;0
3204.188;6116;30.5800;1116971;247.632;-1;124;-30;1;0
3204.288;6117;30.5850;1115695;247.350;-1;124;-31;1;0
3204.388;6118;30.5900;1115132;247.225;-1;124;-29;1;0
3204.488;6118;30.5900;1116100;247.439;-1;125;-30;1;0
3204.588;6119;30.5950;1115825;247.378;-1;125;-30;1;0
3204.688;6120;30.6000;1114818;247.155;-2;124;-30;1;0
3204.788;6120;30.6000;1114760;247.142;-1;124;-30;1;0
3204.888;6121;30.6050;1113877;246.947;0;124;-30;1;0
3204.988;6122;30.6100;1113390;246.839;-1;124;-30;1;0
3205.088;6122;30.6100;1113512;246.866;-1;125;-30;1;0
3205.188;6123;30.6150;1113430;246.847;0;124;-30;1;0
3205.288;6124;30.6200;1113417;246.845;-1;125;-30;1;0
3205.388;6124;30.6200;1113121;246.779;-1;124;-30;1;0
3205.488;6125;30.6250;1111772;246.480;-1;124;-30;1;0
3205.588;6126;30.6300;1111910;246.510;-1;123;-30;1;0
3205.688;6126;30.6300;1113873;246.946;-1;124;-29;1;0
3205.788;6127;30.6350;1113712;246.910;0;125;-30;1;0
3205.888;6128;30.6400;1113957;246.964;-2;124;-30;1;0
3205.988;6128;30.6400;1113356;246.831;-1;124;-31;1;0
3206.088;6129;30.6450;1113973;246.968;-1;125;-30;1;0
3206.188;6130;30.6500;1112612;246.666;-2;124;-30;1;0
3206.288;6130;30.6500;1111652;246.453;-1;124;-30;1;0
3206.388;6131;30.6550;1114201;247.018;-1;124;-30;1;0
3206.488;6132;30.6600;1114899;247.173;-2;124;-29;1;0
3206.588;6132;30.6600;1114266;247.033;-1;124;-30;1;0
3206.688;6133;30.6650;1114228;247.024;-1;124;-30;1;0
3206.788;6134;30.6700;1114058;246.987;0;124;-30;1;0
3206.888;6134;30.6700;1113576;246.880;-1;124;-30;1;0
3206.988;6135;30.6750;1114203;247.019;-2;124;-29;1;0
3207.088;6136;30.6800;1114423;247.068;0;124;-30;1;0
3207.188;6136;30.6800;1116619;247.554;0;124;-31;1;0
3207.288;6137;30.6850;1114758;247.142;-2;124;-29;1;0
3207.388;6138;30.6900;1113683;246.904;-1;124;-31;1;0
3207.488;6138;30.6900;1115524;247.312;-1;123;-30;1;0
3207.588;6139;30.6950;1115242;247.249;-1;124;-29;1;0
3207.688;6140;30.7000;1115912;247.398;-1;124;-31;1;0
3207.788;6140;30.7000;1115678;247.346;-1;124;-31;1;0
3207.888;6141;30.7050;1115272;247.256;-1;124;-29;1;0
3207.988;6142;30.7100;1113991;246.972;-1;124;-30;1;0
3208.088;6142;30.7100;1114514;247.088;-1;124;-30;1;0
3208.188;6143;30.7150;1115237;247.248;0;125;-30;1;0
3208.288;6144;30.7200;1114430;247.069;-1;124;-30;1;0
3208.388;6144;30.7200;1114369;247.056;-1;124;-30;1;0
3208.488;6145;30.7250;1115294;247.261;0;123;-31;1;0
3208.588;6146;30.7300;1116182;247.458;-2;124;-30;1;0
3208.688;6146;30.7300;1115235;247.248;-1;124;-29;1;0
3208.788;6147;30.7350;1117461;247.741;-1;125;-30;1;0
3208.888;6148;30.7400;1117873;247.832;-1;124;-30;1;0
3208.988;6148;30.7400;1116493;247.526;-2;124;-30;1;0
3209.088;6149;30.7450;1115518;247.310;0;124;-29;1;0
3209.188;6150;30.7500;1115351;247.273;-1;124;-31;1;0
3209.288;6150;30.7500;1117322;247.710;-2;125;-29;1;0
3209.388;6151;30.7550;1117550;247.761;-1;124;-31;1;0
3209.488;6152;30.7600;1117793;247.815;0;124;-29;1;0
3209.588;6152;30.7600;1117813;247.819;0;124;-30;1;0
3209.688;6153;30.7650;1116077;247.434;-1;124;-30;1;0
3209.788;6154;30.7700;1114838;247.160;0;124;-29;1;0
3209.888;6154;30.7700;1114658;247.120;-1;124;-31;1;0
3209.988;6155;30.7750;1115647;247.339;-1;124;-31;1;0
3210.088;6156;30.7800;1117569;247.765;-1;125;-29;1;0
3210.188;6156;30.7800;1117739;247.803;-1;124;-29;1;0
3210.288;6157;30.7850;1116773;247.589;-1;125;-30;1;0
3210.388;6158;30.7900;1116134;247.447;-1;125;-30;1;0
3210.488;6158;30.7900;1116363;247.498;-1;124;-30;1;0
3210.588;6159;30.7950;1117345;247.715;-1;125;-30;1;0
3210.688;6160;30.8000;1117744;247.804;-1;124;-30;1;0
3210.788;6160;30.8000;1117428;247.734;-1;124;-30;1;0
3210.888;6161;30.8050;1117129;247.667;-1;124;-29;1;0
3210.988;6162;30.8100;1117217;247.687;0;123;-31;1;0
3211.088;6162;30.8100;1116606;247.552;-1;125;-30;1;0
3211.188;6163;30.8150;1118509;247.973;-1;124;-29;1;0
3211.288;6164;30.8200;1118140;247.892;-1;124;-30;1;0
3211.388;6164;30.8200;1118066;247.875;-1;124;-30;1;0
3211.488;6165;30.8250;1117612;247.775;-1;124;-30;1;0
3211.588;6166;30.8300;1116293;247.482;-2;125;-30;1;0
3211.688;6166;30.8300;1116244;247.471;-1;124;-30;1;0
3211.788;6167;30.8350;1117303;247.706;-1;124;-30;1;0
3211.888;6168;30.8400;1118504;247.972;-1;125;-30;1;0
3211.988;6168;30.8400;1119515;248.196;-1;124;-31;1;0
3212.088;6169;30.8450;1119253;248.138;-1;124;-30;1;0
3212.188;6170;30.8500;1118349;247.938;-1;125;-30;1;0
3212.288;6170;30.8500;1119457;248.184;-1;123;-30;1;0
3212.388;6171;30.8550;1119823;248.265;0;124;-29;1;0
3212.488;6172;30.8600;1119586;248.212;-1;124;-30;1;0
3212.588;6172;30.8600;1119225;248.132;-1;124;-30;1;0
3212.688;6173;30.8650;1116610;247.552;0;124;-31;1;0
3212.788;6174;30.8700;1117129;247.667;-1;124;-30;1;0
3212.888;6174;30.8700;1117617;247.776;-1;124;-30;1;0
3212.988;6175;30.8750;1117628;247.778;-1;124;-30;1;0
3213.088;6176;30.8800;1118267;247.920;-1;125;-30;1;0
3213.188;6176;30.8800;1118485;247.968;0;124;-31;1;0
3213.288;6177;30.8850;1117932;247.846;-1;125;-30;1;0
3213.388;6178;30.8900;1117199;247.683;-1;125;-29;1;0
3213.488;6178;30.8900;1118309;247.929;-1;125;-30;1;0
3213.588;6179;30.8950;1118078;247.878;0;124;-30;1;0
3213.688;6180;30.9000;1117873;247.832;-1;124;-30;1;0
3213.788;6180;30.9000;1118032;247.868;-1;124;-30;1;0
3213.888;6181;30.9050;1116427;247.512;-1;124;-31;1;0
3213.988;6182;30.9100;1116315;247.487;0;124;-30;1;0
3214.088;6182;30.9100;1117003;247.640;-1;124;-30;1;0
3214.188;6183;30.9150;1117644;247.782;-2;124;-30;1;0
3214.288;6184;30.9200;1118514;247.975;-1;125;-30;1;0
3214.388;6184;30.9200;1118774;248.032;-1;124;-30;1;0
3214.488;6185;30.9250;1117700;247.794;-2;124;-30;1;0
3214.588;6186;30.9300;1116633;247.558;-1;125;-29;1;0
3214.688;6186;30.9300;1117613;247.775;0;124;-30;1;0
3214.788;6187;30.9350;1119069;248.098;0;123;-29;1;0
3214.888;6188;30.9400;1119768;248.253;-1;124;-30;1;0
3214.988;6188;30.9400;1119334;248.156;-1;124;-30;1;0
3215.088;6189;30.9450;1118014;247.864;-1;124;-30;1;0
3215.188;6190;30.9500;1117261;247.697;-1;124;-29;1;0
3215.288;6190;30.9500;1118293;247.926;-1;123;-29;1;0
3215.388;6191;30.9550;1119624;248.221;0;125;-30;1;0
3215.488;6192;30.9600;1120035;248.312;-1;124;-30;1;0
3215.588;6192;30.9600;1119031;248.089;-1;125;-30;1;0
3215.688;6193;30.9650;1118380;247.945;-1;124;-29;1;0
3215.788;6194;30.9700;1117683;247.790;-1;124;-30;1;0
3215.888;6194;30.9700;1118323;247.932;-1;124;-30;1;0
3215.988;6195;30.9750;1117729;247.801;-1;124;-30;1;0
3216.088;6196;30.9800;1118633;248.001;-2;124;-30;1;0
3216.188;6196;30.9800;1119039;248.091;0;125;-30;1;0
3216.288;6197;30.9850;1118316;247.931;-1;124;-30;1;0
3216.388;6198;30.9900;1117204;247.684;-1;124;-30;1;0
3216.488;6198;30.9900;1116198;247.461;-1;124;-29;1;0
3216.588;6199;30.9950;1117478;247.745;-1;124;-29;1;0
3216.688;6200;31.0000;1118525;247.977;-1;124;-31;1;0
3216.788;6200;31.0000;1119233;248.134;-1;125;-30;1;0
3216.888;6201;31.0050;1117762;247.808;0;125;-30;1;0
3216.988;6202;31.0100;1118158;247.896;-1;124;-30;1;0
3217.088;6202;31.0100;1118651;248.005;-1;124;-30;1;0
3217.188;6203;31.0150;1117986;247.857;-1;124;-30;1;0
3217.288;6204;31.0200;1117915;247.842;-1;125;-31;1;0
3217.388;6204;31.0200;1117749;247.805;-1;125;-29;1;0
3217.488;6205;31.0250;1118966;248.075;-1;124;-30;1;0
3217.588;6206;31.0300;1118923;248.065;-1;123;-30;1;0
3217.688;6206;31.0300;1118297;247.926;-1;124;-29;1;0
3217.788;6207;31.0350;1117293;247.704;-1;124;-29;1;0
3217.888;6208;31.0400;1119017;248.086;-1;124;-30;1;0
3217.988;6208;31.0400;1118954;248.072;-2;124;-30;1;0
3218.088;6209;31.0450;1118373;247.943;0;124;-30;1;0
3218.188;6210;31.0500;1117329;247.712;-1;124;-30;1;0
3218.288;6210;31.0500;1117637;247.780;0;124;-30;1;0
3218.388;6211;31.0550;1117722;247.799;-1;124;-31;1;0
3218.488;6212;31.0600;1118516;247.975;-1;125;-29;1;0
3218.588;6212;31.0600;1117683;247.790;-1;124;-30;1;0
3218.688;6213;31.0650;1117557;247.762;0;124;-31;1;0
3218.788;6214;31.0700;1117015;247.642;-2;125;-30;1;0
3218.888;6214;31.0700;1116798;247.594;-1;124;-31;1;0
3218.988;6215;31.0750;1116629;247.557;-1;123;-29;1;0
3219.088;6216;31.0800;1117723;247.799;-1;125;-29;1;0
3219.188;6216;31.0800;1119203;248.127;-1;124;-31;1;0
3219.288;6217;31.0850;1118416;247.953;-1;125;-31;1;0
3219.388;6218;31.0900;1116433;247.513;-2;124;-29;1;0
3219.488;6218;31.0900;1115838;247.381;-1;124;-31;1;0
3219.588;6219;31.0950;1117123;247.666;-1;124;-30;1;0
3219.688;6220;31.1000;1119571;248.209;-1;125;-30;1;0
3219.788;6220;31.1000;1117922;247.843;-1;124;-30;1;0
3219.888;6221;31.1050;1117548;247.760;-1;123;-30;1;0
3219.988;6222;31.1100;1117185;247.680;-1;124;-30;1;0
3220.088;6222;31.1100;1118613;247.997;0;124;-29;1;0
3220.188;6223;31.1150;1118362;247.941;0;124;-29;1;0
3220.288;6224;31.1200;1119286;248.146;-1;124;-30;1;0
3220.388;6224;31.1200;1119953;248.294;-1;125;-30;1;0
3220.488;6225;31.1250;1119173;248.121;0;124;-30;1;0
3220.588;6226;31.1300;1116739;247.581;0;124;-30;1;0
3220.688;6226;31.1300;1118411;247.952;-1;124;-30;1;0
3220.788;6227;31.1350;1119656;248.228;-1;124;-30;1;0
3220.888;6228;31.1400;1120406;248.394;-1;124;-31;1;0
3220.988;6228;31.1400;1118900;248.060;-1;124;-30;1;0
3221.088;6229;31.1450;1118411;247.952;-1;125;-29;1;0
3221.188;6230;31.1500;1117723;247.799;-2;125;-30;1;0
3221.288;6230;31.1500;1117471;247.743;0;124;-30;1;0
3221.388;6231;31.1550;1119801;248.260;-1;124;-30;1;0
3221.488;6232;31.1600;1119821;248.264;-1;123;-30;1;0
3221.588;6232;31.1600;1119275;248.143;-1;124;-29;1;0
3221.688;6233;31.1650;1119386;248.168;-1;124;-31;1;0
3221.788;6234;31.1700;1119408;248.173;-2;124;-30;1;0
3221.888;6234;31.1700;1118961;248.074;0;124;-30;1;0
3221.988;6235;31.1750;1117559;247.763;-1;124;-31;1;0
3222.088;6236;31.1800;1117540;247.759;0;124;-31;1;0
3222.188;6236;31.1800;1116440;247.515;0;124;-30;1;0
3222.288;6237;31.1850;1116716;247.576;-1;125;-30;1;0
3222.388;6238;31.1900;1116848;247.605;-1;124;-31;1;0
3222.488;6238;31.1900;1116395;247.505;-1;124;-31;1;0
3222.588;6239;31.1950;1115421;247.289;-1;125;-31;1;0
3222.688;6240;31.2000;1115200;247.240;-1;123;-30;1;0
3222.788;6240;31.2000;1115067;247.210;-1;124;-30;1;0
3222.888;6241;31.2050;1114995;247.194;-1;124;-30;1;0
3222.988;6242;31.2100;1112638;246.672;-2;124;-30;1;0
3223.088;6242;31.2100;1113334;246.826;-1;124;-30;1;0
3223.188;6243;31.2150;1114022;246.979;0;125;-31;1;0
3223.288;6244;31.2200;1113597;246.884;0;124;-30;1;0
3223.388;6244;31.2200;1112398;246.619;0;124;-30;1;0
3223.488;6245;31.2250;1111295;246.374;0;124;-30;1;0
3223.588;6246;31.2300;1110873;246.281;0;124;-30;1;0
3223.688;6246;31.2300;1110830;246.271;-1;124;-30;1;0
3223.788;6247;31.2350;1112905;246.731;-1;125;-30;1;0
3223.888;6248;31.2400;1112397;246.618;-1;124;-30;1;0
3223.988;6248;31.2400;1111861;246.500;-1;124;-30;1;0
3224.088;6249;31.2450;1110877;246.281;-1;124;-30;1;0
3224.188;6250;31.2500;1111589;246.439;-1;124;-30;1;0
3224.288;6250;31.2500;1111133;246.338;-1;124;-30;1;0
3224.388;6251;31.2550;1110635;246.228;-1;124;-30;1;0
3224.488;6252;31.2600;1111001;246.309;-1;124;-30;1;0
3224.588;6252;31.2600;1110016;246.091;0;124;-30;1;0
3224.688;6253;31.2650;1111776;246.481;-1;125;-31;1;0
3224.788;6254;31.2700;1109135;245.895;-2;124;-30;1;0
3224.888;6254;31.2700;1109297;245.931;-1;124;-29;1;0
3224.988;6255;31.2750;1111866;246.501;-1;124;-30;1;0
3225.088;6256;31.2800;1113018;246.756;-1;125;-30;1;0
3225.188;6256;31.2800;1112726;246.691;0;124;-30;1;0
3225.288;6257;31.2850;1111534;246.427;-1;125;-31;1;0
3225.388;6258;31.2900;1111054;246.321;-1;125;-31;1;0
3225.488;6258;31.2900;1111765;246.478;-1;124;-30;1;0
3225.588;6259;31.2950;1113789;246.927;-1;125;-30;1;0
3225.688;6260;31.3000;1114033;246.981;-1;124;-30;1;0
3225.788;6260;31.3000;1111403;246.398;0;124;-30;1;0
3225.888;6261;31.3050;1111460;246.411;-2;124;-29;1;0
3225.988;6262;31.3100;1111713;246.467;-2;124;-30;1;0
3226.088;6262;31.3100;1112338;246.605;0;124;-31;1;0
3226.188;6263;31.3150;1113315;246.822;0;124;-30;1;0
3226.288;6264;31.3200;1114830;247.158;-2;124;-29;1;0
3226.388;6264;31.3200;1114256;247.031;-1;124;-30;1;0
3226.488;6265;31.3250;1112734;246.693;-1;124;-29;1;0
3226.588;6266;31.3300;1113414;246.844;-1;125;-30;1;0
3226.688;6266;31.3300;1114067;246.989;-1;124;-30;1;0
3226.788;6267;31.3350;1113306;246.820;-1;125;-30;1;0
3226.888;6268;31.3400;1113268;246.812;-1;124;-31;1;0
3226.988;6268;31.3400;1114347;247.051;-1;125;-31;1;0
3227.088;6269;31.3450;1113956;246.964;-1;124;-30;1;0
3227.188;6270;31.3500;1112469;246.634;-1;124;-31;1;0
3227.288;6270;31.3500;1112372;246.613;0;124;-31;1;0
3227.388;6271;31.3550;1113257;246.809;-1;124;-30;1;0
3227.488;6272;31.3600;1115012;247.198;-1;124;-31;1;0
3227.588;6272;31.3600;1116140;247.448;-1;124;-30;1;0
3227.688;6273;31.3650;1114568;247.100;-1;124;-30;1;0
3227.788;6274;31.3700;1114037;246.982;-2;125;-29;1;0
3227.888;6274;31.3700;1114881;247.169;-1;124;-30;1;0
3227.988;6275;31.3750;1116109;247.441;-1;123;-30;1;0
3228.088;6276;31.3800;1116378;247.501;-1;124;-30;1;0
3228.188;6276;31.3800;1115938;247.403;0;124;-30;1;0
3228.288;6277;31.3850;1114761;247.143;-1;125;-30;1;0
3228.388;6278;31.3900;1115379;247.280;-1;124;-31;1;0
3228.488;6278;31.3900;1116433;247.513;-1;125;-30;1;0
3228.588;6279;31.3950;1117756;247.807;-1;124;-31;1;0
3228.688;6280;31.4000;1116739;247.581;-2;125;-30;1;0
3228.788;6280;31.4000;1115947;247.405;0;124;-30;1;0
3228.888;6281;31.4050;1116372;247.500;-1;124;-29;1;0
3228.988;6282;31.4100;1115326;247.268;-2;124;-31;1;0
3229.088;6282;31.4100;1114780;247.147;-1;124;-31;1;0
3229.188;6283;31.4150;1115337;247.270;-1;124;-31;1;0
3229.288;6284;31.4200;1117288;247.703;-2;124;-29;1;0
3229.388;6284;31.4200;1116589;247.548;-1;124;-30;1;0
3229.488;6285;31.4250;1115459;247.297;-1;125;-29;1;0
3229.588;6286;31.4300;1115245;247.250;-1;123;-30;1;0
3229.688;6286;31.4300;1117471;247.743;-1;124;-31;1;0
3229.788;6287;31.4350;1117228;247.689;-1;125;-30;1;0
3229.888;6288;31.4400;1117540;247.759;-1;124;-29;1;0
3229.988;6288;31.4400;1116449;247.517;-1;124;-31;1;0
3230.088;6289;31.4450;1118225;247.910;-1;123;-30;1;0
3230.188;6290;31.4500;1117978;247.856;0;124;-30;1;0
3230.288;6290;31.4500;1117259;247.696;-1;125;-30;1;0
3230.388;6291;31.4550;1117343;247.715;-1;124;-30;1;0
3230.488;6292;31.4600;1117940;247.847;-1;124;-30;1;0
3230.588;6292;31.4600;1117524;247.755;-1;124;-31;1;0
3230.688;6293;31.4650;1115736;247.359;-1;124;-30;1;0
3230.788;6294;31.4700;1116487;247.525;-1;124;-30;1;0
3230.888;6294;31.4700;1117256;247.696;-1;125;-30;1;0
3230.988;6295;31.4750;1117674;247.788;0;124;-31;1;0
3231.088;6296;31.4800;1118641;248.003;-1;125;-30;1;0
3231.188;6296;31.4800;1117910;247.841;-1;124;-30;1;0
3231.288;6297;31.4850;1117244;247.693;-1;124;-31;1;0
3231.388;6298;31.4900;1118079;247.878;0;125;-31;1;0
3231.488;6298;31.4900;1118687;248.013;-1;124;-30;1;0
3231.588;6299;31.4950;1118220;247.909;-2;124;-30;1;0
3231.688;6300;31.5000;1118951;248.071;-1;124;-30;1;0
3231.788;6300;31.5000;1117232;247.690;-1;124;-30;1;0
3231.888;6301;31.5050;1117130;247.668;0;124;-30;1;0
3231.988;6302;31.5100;1117734;247.802;0;124;-30;1;0
3232.088;6302;31.5100;1118991;248.080;-1;124;-31;1;0
3232.188;6303;31.5150;1120624;248.442;-1;124;-30;1;0
3232.288;6304;31.5200;1120352;248.382;-1;124;-30;1;0
3232.388;6304;31.5200;1119452;248.183;-1;124;-30;1;0
3232.488;6305;31.5250;1117110;247.663;-2;124;-30;1;0
3232.588;6306;31.5300;1118473;247.965;-1;124;-30;1;0
3232.688;6306;31.5300;1118680;248.011;-1;124;-29;1;0
3232.788;6307;31.5350;1118599;247.993;-1;124;-30;1;0
3232.888;6308;31.5400;1119784;248.256;-1;124;-29;1;0
3232.988;6308;31.5400;1119819;248.264;-1;124;-30;1;0
3233.088;6309;31.5450;1119202;248.127;-1;124;-30;1;0
3233.188;6310;31.5500;1118594;247.992;0;125;-30;1;0
3233.288;6310;31.5500;1119717;248.241;-1;123;-30;1;0
3233.388;6311;31.5550;1119208;248.128;-1;124;-30;1;0
3233.488;6312;31.5600;1120391;248.391;-1;125;-30;1;0
3233.588;6312;31.5600;1119809;248.262;-1;124;-30;1;0
3233.688;6313;31.5650;1119614;248.218;0;124;-30;1;0
3233.788;6314;31.5700;1119933;248.289;-1;124;-30;1;0
3233.888;6314;31.5700;1120132;248.333;0;124;-30;1;0
3233.988;6315;31.5750;1121355;248.604;0;124;-31;1;0
3234.088;6316;31.5800;1120524;248.420;-2;124;-30;1;0
3234.188;6316;31.5800;1119047;248.093;-1;124;-32;1;0
3234.288;6317;31.5850;1118975;248.077;-1;125;-31;1;0
3234.388;6318;31.5900;1119562;248.207;-2;124;-30;1;0
3234.488;6318;31.5900;1120400;248.393;-1;124;-30;1;0
3234.588;6319;31.5950;1119332;248.156;-1;124;-31;1;0
3234.688;6320;31.6000;1119412;248.174;-1;124;-30;1;0
3234.788;6320;31.6000;1120875;248.498;-2;125;-31;1;0
3234.888;6321;31.6050;1119189;248.124;-1;124;-30;1;0
3234.988;6322;31.6100;1118264;247.919;-1;124;-31;1;0
3235.088;6322;31.6100;1119422;248.176;-1;124;-31;1;0
3235.188;6323;31.6150;1120026;248.310;0;124;-30;1;0
3235.288;6324;31.6200;1119533;248.200;-1;124;-29;1;0
3235.388;6324;31.6200;1120391;248.391;0;125;-30;1;0
3235.488;6325;31.6250;1120010;248.306;-1;124;-30;1;0
3235.588;6326;31.6300;1120168;248.341;-2;124;-30;1;0
3235.688;6326;31.6300;1119123;248.110;-2;124;-30;1;0
3235.788;6327;31.6350;1119641;248.224;0;124;-30;1;0
3235.888;6328;31.6400;1119909;248.284;-1;124;-30;1;0
3235.988;6328;31.6400;1120887;248.501;-1;124;-30;1;0
3236.088;6329;31.6450;1121017;248.529;-2;124;-30;1;0
3236.188;6330;31.6500;1120361;248.384;0;125;-30;1;0
3236.288;6330;31.6500;1118760;248.029;-1;125;-30;1;0
3236.388;6331;31.6550;1118914;248.063;-1;123;-29;1;0
3236.488;6332;31.6600;1119474;248.187;0;124;-30;1;0
3236.588;6332;31.6600;1118984;248.079;-1;125;-30;1;0
3236.688;6333;31.6650;1119363;248.163;-2;125;-30;1;0
3236.788;6334;31.6700;1119676;248.232;-1;124;-30;1;0
3236.888;6334;31.6700;1120387;248.390;-1;125;-30;1;0
3236.988;6335;31.6750;1119665;248.230;-1;124;-29;1;0
3237.088;6336;31.6800;1120195;248.347;-2;124;-30;1;0
3237.188;6336;31.6800;1119186;248.124;-1;124;-31;1;0
3237.288;6337;31.6850;1119788;248.257;-1;124;-30;1;0
3237.388;6338;31.6900;1120750;248.470;-1;124;-30;1;0
3237.488;6338;31.6900;1120128;248.332;-1;124;-30;1;0
3237.588;6339;31.6950;1121154;248.560;-1;124;-31;1;0
3237.688;6340;31.7000;1121199;248.570;-1;125;-29;1;0
3237.788;6340;31.7000;1121336;248.600;-1;124;-31;1;0
3237.888;6341;31.7050;1120718;248.463;-1;124;-31;1;0
3237.988;6342;31.7100;1120497;248.414;-1;124;-30;1;0
3238.088;6342;31.7100;1121037;248.534;-1;124;-31;1;0
3238.188;6343;31.7150;1121575;248.653;-1;124;-29;1;0
3238.288;6344;31.7200;1123035;248.977;-1;124;-30;1;0
3238.388;6344;31.7200;1122717;248.906;-1;125;-30;1;0
3238.488;6345;31.7250;1120744;248.469;-1;124;-31;1;0
3238.588;6346;31.7300;1119762;248.251;-1;124;-30;1;0
3238.688;6346;31.7300;1121148;248.559;-1;124;-30;1;0
3238.788;6347;31.7350;1120852;248.493;-1;124;-30;1;0
3238.888;6348;31.7400;1121674;248.675;0;124;-29;1;0
3238.988;6348;31.7400;1120993;248.524;-1;124;-30;1;0
3239.088;6349;31.7450;1119349;248.160;-1;124;-30;1;0
3239.188;6350;31.7500;1120255;248.361;-1;124;-30;1;0
3239.288;6350;31.7500;1121697;248.680;-1;124;-31;1;0
3239.388;6351;31.7550;1122459;248.849;-2;124;-30;1;0
3239.488;6352;31.7600;1121741;248.690;-1;124;-29;1;0
3239.588;6352;31.7600;1121911;248.728;0;124;-30;1;0
3239.688;6353;31.7650;1122161;248.783;-2;125;-30;1;0
3239.788;6354;31.7700;1120597;248.436;-1;124;-31;1;0
3239.888;6354;31.7700;1120073;248.320;-1;124;-30;1;0
3239.988;6355;31.7750;1122112;248.772;-1;124;-30;1;0
3240.088;6356;31.7800;1121346;248.602;-1;124;-30;1;0
3240.188;6356;31.7800;1121545;248.647;-1;124;-30;1;0
3240.288;6357;31.7850;1120167;248.341;0;124;-30;1;0
3240.388;6358;31.7900;1120036;248.312;-2;124;-29;1;0
3240.488;6358;31.7900;1120399;248.392;-1;124;-29;1;0
3240.588;6359;31.7950;1121179;248.565;-1;125;-30;1;0
3240.688;6360;31.8000;1122169;248.785;-1;124;-29;1;0
3240.788;6360;31.8000;1122054;248.759;0;124;-30;1;0
3240.888;6361;31.8050;1121544;248.646;-1;125;-30;1;0
3240.988;6362;31.8100;1120015;248.307;0;124;-30;1;0
3241.088;6362;31.8100;1119959;248.295;-1;124;-29;1;0
3241.188;6363;31.8150;1120366;248.385;-1;124;-30;1;0
3241.288;6364;31.8200;1122469;248.851;-1;125;-31;1;0
3241.388;6364;31.8200;1121641;248.668;-1;123;-31;1;0
3241.488;6365;31.8250;1120071;248.320;-1;124;-29;1;0
3241.588;6366;31.8300;1120373;248.387;0;124;-29;1;0
3241.688;6366;31.8300;1121682;248.677;-1;124;-30;1;0
3241.788;6367;31.8350;1122096;248.769;-1;124;-28;1;0
3241.888;6368;31.8400;1120413;248.396;-1;124;-30;1;0
3241.988;6368;31.8400;1120276;248.365;-1;125;-31;1;0
3242.088;6369;31.8450;1120151;248.337;-1;124;-29;1;0
3242.188;6370;31.8500;1119684;248.234;-1;124;-31;1;0
3242.288;6370;31.8500;1118724;248.021;-1;124;-31;1;0
3242.388;6371;31.8550;1118430;247.956;-1;124;-30;1;0
3242.488;6372;31.8600;1119984;248.300;0;123;-30;1;0
3242.588;6372;31.8600;1120631;248.444;0;124;-30;1;0
3242.688;6373;31.8650;1119196;248.126;-1;124;-31;1;0
3242.788;6374;31.8700;1118307;247.929;-1;124;-30;1;0
3242.888;6374;31.8700;1118406;247.951;0;124;-30;1;0
3242.988;6375;31.8750;1119306;248.150;-1;124;-30;1;0
3243.088;6376;31.8800;1120575;248.431;-1;124;-29;1;0
3243.188;6376;31.8800;1120415;248.396;0;124;-30;1;0
3243.288;6377;31.8850;1119703;248.238;-1;124;-31;1;0
3243.388;6378;31.8900;1118440;247.958;-2;124;-29;1;0
3243.488;6378;31.8900;1119357;248.161;-1;124;-30;1;0
3243.588;6379;31.8950;1119933;248.289;-1;124;-31;1;0
3243.688;6380;31.9000;1119584;248.212;-1;124;-30;1;0
3243.788;6380;31.9000;1118478;247.967;-1;124;-30;1;0
3243.888;6381;31.9050;1117234;247.691;-1;124;-30;1;0
3243.988;6382;31.9100;1117204;247.684;-1;124;-30;1;0
3244.088;6382;31.9100;1116882;247.613;-1;124;-30;1;0
3244.188;6383;31.9150;1117548;247.760;-1;124;-29;1;0
3244.288;6384;31.9200;1115970;247.411;-1;125;-30;1;0
3244.388;6384;31.9200;1116510;247.530;0;124;-30;1;0
3244.488;6385;31.9250;1116874;247.611;-1;124;-30;1;0
3244.588;6386;31.9300;1115833;247.380;-1;124;-31;1;0
3244.688;6386;31.9300;1116087;247.436;0;125;-31;1;0
3244.788;6387;31.9350;1116255;247.474;0;124;-30;1;0
3244.888;6388;31.9400;1115047;247.206;-1;124;-31;1;0
3244.988;6388;31.9400;1113204;246.797;0;125;-31;1;0
3245.088;6389;31.9450;1112239;246.583;-1;123;-29;1;0
3245.188;6390;31.9500;1112945;246.740;-1;124;-29;1;0
3245.288;6390;31.9500;1113843;246.939;-1;124;-31;1;0
3245.388;6391;31.9550;1114372;247.056;-1;124;-29;1;0
3245.488;6392;31.9600;1112937;246.738;0;125;-30;1;0
3245.588;6392;31.9600;1112156;246.565;-1;124;-30;1;0
3245.688;6393;31.9650;1112018;246.534;0;124;-30;1;0
3245.788;6394;31.9700;1110741;246.251;0;124;-30;1;0
3245.888;6394;31.9700;1111207;246.355;-1;124;-30;1;0
3245.988;6395;31.9750;1110627;246.226;-1;124;-30;1;0
3246.088;6396;31.9800;1109320;245.936;-1;124;-30;1;0
3246.188;6396;31.9800;1108726;245.805;-1;124;-30;1;0
3246.288;6397;31.9850;1108195;245.687;-1;124;-30;1;0
3246.388;6398;31.9900;1106712;245.358;-1;124;-30;1;0
3246.488;6398;31.9900;1107250;245.477;-1;124;-30;1;0
3246.588;6399;31.9950;1108904;245.844;-1;125;-30;1;0
3246.688;6400;32.0000;1109085;245.884;-1;125;-30;1;0
3246.788;6400;32.0000;1107732;245.584;-1;125;-31;1;0
3246.888;6401;32.0050;1106631;245.340;-1;125;-30;1;0
3246.988;6402;32.0100;1107584;245.551;-2;123;-29;1;0
3247.088;6402;32.0100;1107306;245.490;-1;125;-31;1;0
3247.188;6403;32.0150;1107670;245.570;-1;124;-31;1;0
3247.288;6404;32.0200;1109290;245.930;0;123;-29;1;0
3247.388;6404;32.0200;1109217;245.913;-1;125;-31;1;0
3247.488;6405;32.0250;1109071;245.881;-1;123;-30;1;0
3247.588;6406;32.0300;1110120;246.114;-1;123;-30;1;0
3247.688;6406;32.0300;1110092;246.107;-1;125;-30;1;0
3247.788;6407;32.0350;1109617;246.002;0;124;-31;1;0
3247.888;6408;32.0400;1111258;246.366;-1;123;-31;1;0
3247.988;6408;32.0400;1111628;246.448;-1;125;-31;1;0
3248.088;6409;32.0450;1109955;246.077;-1;124;-30;1;0
3248.188;6410;32.0500;1109481;245.972;0;123;-30;1;0
3248.288;6410;32.0500;1110340;246.162;-1;124;-30;1;0
3248.388;6411;32.0550;1109740;246.029;-2;124;-31;1;0
3248.488;6412;32.0600;1109128;245.894;0;123;-30;1;0
3248.588;6412;32.0600;1108903;245.844;0;124;-30;1;0
3248.688;6413;32.0650;1109430;245.961;-1;124;-29;1;0
3248.788;6414;32.0700;1108870;245.836;-1;124;-30;1;0
3248.888;6414;32.0700;1110962;246.300;-1;124;-30;1;0
3248.988;6415;32.0750;1113737;246.915;-1;125;-30;1;0
3249.088;6416;32.0800;1112827;246.714;-1;125;-30;1;0
3249.188;6416;32.0800;1112762;246.699;-1;124;-29;1;0
3249.288;6417;32.0850;1109817;246.046;-1;124;-30;1;0
3249.388;6418;32.0900;1110251;246.143;-1;125;-30;1;0
3249.488;6418;32.0900;1111582;246.438;-1;124;-30;1;0
3249.588;6419;32.0950;1112287;246.594;0;125;-30;1;0
3249.688;6420;32.1000;1111975;246.525;-1;124;-30;1;0
3249.788;6420;32.1000;1113264;246.811;-1;125;-31;1;0
3249.888;6421;32.1050;1112698;246.685;-1;124;-30;1;0
3249.988;6422;32.1100;1113377;246.836;-1;124;-30;1;0
3250.088;6422;32.1100;1112775;246.702;0;123;-30;1;0
3250.188;6423;32.1150;1113298;246.818;-1;124;-31;1;0
3250.288;6424;32.1200;1114770;247.145;-1;124;-29;1;0
3250.388;6424;32.1200;1115480;247.302;-1;124;-31;1;0
3250.488;6425;32.1250;1116693;247.571;-2;124;-29;1;0
3250.588;6426;32.1300;1115794;247.372;-1;124;-30;1;0
3250.688;6426;32.1300;1116043;247.427;-1;124;-29;1;0
3250.788;6427;32.1350;1115224;247.245;-1;124;-30;1;0
3250.888;6428;32.1400;1116819;247.599;-1;124;-30;1;0
3250.988;6428;32.1400;1117097;247.660;-1;124;-30;1;0
3251.088;6429;32.1450;1115951;247.406;0;124;-31;1;0
3251.188;6430;32.1500;1117186;247.680;-1;124;-30;1;0
3251.288;6430;32.1500;1117483;247.746;-1;124;-30;1;0
3251.388;6431;32.1550;1119061;248.096;0;125;-31;1;0
3251.488;6432;32.1600;1119528;248.199;0;124;-30;1;0
3251.588;6432;32.1600;1118436;247.957;-1;125;-30;1;0
3251.688;6433;32.1650;1117972;247.854;0;125;-30;1;0
3251.788;6434;32.1700;1118010;247.863;-1;124;-30;1;0
3251.888;6434;32.1700;1117763;247.808;-1;124;-31;1;0
3251.988;6435;32.1750;1118102;247.883;-2;125;-30;1;0
3252.088;6436;32.1800;1120832;248.488;-1;125;-30;1;0
3252.188;6436;32.1800;1121295;248.591;-1;124;-31;1;0
3252.288;6437;32.1850;1120578;248.432;-1;124;-30;1;0
3252.388;6438;32.1900;1119746;248.248;-1;124;-30;1;0
3252.488;6438;32.1900;1121740;248.690;-1;124;-29;1;0
3252.588;6439;32.1950;1120749;248.470;-1;125;-30;1;0
3252.688;6440;32.2000;1119881;248.278;-1;124;-30;1;0
3252.788;6440;32.2000;1120096;248.325;-1;125;-29;1;0
3252.888;6441;32.2050;1121372;248.608;0;125;-30;1;0
3252.988;6442;32.2100;1121803;248.704;-1;124;-31;1;0
3253.088;6442;32.2100;1122156;248.782;-1;125;-30;1;0
3253.188;6443;32.2150;1121773;248.697;-2;124;-30;1;0
3253.288;6444;32.2200;1122478;248.853;-1;124;-31;1;0
3253.388;6444;32.2200;1122985;248.966;-1;123;-30;1;0
3253.488;6445;32.2250;1121461;248.628;-1;124;-30;1;0
3253.588;6446;32.2300;1119565;248.208;-1;125;-30;1;0
3253.688;6446;32.2300;1120007;248.306;-1;125;-29;1;0
3253.788;6447;32.2350;1120796;248.480;-1;125;-31;1;0
3253.888;6448;32.2400;1121790;248.701;-1;124;-31;1;0
3253.988;6448;32.2400;1122050;248.758;-1;124;-30;1;0
3254.088;6449;32.2450;1121513;248.639;-1;124;-30;1;0
3254.188;6450;32.2500;1121118;248.552;-1;124;-31;1;0
3254.288;6450;32.2500;1121281;248.588;-1;124;-30;1;0
3254.388;6451;32.2550;1121625;248.664;-1;124;-30;1;0
3254.488;6452;32.2600;1121149;248.559;0;125;-30;1;0
3254.588;6452;32.2600;1121334;248.600;0;125;-30;1;0
3254.688;6453;32.2650;1120938;248.512;-1;124;-30;1;0
3254.788;6454;32.2700;1120714;248.462;0;124;-29;1;0
3254.888;6454;32.2700;1119317;248.153;-1;124;-30;1;0
3254.988;6455;32.2750;1119358;248.162;-1;124;-30;1;0
3255.088;6456;32.2800;1120031;248.311;0;125;-31;1;0
3255.188;6456;32.2800;1121395;248.613;-1;124;-30;1;0
3255.288;6457;32.2850;1120602;248.437;-1;124;-31;1;0
3255.388;6458;32.2900;1120407;248.394;-2;125;-30;1;0
3255.488;6458;32.2900;1119932;248.289;-1;124;-30;1;0
3255.588;6459;32.2950;1121557;248.649;-1;124;-30;1;0
3255.688;6460;32.3000;1120604;248.438;-1;124;-30;1;0
3255.788;6460;32.3000;1120171;248.342;-1;124;-29;1;0
3255.888;6461;32.3050;1121613;248.662;-1;124;-30;1;0
3255.988;6462;32.3100;1119505;248.194;0;124;-30;1;0
3256.088;6462;32.3100;1119199;248.126;-1;123;-31;1;0
3256.188;6463;32.3150;1119362;248.163;-1;124;-30;1;0
3256.288;6464;32.3200;1118460;247.963;-1;125;-29;1;0
3256.388;6464;32.3200;1118898;248.060;-1;125;-30;1;0
3256.488;6465;32.3250;1119444;248.181;-1;125;-31;1;0
3256.588;6466;32.3300;1119463;248.185;-1;124;-30;1;0
3256.688;6466;32.3300;1120061;248.318;-1;123;-30;1;0
3256.788;6467;32.3350;1119662;248.229;0;124;-30;1;0
3256.888;6468;32.3400;1120099;248.326;-1;124;-30;1;0
3256.988;6468;32.3400;1119852;248.271;-1;124;-30;1;0
3257.088;6469;32.3450;1120150;248.337;-1;125;-30;1;0
3257.188;6470;32.3500;1118790;248.036;-1;124;-31;1;0
3257.288;6470;32.3500;1118895;248.059;-1;124;-29;1;0
3257.388;6471;32.3550;1120022;248.309;-1;124;-29;1;0
3257.488;6472;32.3600;1120749;248.470;-1;124;-30;1;0
3257.588;6472;32.3600;1119084;248.101;-1;124;-30;1;0
3257.688;6473;32.3650;1120755;248.471;-1;124;-30;1;0
3257.788;6474;32.3700;1120741;248.468;-1;124;-31;1;0
3257.888;6474;32.3700;1119864;248.274;-2;125;-30;1;0
3257.988;6475;32.3750;1121248;248.581;-2;125;-30;1;0
3258.088;6476;32.3800;1120804;248.482;-1;124;-30;1;0
3258.188;6476;32.3800;1120096;248.325;-1;123;-30;1;0
3258.288;6477;32.3850;1120101;248.326;-1;124;-30;1;0
3258.388;6478;32.3900;1119684;248.234;-2;124;-29;1;0
3258.488;6478;32.3900;1119508;248.195;-1;124;-30;1;0
3258.588;6479;32.3950;1118713;248.019;-1;125;-31;1;0
3258.688;6480;32.4000;1119640;248.224;0;125;-31;1;0
3258.788;6480;32.4000;1120688;248.457;-1;125;-30;1;0
3258.888;6481;32.4050;1119646;248.226;-1;124;-31;1;0
3258.988;6482;32.4100;1118362;247.941;0;123;-29;1;0
3259.088;6482;32.4100;1118997;248.082;0;124;-30;1;0
3259.188;6483;32.4150;1120068;248.319;-2;125;-30;1;0
3259.288;6484;32.4200;1119776;248.254;-1;124;-30;1;0
3259.388;6484;32.4200;1119702;248.238;-1;124;-30;1;0
3259.488;6485;32.4250;1119095;248.103;-1;124;-30;1;0
3259.588;6486;32.4300;1119087;248.102;-1;124;-31;1;0
3259.688;6486;32.4300;1117514;247.753;-1;124;-31;1;0
3259.788;6487;32.4350;1117768;247.809;0;124;-31;1;0
3259.888;6488;32.4400;1119098;248.104;-1;124;-30;1;0
3259.988;6488;32.4400;1119242;248.136;0;124;-31;1;0
3260.088;6489;32.4450;1118679;248.011;0;124;-30;1;0
3260.188;6490;32.4500;1119223;248.132;-1;124;-31;1;0
3260.288;6490;32.4500;1119671;248.231;-1;124;-29;1;0
3260.388;6491;32.4550;1119078;248.100;-1;124;-29;1;0
3260.488;6492;32.4600;1120364;248.385;0;124;-30;1;0
3260.588;6492;32.4600;1119606;248.217;-1;124;-30;1;0
3260.688;6493;32.4650;1118307;247.929;-1;123;-30;1;0
3260.788;6494;32.4700;1117600;247.772;-1;123;-30;1;0
3260.888;6494;32.4700;1118266;247.920;0;124;-31;1;0
3260.988;6495;32.4750;1118455;247.961;-1;125;-31;1;0
3261.088;6496;32.4800;1118491;247.969;-1;124;-30;1;0
3261.188;6496;32.4800;1118349;247.938;-1;124;-30;1;0
3261.288;6497;32.4850;1118490;247.969;-1;125;-30;1;0
3261.388;6498;32.4900;1118172;247.899;-1;124;-30;1;0
3261.488;6498;32.4900;1119028;248.089;-1;125;-30;1;0
3261.588;6499;32.4950;1119447;248.181;-1;124;-30;1;0
3261.688;6500;32.5000;1118504;247.972;-1;124;-30;1;0
3261.788;6500;32.5000;1118618;247.998;-1;124;-30;1;0
3261.888;6501;32.5050;1118655;248.006;-2;124;-29;1;0
3261.988;6502;32.5100;1117193;247.682;-1;125;-29;1;0
3262.088;6502;32.5100;1116797;247.594;0;124;-30;1;0
3262.188;6503;32.5150;1116995;247.638;-2;124;-30;1;0
3262.288;6504;32.5200;1118775;248.032;-1;124;-30;1;0
3262.388;6504;32.5200;1117381;247.723;-1;124;-30;1;0
3262.488;6505;32.5250;1116529;247.534;-1;124;-30;1;0
3262.588;6506;32.5300;1115679;247.346;-1;124;-30;1;0
3262.688;6506;32.5300;1115780;247.368;0;123;-31;1;0
3262.788;6507;32.5350;1115151;247.229;-1;124;-30;1;0
3262.888;6508;32.5400;1117350;247.716;-1;124;-30;1;0
3262.988;6508;32.5400;1118103;247.883;-1;125;-30;1;0
3263.088;6509;32.5450;1116715;247.576;-1;124;-29;1;0
3263.188;6510;32.5500;1115713;247.354;0;125;-30;1;0
3263.288;6510;32.5500;1115655;247.341;-1;124;-30;1;0
3263.388;6511;32.5550;1115643;247.338;-1;124;-30;1;0
3263.488;6512;32.5600;1116129;247.446;-1;124;-31;1;0
3263.588;6512;32.5600;1114950;247.184;-1;124;-30;1;0
3263.688;6513;32.5650;1114901;247.174;0;124;-29;1;0
3263.788;6514;32.5700;1115973;247.411;-1;124;-30;1;0
3263.888;6514;32.5700;1117164;247.675;-1;125;-31;1;0
3263.988;6515;32.5750;1117558;247.763;-1;124;-30;1;0
3264.088;6516;32.5800;1116836;247.603;-1;124;-30;1;0
3264.188;6516;32.5800;1115552;247.318;0;125;-31;1;0
3264.288;6517;32.5850;1114079;246.991;-1;124;-30;1;0
3264.388;6518;32.5900;1113985;246.970;-1;125;-31;1;0
3264.488;6518;32.5900;1115089;247.215;-2;124;-30;1;0
3264.588;6519;32.5950;1116385;247.503;-1;124;-30;1;0
3264.688;6520;32.6000;1115052;247.207;-2;124;-30;1;0
3264.788;6520;32.6000;1115103;247.218;-1;124;-31;1;0
3264.888;6521;32.6050;1114088;246.993;-2;125;-30;1;0
3264.988;6522;32.6100;1113653;246.897;0;124;-30;1;0
3265.088;6522;32.6100;1114667;247.122;-1;125;-30;1;0
3265.188;6523;32.6150;1115815;247.376;-1;125;-31;1;0
3265.288;6524;32.6200;1114787;247.148;-1;125;-31;1;0
3265.388;6524;32.6200;1112828;246.714;-1;124;-30;1;0
3265.488;6525;32.6250;1112685;246.682;-1;125;-30;1;0
3265.588;6526;32.6300;1113077;246.769;-1;124;-31;1;0
3265.688;6526;32.6300;1113275;246.813;-1;124;-30;1;0
3265.788;6527;32.6350;1113180;246.792;-2;124;-29;1;0
3265.888;6528;32.6400;1112168;246.568;-1;125;-31;1;0
3265.988;6528;32.6400;1113089;246.772;-1;125;-30;1;0
3266.088;6529;32.6450;1111316;246.379;-1;124;-30;1;0
3266.188;6530;32.6500;1111920;246.513;0;124;-31;1;0
3266.288;6530;32.6500;1111304;246.376;-1;124;-30;1;0
3266.388;6531;32.6550;1111592;246.440;-1;125;-31;1;0
3266.488;6532;32.6600;1111421;246.402;-1;124;-30;1;0
3266.588;6532;32.6600;1108930;245.850;-2;124;-31;1;0
3266.688;6533;32.6650;1109026;245.871;0;125;-30;1;0
3266.788;6534;32.6700;1111696;246.463;-1;124;-30;1;0
3266.888;6534;32.6700;1110462;246.189;-1;125;-30;1;0
3266.988;6535;32.6750;1108173;245.682;-1;123;-31;1;0
3267.088;6536;32.6800;1108104;245.667;-1;125;-30;1;0
3267.188;6536;32.6800;1106928;245.406;0;124;-31;1;0
3267.288;6537;32.6850;1106253;245.256;-1;124;-29;1;0
3267.388;6538;32.6900;1104836;244.942;-1;125;-30;1;0
3267.488;6538;32.6900;1105119;245.005;0;124;-30;1;0
3267.588;6539;32.6950;1104665;244.904;-1;125;-32;1;0
3267.688;6540;32.7000;1107467;245.525;-1;125;-29;1;0
3267.788;6540;32.7000;1106914;245.403;-1;124;-29;1;0
3267.888;6541;32.7050;1106674;245.350;-1;124;-30;1;0
3267.988;6542;32.7100;1106318;245.271;0;124;-30;1;0
3268.088;6542;32.7100;1107000;245.422;-1;124;-31;1;0
3268.188;6543;32.7150;1107239;245.475;-1;124;-30;1;0
3268.288;6544;32.7200;1107962;245.635;-2;124;-29;1;0
3268.388;6544;32.7200;1107295;245.487;-1;124;-30;1;0
3268.488;6545;32.7250;1106687;245.353;-1;124;-30;1;0
3268.588;6546;32.7300;1107218;245.470;-1;124;-30;1;0
3268.688;6546;32.7300;1107747;245.588;-1;124;-29;1;0
3268.788;6547;32.7350;1108823;245.826;-2;125;-29;1;0
3268.888;6548;32.7400;1108753;245.811;-1;124;-30;1;0
3268.988;6548;32.7400;1109041;245.874;-1;124;-30;1;0
3269.088;6549;32.7450;1110130;246.116;-1;123;-30;1;0
3269.188;6550;32.7500;1110061;246.101;0;124;-30;1;0
3269.288;6550;32.7500;1108301;245.710;0;125;-31;1;0
3269.388;6551;32.7550;1112031;246.537;0;124;-30;1;0
3269.488;6552;32.7600;1112217;246.579;-1;124;-30;1;0
3269.588;6552;32.7600;1111133;246.338;-1;124;-31;1;0
3269.688;6553;32.7650;1111280;246.371;0;124;-31;1;0
3269.788;6554;32.7700;1110823;246.269;-2;124;-30;1;0
3269.888;6554;32.7700;1111763;246.478;-1;124;-30;1;0
3269.988;6555;32.7750;1113095;246.773;-1;124;-31;1;0
3270.088;6556;32.7800;1112617;246.667;-1;125;-30;1;0
3270.188;6556;32.7800;1111091;246.329;-1;124;-29;1;0
3270.288;6557;32.7850;1110736;246.250;-1;124;-31;1;0
3270.388;6558;32.7900;1111561;246.433;-1;124;-30;1;0
3270.488;6558;32.7900;1112004;246.531;-1;124;-29;1;0
3270.588;6559;32.7950;1110825;246.270;-1;124;-31;1;0
3270.688;6560;32.8000;1112213;246.578;-1;124;-30;1;0
3270.788;6560;32.8000;1113287;246.816;-1;124;-31;1;0
3270.888;6561;32.8050;1112901;246.730;-1;124;-31;1;0
3270.988;6562;32.8100;1113344;246.828;-1;124;-30;1;0
3271.088;6562;32.8100;1114273;247.034;-1;124;-31;1;0
3271.188;6563;32.8150;1113233;246.804;0;124;-31;1;0
3271.288;6564;32.8200;1112597;246.663;-1;125;-30;1;0
3271.388;6564;32.8200;1112687;246.683;-1;124;-30;1;0
3271.488;6565;32.8250;1112152;246.564;-1;125;-30;1;0
3271.588;6566;32.8300;1112675;246.680;-1;124;-30;1;0
3271.688;6566;32.8300;1113838;246.938;-1;124;-30;1;0
3271.788;6567;32.8350;1114056;246.986;-1;124;-30;1;0
3271.888;6568;32.8400;1115040;247.204;0;124;-30;1;0
3271.988;6568;32.8400;1114350;247.051;-1;124;-30;1;0
3272.088;6569;32.8450;1113916;246.955;-1;124;-31;1;0
3272.188;6570;32.8500;1114795;247.150;-1;124;-30;1;0
3272.288;6570;32.8500;1114504;247.086;-1;124;-31;1;0
3272.388;6571;32.8550;1114708;247.131;0;126;-31;1;0
3272.488;6572;32.8600;1115092;247.216;0;125;-30;1;0
3272.588;6572;32.8600;1115410;247.286;-1;124;-30;1;0
3272.688;6573;32.8650;1115098;247.217;-1;124;-31;1;0
3272.788;6574;32.8700;1113758;246.920;-1;123;-30;1;0
3272.888;6574;32.8700;1113733;246.915;-1;124;-30;1;0
3272.988;6575;32.8750;1113581;246.881;-1;124;-31;1;0
3273.088;6576;32.8800;1114250;247.029;-1;124;-30;1;0
3273.188;6576;32.8800;1113872;246.945;0;124;-31;1;0
3273.288;6577;32.8850;1114669;247.122;-1;124;-30;1;0
3273.388;6578;32.8900;1115062;247.209;-1;124;-30;1;0
3273.488;6578;32.8900;1113385;246.837;-1;124;-31;1;0
3273.588;6579;32.8950;1114626;247.113;-1;125;-31;1;0
3273.688;6580;32.9000;1116352;247.495;-1;124;-30;1;0
3273.788;6580;32.9000;1115982;247.413;-1;124;-31;1;0
3273.888;6581;32.9050;1114785;247.148;-1;124;-30;1;0
3273.988;6582;32.9100;1114111;246.998;-2;124;-30;1;0
3274.088;6582;32.9100;1115423;247.289;-1;124;-30;1;0
3274.188;6583;32.9150;1116494;247.527;-1;124;-30;1;0
3274.288;6584;32.9200;1116901;247.617;-2;124;-30;1;0
3274.388;6584;32.9200;1116713;247.575;-1;124;-30;1;0
3274.488;6585;32.9250;1116868;247.610;0;123;-30;1;0
3274.588;6586;32.9300;1117021;247.644;0;125;-31;1;0
3274.688;6586;32.9300;1115636;247.337;-1;125;-31;1;0
3274.788;6587;32.9350;1116006;247.419;-2;125;-29;1;0
3274.888;6588;32.9400;1118026;247.866;0;123;-30;1;0
3274.988;6588;32.9400;1117386;247.724;-1;124;-31;1;0
3275.088;6589;32.9450;1116208;247.463;0;124;-30;1;0
3275.188;6590;32.9500;1116003;247.418;-1;123;-31;1;0
3275.288;6590;32.9500;1115150;247.229;-1;124;-30;1;0
3275.388;6591;32.9550;1115443;247.294;0;124;-31;1;0
3275.488;6592;32.9600;1115852;247.384;-1;124;-30;1;0
3275.588;6592;32.9600;1117893;247.837;-1;124;-30;1;0
3275.688;6593;32.9650;1118001;247.861;-1;124;-30;1;0
3275.788;6594;32.9700;1116568;247.543;-1;124;-31;1;0
3275.888;6594;32.9700;1115502;247.307;-1;124;-31;1;0
3275.988;6595;32.9750;1115358;247.275;-1;124;-31;1;0
3276.088;6596;32.9800;1117518;247.754;-1;124;-30;1;0
3276.188;6596;32.9800;1119485;248.190;-1;124;-30;1;0
3276.288;6597;32.9850;1118530;247.978;0;124;-31;1;0
3276.388;6598;32.9900;1116169;247.455;-1;124;-31;1;0
3276.488;6598;32.9900;1117005;247.640;-1;124;-30;1;0
3276.588;6599;32.9950;1117510;247.752;-1;125;-30;1;0
3276.688;6600;33.0000;1117509;247.752;-2;124;-30;1;0
3276.788;6600;33.0000;1119139;248.113;-1;123;-30;1;0
3276.888;6601;33.0050;1118176;247.900;-1;125;-31;1;0
3276.988;6602;33.0100;1117095;247.660;-1;124;-30;1;0
3277.088;6602;33.0100;1117652;247.783;-1;124;-31;1;0
3277.188;6603;33.0150;1116875;247.611;0;124;-30;1;0
3277.288;6604;33.0200;1117106;247.662;0;125;-31;1;0
3277.388;6604;33.0200;1117186;247.680;-1;124;-30;1;0
3277.488;6605;33.0250;1116448;247.517;-1;124;-30;1;0
3277.588;6606;33.0300;1117879;247.834;0;124;-30;1;0
3277.688;6606;33.0300;1118866;248.053;-1;124;-30;1;0
3277.788;6607;33.0350;1116777;247.589;-1;124;-31;1;0
3277.888;6608;33.0400;1117676;247.789;-1;124;-30;1;0
3277.988;6608;33.0400;1117539;247.758;-1;124;-30;1;0
3278.088;6609;33.0450;1117381;247.723;0;124;-30;1;0
3278.188;6610;33.0500;1116947;247.627;-2;124;-29;1;0
3278.288;6610;33.0500;1115803;247.374;-1;124;-31;1;0
3278.388;6611;33.0550;1116646;247.560;-1;124;-30;1;0
3278.488;6612;33.0600;1118427;247.955;-1;124;-30;1;0
3278.588;6612;33.0600;1116938;247.625;0;124;-30;1;0
3278.688;6613;33.0650;1116880;247.612;-1;124;-32;1;0
3278.788;6614;33.0700;1116794;247.593;0;124;-30;1;0
3278.888;6614;33.0700;1114962;247.187;-1;124;-30;1;0
3278.988;6615;33.0750;1116410;247.508;-2;124;-31;1;0
3279.088;6616;33.0800;1117486;247.747;-1;124;-30;1;0
3279.188;6616;33.0800;1117558;247.763;-1;124;-30;1;0
3279.288;6617;33.0850;1116035;247.425;-1;124;-30;1;0
3279.388;6618;33.0900;1114563;247.099;-1;124;-29;1;0
