Repository: tm-mech/diy-tensile-tester

# Desktop Tensile Testing Machine

A custom-built desktop tensile testing machine for characterizing 3D-printed polymer specimens according to ISO 527. Designed and built from scratch — mechanical assembly, electronics, firmware (Arduino/C++), and data acquisition & analysis software (Python).

> Personal engineering project bridging mechanical testing, embedded systems, and data analysis.
---

## Key Results

Three FDM-printed materials tested (ISO 527-2 Type 1BA dogbone, 5 mm/min, n = 3 each):

| Material | UTS [MPa] | E-Modulus [GPa] | Elongation |
|---|---|---|---|
| **PETG** (eSUN) | 34.8 ± 0.1 | 1.63 ± 0.10 | 77.1 ± 8.7% |
| **PLA** (eSUN) | 47.4 ± 1.1 | 2.68 ± 0.46 | 12–103%\* |

File: data/PETG/PETG_522_001.CSV (part 14 of 15)
time_s;steps;displacement_mm;force_raw;force_N;accel_x;accel_y;accel_z;endstop;step_loss
1405.756;6770;33.8500;356796;79.102;-1;124;-29;1;0
1405.856;6770;33.8500;356814;79.106;-1;125;-29;1;0
1405.956;6771;33.8550;356006;78.927;-1;125;-29;1;0
1406.056;6772;33.8600;356381;79.010;-2;123;-29;1;0
1406.156;6772;33.8600;357623;79.285;-1;124;-28;1;0
1406.256;6773;33.8650;358529;79.486;-1;125;-30;1;0
1406.356;6774;33.8700;357998;79.368;-1;124;-29;1;0
1406.456;6774;33.8700;357637;79.288;-1;124;-29;1;0
1406.556;6775;33.8750;356820;79.107;-1;124;-29;1;0
1406.656;6776;33.8800;356126;78.953;-2;125;-29;1;0
1406.756;6776;33.8800;356776;79.097;-1;124;-29;1;0
1406.856;6777;33.8850;356969;79.140;-1;125;-30;1;0
1406.956;6778;33.8900;355814;78.884;-1;125;-29;1;0
1407.056;6778;33.8900;356379;79.009;-1;124;-29;1;0
1407.156;6779;33.8950;356158;78.960;-1;123;-29;1;0
1407.256;6780;33.9000;357227;79.197;-1;124;-29;1;0
1407.356;6780;33.9000;357020;79.151;-2;124;-29;1;0
1407.456;6781;33.9050;356122;78.952;-1;123;-28;1;0
1407.556;6782;33.9100;356078;78.942;-2;124;-30;1;0
1407.656;6782;33.9100;356840;79.111;-1;124;-29;1;0
1407.756;6783;33.9150;356668;79.073;-2;124;-29;1;0
1407.856;6784;33.9200;356093;78.946;-1;124;-30;1;0
1407.956;6784;33.9200;356954;79.137;-2;124;-29;1;0
1408.056;6785;33.9250;356571;79.052;-2;124;-29;1;0
1408.156;6786;33.9300;356522;79.041;-1;124;-30;1;0
1408.256;6786;33.9300;355960;78.916;-1;124;-29;1;0
1408.356;6787;33.9350;356577;79.053;-2;125;-29;1;0
1408.456;6788;33.9400;357748;79.313;-1;124;-29;1;0
1408.556;6788;33.9400;358430;79.464;-1;124;-29;1;0
1408.656;6789;33.9450;357903;79.347;-1;124;-29;1;0
1408.756;6790;33.9500;358182;79.409;-1;124;-30;1;0
1408.856;6790;33.9500;357769;79.317;-1;124;-29;1;0
1408.956;6791;33.9550;357798;79.324;-2;125;-30;1;0
1409.056;6792;33.9600;358763;79.538;-1;124;-30;1;0
1409.156;6792;33.9600;357748;79.313;-1;124;-29;1;0
1409.256;6793;33.9650;357875;79.341;-1;124;-30;1;0
1409.356;6794;33.9700;357283;79.210;-1;124;-30;1;0
1409.456;6794;33.9700;358052;79.380;-1;124;-29;1;0
1409.556;6795;33.9750;358048;79.379;-1;125;-29;1;0
1409.656;6796;33.9800;357893;79.345;-1;124;-30;1;0
1409.756;6796;33.9800;357618;79.284;-1;124;-29;1;0
1409.856;6797;33.9850;357631;79.287;-1;123;-30;1;0
1409.956;6798;33.9900;355732;78.866;-2;125;-29;1;0
1410.056;6798;33.9900;356558;79.049;-1;124;-29;1;0
1410.156;6799;33.9950;357689;79.300;-2;125;-29;1;0
1410.256;6800;34.0000;357656;79.292;-1;125;-29;1;0
1410.356;6800;34.0000;357697;79.301;-1;125;-30;1;0
1410.456;6801;34.0050;357337;79.222;-1;124;-29;1;0
1410.556;6802;34.0100;357802;79.325;-2;124;-30;1;0
1410.656;6802;34.0100;358296;79.434;-2;124;-29;1;0
1410.756;6803;34.0150;358141;79.400;-2;125;-29;1;0
1410.856;6804;34.0200;357308;79.215;-2;125;-29;1;0
1410.956;6804;34.0200;358799;79.546;-1;124;-29;1;0
1411.056;6805;34.0250;358266;79.428;-1;124;-30;1;0
1411.156;6806;34.0300;357772;79.318;-1;123;-28;1;0
1411.256;6806;34.0300;358982;79.586;-2;123;-29;1;0
1411.356;6807;34.0350;359013;79.593;-2;124;-30;1;0
1411.456;6808;34.0400;359401;79.679;-1;124;-30;1;0
1411.556;6808;34.0400;358844;79.556;-1;125;-28;1;0
1411.656;6809;34.0450;355681;78.854;-2;124;-29;1;0
1411.756;6810;34.0500;356418;79.018;-1;124;-29;1;0
1411.856;6810;34.0500;356350;79.003;-1;124;-30;1;0
1411.956;6811;34.0550;358423;79.462;-2;124;-29;1;0
1412.056;6812;34.0600;359239;79.643;-1;123;-29;1;0
1412.156;6812;34.0600;358460;79.471;-1;124;-29;1;0
1412.256;6813;34.0650;357933;79.354;-2;124;-29;1;0
1412.356;6814;34.0700;356589;79.056;-2;124;-30;1;0
1412.456;6814;34.0700;358164;79.405;-1;125;-30;1;0
1412.556;6815;34.0750;357848;79.335;-1;124;-29;1;0
1412.656;6816;34.0800;357840;79.333;-1;124;-30;1;0
1412.756;6816;34.0800;358460;79.471;-1;124;-29;1;0
1412.856;6817;34.0850;358784;79.542;-2;124;-29;1;0
1412.956;6818;34.0900;357794;79.323;-2;123;-29;1;0
1413.056;6818;34.0900;358091;79.389;-1;124;-29;1;0
1413.156;6819;34.0950;357712;79.305;-1;124;-28;1;0
1413.256;6820;34.1000;357762;79.316;-1;125;-30;1;0
1413.356;6820;34.1000;357570;79.273;-1;124;-30;1;0
1413.456;6821;34.1050;357938;79.355;-2;124;-29;1;0
1413.556;6822;34.1100;359705;79.747;-2;124;-29;1;0
1413.656;6822;34.1100;360016;79.816;-1;125;-30;1;0
1413.756;6823;34.1150;358749;79.535;-1;124;-29;1;0
1413.856;6824;34.1200;359263;79.649;-1;124;-29;1;0
1413.956;6824;34.1200;359389;79.677;-1;125;-29;1;0
1414.056;6825;34.1250;357736;79.310;-2;124;-29;1;0
1414.156;6826;34.1300;357423;79.241;-2;124;-29;1;0
1414.256;6826;34.1300;358086;79.388;-1;124;-30;1;0
1414.356;6827;34.1350;358109;79.393;-1;124;-30;1;0
1414.456;6828;34.1400;358005;79.370;-2;125;-29;1;0
1414.556;6828;34.1400;358478;79.475;-2;124;-29;1;0
1414.656;6829;34.1450;357962;79.360;-2;124;-30;1;0
1414.756;6830;34.1500;357565;79.272;-2;124;-29;1;0
1414.856;6830;34.1500;358758;79.537;-1;123;-29;1;0
1414.956;6831;34.1550;359435;79.687;-2;124;-30;1;0
1415.056;6832;34.1600;359665;79.738;-2;124;-29;1;0
1415.156;6832;34.1600;358997;79.590;-1;125;-29;1;0
1415.256;6833;34.1650;358372;79.451;-1;124;-29;1;0
1415.356;6834;34.1700;358091;79.389;-1;125;-29;1;0
1415.456;6834;34.1700;357139;79.178;-1;124;-29;1;0
1415.556;6835;34.1750;357391;79.234;-1;124;-29;1;0
1415.656;6836;34.1800;358893;79.567;-1;125;-30;1;0
1415.756;6836;34.1800;359152;79.624;-1;124;-29;1;0
1415.856;6837;34.1850;358263;79.427;-1;124;-28;1;0
1415.956;6838;34.1900;356245;78.980;-1;124;-29;1;0
1416.056;6838;34.1900;357566;79.272;-1;124;-29;1;0
1416.156;6839;34.1950;358788;79.543;-1;125;-29;1;0
1416.256;6840;34.2000;358784;79.542;-2;125;-30;1;0
1416.356;6840;34.2000;358453;79.469;-1;124;-30;1;0
1416.456;6841;34.2050;360317;79.882;-2;124;-29;1;0
1416.556;6842;34.2100;359348;79.667;-2;124;-30;1;0
1416.656;6842;34.2100;359366;79.671;-1;124;-29;1;0
1416.756;6843;34.2150;358355;79.447;-2;125;-29;1;0
1416.856;6844;34.2200;359657;79.736;-1;124;-30;1;0
1416.956;6844;34.2200;359600;79.723;-1;124;-29;1;0
1417.056;6845;34.2250;358143;79.400;-1;124;-28;1;0
1417.156;6846;34.2300;357592;79.278;-1;124;-29;1;0
1417.256;6846;34.2300;358645;79.512;-2;125;-28;1;0
1417.356;6847;34.2350;359366;79.671;-1;124;-29;1;0
1417.456;6848;34.2400;359573;79.717;-1;124;-29;1;0
1417.556;6848;34.2400;359082;79.608;-1;124;-30;1;0
1417.656;6849;34.2450;358082;79.387;-1;125;-29;1;0
1417.756;6850;34.2500;357544;79.268;-2;124;-29;1;0
1417.856;6850;34.2500;359343;79.666;-2;124;-30;1;0
1417.956;6851;34.2550;359871;79.783;-1;124;-30;1;0
1418.056;6852;34.2600;358148;79.401;-1;124;-29;1;0
1418.156;6852;34.2600;357512;79.260;-1;124;-29;1;0
1418.256;6853;34.2650;357904;79.347;-1;125;-30;1;0
1418.356;6854;34.2700;357074;79.163;-2;124;-29;1;0
1418.456;6854;34.2700;357850;79.335;-2;124;-30;1;0
1418.556;6855;34.2750;356536;79.044;-1;124;-30;1;0
1418.656;6856;34.2800;356855;79.115;-2;125;-29;1;0
1418.756;6856;34.2800;358475;79.474;-1;124;-30;1;0
1418.856;6857;34.2850;358040;79.377;-1;124;-29;1;0
1418.956;6858;34.2900;359157;79.625;-2;125;-30;1;0
1419.056;6858;34.2900;358992;79.589;-2;124;-29;1;0
1419.156;6859;34.2950;357690;79.300;-1;124;-29;1;0
1419.256;6860;34.3000;358720;79.528;-1;124;-30;1;0
1419.356;6860;34.3000;359430;79.686;-2;125;-29;1;0
1419.456;6861;34.3050;359142;79.622;-1;123;-29;1;0
1419.556;6862;34.3100;357864;79.338;-1;124;-30;1;0
1419.656;6862;34.3100;358001;79.369;-1;124;-29;1;0
1419.756;6863;34.3150;359948;79.800;-1;125;-30;1;0
1419.856;6864;34.3200;359923;79.795;-1;124;-29;1;0
1419.956;6864;34.3200;357919;79.351;-2;124;-30;1;0
1420.056;6865;34.3250;357359;79.226;-2;123;-29;1;0
1420.156;6866;34.3300;357205;79.192;-1;125;-29;1;0
1420.256;6866;34.3300;357752;79.314;-2;124;-29;1;0
1420.356;6867;34.3350;359271;79.650;-1;124;-28;1;0
1420.456;6868;34.3400;358105;79.392;-2;124;-30;1;0
1420.556;6868;34.3400;358469;79.473;-1;124;-29;1;0
1420.656;6869;34.3450;357806;79.326;-2;124;-30;1;0
1420.756;6870;34.3500;358286;79.432;-1;125;-30;1;0
1420.856;6870;34.3500;359674;79.740;-1;125;-30;1;0
1420.956;6871;34.3550;358747;79.534;-1;124;-29;1;0
1421.056;6872;34.3600;358753;79.536;-1;124;-29;1;0
1421.156;6872;34.3600;358039;79.377;-1;123;-29;1;0
1421.256;6873;34.3650;357720;79.307;-1;124;-29;1;0
1421.356;6874;34.3700;357508;79.260;-1;124;-30;1;0
1421.456;6874;34.3700;359538;79.710;-1;123;-29;1;0
1421.556;6875;34.3750;358517;79.483;-1;124;-30;1;0
1421.656;6876;34.3800;358378;79.452;-2;124;-29;1;0
1421.756;6876;34.3800;359070;79.606;-2;124;-30;1;0
1421.856;6877;34.3850;357929;79.353;-1;124;-28;1;0
1421.956;6878;34.3900;357853;79.336;-1;124;-29;1;0
1422.056;6878;34.3900;357813;79.327;-2;125;-30;1;0
1422.156;6879;34.3950;358091;79.389;-1;125;-29;1;0
1422.256;6880;34.4000;359251;79.646;-1;125;-30;1;0
1422.356;6880;34.4000;358880;79.564;-2;124;-29;1;0
1422.456;6881;34.4050;356687;79.078;-2;124;-30;1;0
1422.556;6882;34.4100;357215;79.195;-1;124;-29;1;0
1422.656;6882;34.4100;357056;79.159;-1;124;-29;1;0
1422.756;6883;34.4150;359028;79.597;-1;124;-29;1;0
1422.856;6884;34.4200;359405;79.680;-1;124;-29;1;0
1422.956;6884;34.4200;358726;79.530;-1;124;-29;1;0
1423.056;6885;34.4250;357365;79.228;-1;125;-29;1;0
1423.156;6886;34.4300;357704;79.303;-1;125;-29;1;0
1423.256;6886;34.4300;357221;79.196;-2;124;-30;1;0
1423.356;6887;34.4350;357526;79.264;-1;125;-30;1;0
1423.456;6888;34.4400;357710;79.304;-2;124;-29;1;0
1423.556;6888;34.4400;357524;79.263;-1;124;-29;1;0
1423.656;6889;34.4450;357086;79.166;-1;125;-30;1;0
1423.756;6890;34.4500;355495;78.813;0;125;-29;1;0
1423.856;6890;34.4500;356807;79.104;-1;124;-29;1;0
1423.956;6891;34.4550;356613;79.061;-2;125;-29;1;0
1424.056;6892;34.4600;356457;79.027;-1;124;-29;1;0
1424.156;6892;34.4600;358350;79.446;-1;124;-30;1;0
1424.256;6893;34.4650;358145;79.401;-1;125;-29;1;0
1424.356;6894;34.4700;356578;79.053;-1;124;-29;1;0
1424.456;6894;34.4700;358942;79.577;0;124;-30;1;0
1424.556;6895;34.4750;358799;79.546;-1;123;-29;1;0
1424.656;6896;34.4800;358530;79.486;-2;124;-29;1;0
1424.756;6896;34.4800;358417;79.461;-2;124;-29;1;0
1424.856;6897;34.4850;358062;79.382;-2;124;-29;1;0
1424.956;6898;34.4900;357327;79.219;-1;124;-29;1;0
1425.056;6898;34.4900;358308;79.437;-1;124;-30;1;0
1425.156;6899;34.4950;357334;79.221;-1;124;-30;1;0
1425.256;6900;34.5000;356924;79.130;-1;123;-29;1;0
1425.356;6900;34.5000;356921;79.129;-1;125;-30;1;0
1425.456;6901;34.5050;357201;79.191;-1;124;-29;1;0
1425.556;6902;34.5100;356813;79.105;-1;124;-29;1;0
1425.656;6902;34.5100;356211;78.972;-1;124;-30;1;0
1425.756;6903;34.5150;356262;78.983;-1;124;-29;1;0
1425.856;6904;34.5200;356735;79.088;-2;124;-29;1;0
1425.956;6904;34.5200;356306;78.993;-1;123;-29;1;0
1426.056;6905;34.5250;356380;79.009;-1;124;-30;1;0
1426.156;6906;34.5300;356426;79.020;-2;124;-29;1;0
1426.256;6906;34.5300;357126;79.175;-2;124;-29;1;0
1426.356;6907;34.5350;356092;78.946;-1;124;-30;1;0
1426.456;6908;34.5400;356572;79.052;-2;124;-29;1;0
1426.556;6908;34.5400;356381;79.010;-2;124;-29;1;0
1426.656;6909;34.5450;355535;78.822;-1;124;-29;1;0
1426.756;6910;34.5500;355378;78.787;-1;125;-30;1;0
1426.856;6910;34.5500;355746;78.869;-1;124;-29;1;0
1426.956;6911;34.5550;355791;78.879;-1;125;-30;1;0
1427.056;6912;34.5600;356064;78.939;-2;123;-29;1;0
1427.156;6912;34.5600;355370;78.786;-1;125;-30;1;0
1427.256;6913;34.5650;353514;78.374;-1;125;-29;1;0
1427.356;6914;34.5700;354665;78.629;-2;124;-29;1;0
1427.456;6914;34.5700;354871;78.675;-1;123;-30;1;0
1427.556;6915;34.5750;355570;78.830;-1;124;-29;1;0
1427.656;6916;34.5800;355750;78.870;-1;124;-30;1;0
1427.756;6916;34.5800;355668;78.852;-1;124;-29;1;0
1427.856;6917;34.5850;356018;78.929;-1;124;-30;1;0
1427.956;6918;34.5900;356538;79.044;-2;124;-31;1;0
1428.056;6918;34.5900;355188;78.745;-1;124;-30;1;0
1428.156;6919;34.5950;355418;78.796;-1;124;-30;1;0
1428.256;6920;34.6000;355293;78.768;-1;124;-30;1;0
1428.356;6920;34.6000;354878;78.676;-1;125;-30;1;0
1428.456;6921;34.6050;355672;78.852;-1;124;-29;1;0
1428.556;6922;34.6100;355441;78.801;-1;124;-28;1;0
1428.656;6922;34.6100;355826;78.887;-1;124;-29;1;0
1428.756;6923;34.6150;355401;78.792;-1;125;-29;1;0
1428.856;6924;34.6200;354280;78.544;-1;124;-30;1;0
1428.956;6924;34.6200;353970;78.475;-1;124;-29;1;0
1429.056;6925;34.6250;353686;78.412;-1;124;-29;1;0
1429.156;6926;34.6300;353686;78.412;-2;123;-28;1;0
1429.256;6926;34.6300;354265;78.541;-1;124;-30;1;0
1429.356;6927;34.6350;354786;78.656;-1;124;-30;1;0
1429.456;6928;34.6400;355227;78.754;-2;124;-29;1;0
1429.556;6928;34.6400;354468;78.586;-1;124;-30;1;0
1429.656;6929;34.6450;353874;78.454;-1;124;-29;1;0
1429.756;6930;34.6500;353538;78.379;-1;124;-29;1;0
1429.856;6930;34.6500;353341;78.336;-1;124;-29;1;0
1429.956;6931;34.6550;354329;78.555;-2;125;-29;1;0
1430.056;6932;34.6600;353188;78.302;-1;125;-29;1;0
1430.156;6932;34.6600;352014;78.042;-2;125;-30;1;0
1430.256;6933;34.6650;352198;78.082;-1;125;-30;1;0
1430.356;6934;34.6700;353980;78.477;-1;124;-29;1;0
1430.456;6934;34.6700;354736;78.645;-1;124;-29;1;0
1430.556;6935;34.6750;353506;78.372;-2;124;-30;1;0
1430.656;6936;34.6800;354209;78.528;-1;124;-29;1;0
1430.756;6936;34.6800;352747;78.204;-2;124;-30;1;0
1430.856;6937;34.6850;355702;78.859;-1;124;-30;1;0
1430.956;6938;34.6900;355916;78.907;-1;124;-30;1;0
1431.056;6938;34.6900;354169;78.519;-1;124;-30;1;0
1431.156;6939;34.6950;354234;78.534;0;124;-30;1;0
1431.256;6940;34.7000;354992;78.702;-1;124;-29;1;0
1431.356;6940;34.7000;355072;78.719;-1;124;-29;1;0
1431.456;6941;34.7050;355329;78.776;-2;124;-30;1;0
1431.556;6942;34.7100;354689;78.635;-2;125;-30;1;0
1431.656;6942;34.7100;355216;78.751;-1;124;-29;1;0
1431.756;6943;34.7150;355831;78.888;-2;124;-30;1;0
1431.856;6944;34.7200;355838;78.889;-1;124;-29;1;0
1431.956;6944;34.7200;356758;79.093;-1;124;-29;1;0
1432.056;6945;34.7250;355841;78.890;-1;124;-29;1;0
1432.156;6946;34.7300;355537;78.823;-1;124;-29;1;0
1432.256;6946;34.7300;356892;79.123;-1;124;-29;1;0
1432.356;6947;34.7350;358259;79.426;-1;124;-30;1;0
1432.456;6948;34.7400;355602;78.837;-1;125;-30;1;0
1432.556;6948;34.7400;356765;79.095;-1;124;-30;1;0
1432.656;6949;34.7450;356309;78.994;-2;124;-29;1;0
1432.756;6950;34.7500;355713;78.862;-2;124;-30;1;0
1432.856;6950;34.7500;355261;78.761;-2;125;-30;1;0
1432.956;6951;34.7550;354067;78.497;-1;124;-29;1;0
1433.056;6952;34.7600;356088;78.945;-1;124;-29;1;0
1433.156;6952;34.7600;356330;78.998;-1;124;-30;1;0
1433.256;6953;34.7650;355393;78.791;-2;124;-29;1;0
1433.356;6954;34.7700;354749;78.648;-1;124;-30;1;0
1433.456;6954;34.7700;355392;78.790;-2;124;-28;1;0
1433.556;6955;34.7750;356149;78.958;-2;124;-29;1;0
1433.656;6956;34.7800;356736;79.088;-1;124;-29;1;0
1433.756;6956;34.7800;355260;78.761;-1;124;-29;1;0
1433.856;6957;34.7850;353982;78.478;-1;124;-29;1;0
1433.956;6958;34.7900;357215;79.195;-1;124;-29;1;0
1434.056;6958;34.7900;356948;79.135;-1;123;-28;1;0
1434.156;6959;34.7950;356589;79.056;-2;124;-29;1;0
1434.256;6960;34.8000;357359;79.226;-1;124;-30;1;0
1434.356;6960;34.8000;356233;78.977;-1;124;-29;1;0
1434.456;6961;34.8050;355980;78.921;-2;125;-29;1;0
1434.556;6962;34.8100;355877;78.898;-1;124;-29;1;0
1434.656;6962;34.8100;354924;78.687;0;124;-29;1;0
1434.756;6963;34.8150;356011;78.928;-1;124;-30;1;0
1434.856;6964;34.8200;358167;79.406;-1;123;-30;1;0
1434.956;6964;34.8200;357487;79.255;-1;124;-30;1;0
1435.056;6965;34.8250;355952;78.915;-1;124;-30;1;0
1435.156;6966;34.8300;355952;78.915;-2;123;-30;1;0
1435.256;6966;34.8300;356544;79.046;-1;124;-29;1;0
1435.356;6967;34.8350;357066;79.162;-2;124;-29;1;0
1435.456;6968;34.8400;356462;79.028;-1;124;-29;1;0
1435.556;6968;34.8400;357220;79.196;-1;124;-30;1;0
1435.656;6969;34.8450;357431;79.242;-2;124;-29;1;0
1435.756;6970;34.8500;355181;78.744;-1;124;-30;1;0
1435.856;6970;34.8500;354065;78.496;-2;125;-29;1;0
1435.956;6971;34.8550;355854;78.893;-1;124;-29;1;0
1436.056;6972;34.8600;355753;78.870;-1;125;-29;1;0
1436.156;6972;34.8600;355937;78.911;-1;124;-29;1;0
1436.256;6973;34.8650;356548;79.047;-1;124;-29;1;0
1436.356;6974;34.8700;355871;78.897;-1;123;-29;1;0
1436.456;6974;34.8700;356154;78.959;-1;124;-29;1;0
1436.556;6975;34.8750;356174;78.964;-1;125;-29;1;0
1436.656;6976;34.8800;355622;78.841;-1;124;-29;1;0
1436.756;6976;34.8800;354401;78.571;-2;124;-30;1;0
1436.856;6977;34.8850;356425;79.019;-1;124;-30;1;0
1436.956;6978;34.8900;356419;79.018;-1;124;-29;1;0
1437.056;6978;34.8900;354992;78.702;-2;124;-29;1;0
1437.156;6979;34.8950;356119;78.952;-1;124;-28;1;0
1437.256;6980;34.9000;356554;79.048;-1;125;-30;1;0
1437.356;6980;34.9000;355749;78.870;-2;124;-30;1;0
1437.456;6981;34.9050;355164;78.740;-1;124;-29;1;0
1437.556;6982;34.9100;356664;79.072;-2;124;-30;1;0
1437.656;6982;34.9100;357935;79.354;-1;124;-30;1;0
1437.756;6983;34.9150;356622;79.063;-1;124;-29;1;0
1437.856;6984;34.9200;357111;79.172;-1;124;-29;1;0
1437.956;6984;34.9200;355073;78.720;-2;125;-29;1;0
1438.056;6985;34.9250;356273;78.986;-2;124;-29;1;0
1438.156;6986;34.9300;355367;78.785;-1;124;-29;1;0
1438.256;6986;34.9300;355879;78.898;-2;124;-29;1;0
1438.356;6987;34.9350;356931;79.132;-1;124;-29;1;0
1438.456;6988;34.9400;356899;79.125;-1;125;-29;1;0
1438.556;6988;34.9400;356153;78.959;-1;124;-29;1;0
1438.656;6989;34.9450;355651;78.848;-2;125;-29;1;0
1438.756;6990;34.9500;355092;78.724;-2;125;-29;1;0
1438.856;6990;34.9500;356713;79.083;-1;125;-29;1;0
1438.956;6991;34.9550;356760;79.094;-1;124;-29;1;0
1439.056;6992;34.9600;355985;78.922;-1;125;-29;1;0
1439.156;6992;34.9600;354962;78.695;-2;125;-30;1;0
1439.256;6993;34.9650;354479;78.588;-2;125;-30;1;0
1439.356;6994;34.9700;354830;78.666;-1;124;-29;1;0
1439.456;6994;34.9700;354871;78.675;-1;125;-29;1;0
1439.556;6995;34.9750;356179;78.965;-2;124;-29;1;0
1439.656;6996;34.9800;354361;78.562;0;124;-29;1;0
1439.756;6996;34.9800;353535;78.379;-1;124;-29;1;0
1439.856;6997;34.9850;354040;78.491;-2;124;-29;1;0
1439.956;6998;34.9900;354104;78.505;-1;125;-29;1;0
1440.056;6998;34.9900;354242;78.535;-1;124;-29;1;0
1440.156;6999;34.9950;355383;78.788;-1;124;-29;1;0
1440.256;6999;34.9950;356139;78.956;-1;124;-29;1;0
1440.356;7000;35.0000;355747;78.869;0;124;-30;1;0
1440.456;7001;35.0050;353655;78.405;-1;125;-29;1;0
1440.556;7001;35.0050;352691;78.192;-1;124;-29;1;0
1440.656;7002;35.0100;353778;78.433;-2;124;-30;1;0
1440.756;7003;35.0150;354427;78.576;-1;124;-29;1;0
1440.856;7003;35.0150;355879;78.898;-1;124;-29;1;0
1440.956;7004;35.0200;355250;78.759;-2;124;-30;1;0
1441.056;7005;35.0250;355293;78.768;-1;124;-29;1;0
1441.156;7005;35.0250;353913;78.463;-1;124;-30;1;0
1441.256;7006;35.0300;354150;78.515;-1;124;-29;1;0
1441.356;7007;35.0350;354275;78.543;-1;125;-29;1;0
1441.456;7007;35.0350;355823;78.886;-1;124;-30;1;0
1441.556;7008;35.0400;354612;78.617;-1;125;-30;1;0
1441.656;7009;35.0450;354712;78.640;-1;124;-30;1;0
1441.756;7009;35.0450;356053;78.937;-1;124;-29;1;0
1441.856;7010;35.0500;356783;79.099;-1;124;-29;1;0
1441.956;7011;35.0550;354449;78.581;-2;124;-30;1;0
1442.056;7011;35.0550;354471;78.586;-1;124;-29;1;0
1442.156;7012;35.0600;354378;78.566;-1;124;-30;1;0
1442.256;7013;35.0650;354490;78.590;-2;125;-29;1;0
1442.356;7013;35.0650;353879;78.455;-1;125;-29;1;0
1442.456;7014;35.0700;354802;78.660;-1;124;-29;1;0
1442.556;7015;35.0750;355091;78.724;-1;125;-30;1;0
1442.656;7015;35.0750;353637;78.401;-1;124;-29;1;0
1442.756;7016;35.0800;354337;78.557;-1;124;-29;1;0
1442.856;7017;35.0850;353665;78.408;-1;124;-30;1;0
1442.956;7017;35.0850;354911;78.684;-1;124;-30;1;0
1443.056;7018;35.0900;355207;78.749;-1;125;-30;1;0
1443.156;7019;35.0950;353612;78.396;-1;124;-30;1;0
1443.256;7019;35.0950;353651;78.404;-1;125;-30;1;0
1443.356;7020;35.1000;354543;78.602;-1;124;-30;1;0
1443.456;7021;35.1050;354319;78.553;-1;124;-30;1;0
1443.556;7021;35.1050;354367;78.563;-1;124;-30;1;0
1443.656;7022;35.1100;355027;78.709;-1;124;-29;1;0
1443.756;7023;35.1150;355193;78.746;-1;124;-29;1;0
1443.856;7023;35.1150;355400;78.792;-2;124;-30;1;0
1443.956;7024;35.1200;354415;78.574;-2;124;-29;1;0
1444.056;7025;35.1250;354766;78.652;-2;124;-29;1;0
1444.156;7025;35.1250;354114;78.507;-1;124;-29;1;0
1444.256;7026;35.1300;353879;78.455;-1;124;-28;1;0
1444.356;7027;35.1350;352883;78.234;-2;124;-30;1;0
1444.456;7027;35.1350;352772;78.210;-2;124;-28;1;0
1444.556;7028;35.1400;354000;78.482;-1;125;-30;1;0
1444.656;7029;35.1450;353772;78.431;-3;124;-29;1;0
1444.756;7029;35.1450;353965;78.474;-2;124;-29;1;0
1444.856;7030;35.1500;352607;78.173;-1;124;-29;1;0
1444.956;7031;35.1550;353678;78.410;-1;124;-29;1;0
1445.056;7031;35.1550;355027;78.709;-1;124;-29;1;0
1445.156;7032;35.1600;354413;78.573;-1;124;-29;1;0
1445.256;7033;35.1650;355536;78.822;-1;124;-30;1;0
1445.356;7033;35.1650;356086;78.944;-1;123;-29;1;0
1445.456;7034;35.1700;354191;78.524;-1;124;-29;1;0
1445.556;7035;35.1750;353720;78.420;-1;124;-29;1;0
1445.656;7035;35.1750;354463;78.584;-2;124;-30;1;0
1445.756;7036;35.1800;354355;78.561;-1;124;-30;1;0
1445.856;7037;35.1850;354591;78.613;-2;124;-30;1;0
1445.956;7037;35.1850;353695;78.414;-1;125;-29;1;0
1446.056;7038;35.1900;354200;78.526;-2;124;-29;1;0
1446.156;7039;35.1950;353549;78.382;-1;124;-30;1;0
1446.256;7039;35.1950;352719;78.198;-1;124;-28;1;0
1446.356;7040;35.2000;353217;78.308;-2;124;-29;1;0
1446.456;7041;35.2050;353616;78.397;-1;124;-29;1;0
1446.556;7041;35.2050;354014;78.485;-1;123;-30;1;0
1446.656;7042;35.2100;352958;78.251;-2;125;-29;1;0
1446.756;7043;35.2150;354649;78.626;-2;124;-29;1;0
1446.856;7043;35.2150;353147;78.293;-1;124;-29;1;0
1446.956;7044;35.2200;353847;78.448;-1;123;-30;1;0
1447.056;7045;35.2250;353826;78.443;-1;125;-30;1;0
1447.156;7045;35.2250;353104;78.283;-1;124;-30;1;0
1447.256;7046;35.2300;352047;78.049;0;124;-30;1;0
1447.356;7047;35.2350;352119;78.065;-1;124;-29;1;0
1447.456;7047;35.2350;352428;78.133;-1;125;-29;1;0
1447.556;7048;35.2400;353347;78.337;-1;124;-30;1;0
1447.656;7049;35.2450;355544;78.824;-1;124;-30;1;0
1447.756;7049;35.2450;352422;78.132;-2;124;-30;1;0
1447.856;7050;35.2500;351909;78.018;-1;125;-29;1;0
1447.956;7051;35.2550;352574;78.166;-1;124;-30;1;0
1448.056;7051;35.2550;353160;78.296;-1;125;-29;1;0
1448.156;7052;35.2600;353938;78.468;-2;124;-30;1;0
1448.256;7053;35.2650;351282;77.879;-2;124;-29;1;0
1448.356;7053;35.2650;352432;78.134;-1;124;-29;1;0
1448.456;7054;35.2700;352633;78.179;-2;124;-30;1;0
1448.556;7055;35.2750;353204;78.305;-1;124;-30;1;0
1448.656;7055;35.2750;353837;78.446;-1;124;-30;1;0
1448.756;7056;35.2800;354285;78.545;-1;124;-29;1;0
1448.856;7057;35.2850;354459;78.584;-1;124;-29;1;0
1448.956;7057;35.2850;353505;78.372;-2;125;-29;1;0
1449.056;7058;35.2900;353594;78.392;-1;125;-30;1;0
1449.156;7059;35.2950;352961;78.251;-1;125;-29;1;0
1449.256;7059;35.2950;353115;78.286;-1;124;-30;1;0
1449.356;7060;35.3000;353734;78.423;-2;124;-30;1;0
1449.456;7061;35.3050;352667;78.186;-1;125;-30;1;0
1449.556;7061;35.3050;352342;78.114;-1;125;-29;1;0
1449.656;7062;35.3100;351222;77.866;-2;123;-29;1;0
1449.756;7063;35.3150;353329;78.333;-1;125;-30;1;0
1449.856;7063;35.3150;354377;78.565;-1;124;-29;1;0
1449.956;7064;35.3200;355412;78.795;-1;124;-29;1;0
1450.056;7065;35.3250;353762;78.429;-2;124;-29;1;0
1450.156;7065;35.3250;353037;78.268;-1;124;-29;1;0
1450.256;7066;35.3300;354182;78.522;-1;124;-28;1;0
1450.356;7067;35.3350;353474;78.365;-1;125;-29;1;0
1450.456;7067;35.3350;354446;78.581;-2;124;-28;1;0
1450.556;7068;35.3400;354077;78.499;-1;124;-30;1;0
1450.656;7069;35.3450;353971;78.475;-2;124;-29;1;0
1450.756;7069;35.3450;355575;78.831;-1;124;-31;1;0
1450.856;7070;35.3500;356328;78.998;-1;125;-30;1;0
1450.956;7071;35.3550;354540;78.602;-2;124;-29;1;0
1451.056;7071;35.3550;355761;78.872;-1;124;-30;1;0
1451.156;7072;35.3600;356478;79.031;-1;124;-30;1;0
1451.256;7073;35.3650;355730;78.865;-1;124;-29;1;0
1451.356;7073;35.3650;354430;78.577;-1;124;-29;1;0
1451.456;7074;35.3700;353609;78.395;-1;124;-28;1;0
1451.556;7075;35.3750;353692;78.414;-1;123;-29;1;0
1451.656;7075;35.3750;355096;78.725;-1;125;-30;1;0
1451.756;7076;35.3800;354186;78.523;-2;124;-30;1;0
1451.856;7077;35.3850;353633;78.400;-1;124;-30;1;0
1451.956;7077;35.3850;354314;78.551;-1;123;-30;1;0
1452.056;7078;35.3900;354227;78.532;-2;124;-30;1;0
1452.156;7079;35.3950;353162;78.296;-1;124;-29;1;0
1452.256;7079;35.3950;355253;78.760;-2;124;-30;1;0
1452.356;7080;35.4000;355876;78.898;-1;125;-30;1;0
1452.456;7081;35.4050;355219;78.752;-1;124;-29;1;0
1452.556;7081;35.4050;354307;78.550;-2;124;-29;1;0
1452.656;7082;35.4100;353307;78.328;-2;124;-30;1;0
1452.756;7083;35.4150;353984;78.478;-1;125;-30;1;0
1452.856;7083;35.4150;354167;78.519;-1;124;-30;1;0
1452.956;7084;35.4200;354251;78.537;0;124;-30;1;0
1453.056;7085;35.4250;355109;78.728;-2;124;-29;1;0
1453.156;7085;35.4250;355289;78.768;-1;125;-30;1;0
1453.256;7086;35.4300;355441;78.801;-1;124;-30;1;0
1453.356;7087;35.4350;354011;78.484;-2;125;-29;1;0
1453.456;7087;35.4350;354113;78.507;-1;124;-30;1;0
1453.556;7088;35.4400;353662;78.407;-1;124;-29;1;0
1453.656;7089;35.4450;354287;78.545;-1;124;-30;1;0
1453.756;7089;35.4450;354490;78.590;-2;123;-29;1;0
1453.856;7090;35.4500;352251;78.094;-2;124;-29;1;0
1453.956;7091;35.4550;354855;78.671;-2;124;-29;1;0
1454.056;7091;35.4550;354042;78.491;-1;124;-29;1;0
1454.156;7092;35.4600;353152;78.294;-1;124;-30;1;0
1454.256;7093;35.4650;353233;78.312;-1;124;-30;1;0
1454.356;7093;35.4650;353987;78.479;0;124;-29;1;0
1454.456;7094;35.4700;354997;78.703;-1;124;-29;1;0
1454.556;7095;35.4750;354965;78.696;-1;125;-30;1;0
1454.656;7095;35.4750;354294;78.547;-2;124;-30;1;0
1454.756;7096;35.4800;355187;78.745;-2;125;-30;1;0
1454.856;7097;35.4850;353841;78.447;-1;124;-29;1;0
1454.956;7097;35.4850;353867;78.452;-2;125;-30;1;0
1455.056;7098;35.4900;354883;78.678;-1;124;-30;1;0
1455.156;7099;35.4950;354269;78.541;-1;124;-30;1;0
1455.256;7099;35.4950;353594;78.392;-1;123;-29;1;0
1455.356;7100;35.5000;354447;78.581;-1;124;-29;1;0
1455.456;7101;35.5050;355493;78.813;-2;124;-30;1;0
1455.556;7101;35.5050;354633;78.622;-1;124;-29;1;0
1455.656;7102;35.5100;354605;78.616;-1;125;-30;1;0
1455.756;7103;35.5150;354229;78.533;-1;124;-28;1;0
1455.856;7103;35.5150;355338;78.778;-1;124;-30;1;0
1455.956;7104;35.5200;354870;78.675;-1;125;-29;1;0
1456.056;7105;35.5250;354278;78.543;-1;125;-30;1;0
1456.156;7105;35.5250;354459;78.584;-1;125;-31;1;0
1456.256;7106;35.5300;354390;78.568;-1;125;-30;1;0
1456.356;7107;35.5350;354440;78.579;-2;125;-30;1;0
1456.456;7107;35.5350;355567;78.829;-1;124;-30;1;0
1456.556;7108;35.5400;354866;78.674;-1;124;-29;1;0
1456.656;7109;35.5450;353261;78.318;-1;124;-30;1;0
1456.756;7109;35.5450;353600;78.393;-1;125;-30;1;0
1456.856;7110;35.5500;353222;78.309;-2;123;-29;1;0
1456.956;7111;35.5550;353957;78.472;-1;124;-30;1;0
1457.056;7111;35.5550;354559;78.606;-2;125;-30;1;0
1457.156;7112;35.5600;355574;78.831;-1;124;-30;1;0
1457.256;7113;35.5650;354859;78.672;-2;125;-29;1;0
1457.356;7113;35.5650;354528;78.599;-2;124;-29;1;0
1457.456;7114;35.5700;355188;78.745;-1;124;-29;1;0
1457.556;7115;35.5750;354302;78.549;-1;124;-30;1;0
1457.656;7115;35.5750;353783;78.434;-1;124;-30;1;0
1457.756;7116;35.5800;354910;78.684;-1;125;-29;1;0
1457.856;7117;35.5850;354046;78.492;0;124;-30;1;0
1457.956;7117;35.5850;352902;78.238;-1;124;-29;1;0
1458.056;7118;35.5900;353594;78.392;-1;124;-29;1;0
1458.156;7119;35.5950;354664;78.629;-1;124;-29;1;0
1458.256;7119;35.5950;355214;78.751;-2;124;-29;1;0
1458.356;7120;35.6000;354772;78.653;-1;124;-29;1;0
1458.456;7121;35.6050;353535;78.379;-2;124;-29;1;0
1458.556;7121;35.6050;353476;78.366;-1;124;-29;1;0
1458.656;7122;35.6100;354956;78.694;-2;124;-29;1;0
1458.756;7123;35.6150;354175;78.521;-2;125;-29;1;0
1458.856;7123;35.6150;354503;78.593;-1;125;-29;1;0
1458.956;7124;35.6200;354049;78.493;-2;125;-30;1;0
1459.056;7125;35.6250;353552;78.382;-1;124;-29;1;0
1459.156;7125;35.6250;353517;78.375;-1;124;-29;1;0
1459.256;7126;35.6300;354893;78.680;-1;125;-30;1;0
1459.356;7127;35.6350;355740;78.868;-1;124;-29;1;0
1459.456;7127;35.6350;354690;78.635;-1;124;-29;1;0
1459.556;7128;35.6400;353480;78.367;0;124;-30;1;0
1459.656;7129;35.6450;354538;78.601;-1;124;-30;1;0
1459.756;7129;35.6450;353958;78.472;-1;125;-29;1;0
1459.856;7130;35.6500;355338;78.778;-1;124;-30;1;0
1459.956;7131;35.6550;356308;78.993;-2;124;-29;1;0
1460.056;7131;35.6550;355854;78.893;-1;125;-30;1;0
1460.156;7132;35.6600;354518;78.597;-1;124;-29;1;0
1460.256;7133;35.6650;354732;78.644;-2;124;-29;1;0
1460.356;7133;35.6650;354659;78.628;-2;124;-30;1;0
1460.456;7134;35.6700;354143;78.514;-1;124;-29;1;0
1460.556;7135;35.6750;354400;78.570;-1;124;-29;1;0
1460.656;7135;35.6750;353923;78.465;-1;124;-30;1;0
1460.756;7136;35.6800;355757;78.871;-2;124;-30;1;0
1460.856;7137;35.6850;354690;78.635;-1;125;-29;1;0
1460.956;7137;35.6850;355305;78.771;-1;123;-29;1;0
1461.056;7138;35.6900;356390;79.012;-1;125;-29;1;0
1461.156;7139;35.6950;357434;79.243;-1;124;-29;1;0
1461.256;7139;35.6950;357229;79.198;-2;124;-30;1;0
1461.356;7140;35.7000;357201;79.191;-1;124;-28;1;0
1461.456;7141;35.7050;354942;78.691;-2;124;-30;1;0
1461.556;7141;35.7050;353097;78.282;-2;124;-30;1;0
1461.656;7142;35.7100;353367;78.341;-2;124;-30;1;0
1461.756;7143;35.7150;356448;79.025;-1;124;-29;1;0
1461.856;7143;35.7150;355586;78.833;-1;124;-30;1;0
1461.956;7144;35.7200;355183;78.744;-2;124;-30;1;0
1462.056;7145;35.7250;356182;78.966;-1;124;-30;1;0
1462.156;7145;35.7250;356380;79.009;-1;125;-29;1;0
1462.256;7146;35.7300;356727;79.086;-1;124;-29;1;0
1462.356;7147;35.7350;356633;79.066;-2;124;-30;1;0
1462.456;7147;35.7350;357345;79.223;0;125;-30;1;0
1462.556;7148;35.7400;354623;78.620;-2;125;-29;1;0
1462.656;7149;35.7450;355453;78.804;-1;124;-28;1;0
1462.756;7149;35.7450;354256;78.539;-1;124;-30;1;0
1462.856;7150;35.7500;354566;78.607;-2;125;-29;1;0
1462.956;7151;35.7550;355796;78.880;-2;124;-28;1;0
1463.056;7151;35.7550;355143;78.735;-1;124;-29;1;0
1463.156;7152;35.7600;354321;78.553;-1;124;-30;1;0
1463.256;7153;35.7650;355440;78.801;-1;125;-29;1;0
1463.356;7153;35.7650;354187;78.523;-2;124;-29;1;0
1463.456;7154;35.7700;355411;78.795;-1;124;-29;1;0
1463.556;7155;35.7750;356076;78.942;-1;124;-29;1;0
1463.656;7155;35.7750;355703;78.859;-1;125;-29;1;0
1463.756;7156;35.7800;354384;78.567;-2;124;-29;1;0
1463.856;7157;35.7850;353772;78.431;-1;125;-28;1;0
1463.956;7157;35.7850;354598;78.614;-1;124;-30;1;0
1464.056;7158;35.7900;354460;78.584;-2;124;-29;1;0
1464.156;7159;35.7950;354201;78.526;-1;124;-30;1;0
1464.256;7159;35.7950;353863;78.451;-1;124;-29;1;0
1464.356;7160;35.8000;353454;78.361;-2;125;-29;1;0
1464.456;7161;35.8050;352509;78.151;-1;124;-29;1;0
1464.556;7161;35.8050;353130;78.289;-1;124;-29;1;0
1464.656;7162;35.8100;353452;78.360;-2;124;-29;1;0
1464.756;7163;35.8150;354595;78.614;-1;124;-30;1;0
1464.856;7163;35.8150;355278;78.765;-2;124;-29;1;0
1464.956;7164;35.8200;352771;78.209;-1;125;-29;1;0
1465.056;7165;35.8250;353215;78.308;-1;124;-29;1;0
1465.156;7165;35.8250;353805;78.439;0;124;-30;1;0
1465.256;7166;35.8300;352479;78.145;-1;124;-29;1;0
1465.356;7167;35.8350;353112;78.285;-1;124;-30;1;0
1465.456;7167;35.8350;354151;78.515;-1;124;-30;1;0
1465.556;7168;35.8400;355199;78.748;-1;123;-29;1;0
1465.656;7169;35.8450;353510;78.373;-1;124;-30;1;0
1465.756;7169;35.8450;351442;77.915;-2;124;-30;1;0
1465.856;7170;35.8500;352613;78.174;-2;125;-30;1;0
1465.956;7171;35.8550;353287;78.324;-1;124;-30;1;0
1466.056;7171;35.8550;352861;78.229;-1;124;-30;1;0
1466.156;7172;35.8600;350254;77.651;-1;125;-28;1;0
1466.256;7173;35.8650;350773;77.766;-1;124;-30;1;0
1466.356;7173;35.8650;352887;78.235;-1;124;-30;1;0
1466.456;7174;35.8700;352695;78.192;0;124;-30;1;0
1466.556;7175;35.8750;352468;78.142;-1;124;-30;1;0
1466.656;7175;35.8750;353534;78.378;-1;124;-29;1;0
1466.756;7176;35.8800;353689;78.413;-1;124;-28;1;0
1466.856;7177;35.8850;353016;78.264;-1;125;-29;1;0
1466.956;7177;35.8850;353541;78.380;-2;124;-29;1;0
1467.056;7178;35.8900;354358;78.561;-1;125;-29;1;0
1467.156;7179;35.8950;354680;78.633;-1;124;-29;1;0
1467.256;7179;35.8950;352848;78.226;-1;124;-29;1;0
1467.356;7180;35.9000;353475;78.365;-1;125;-29;1;0
1467.456;7181;35.9050;353924;78.465;-1;124;-30;1;0
1467.556;7181;35.9050;353202;78.305;-1;124;-29;1;0
1467.656;7182;35.9100;353552;78.382;-2;124;-29;1;0
1467.756;7183;35.9150;353238;78.313;-1;124;-30;1;0
1467.856;7183;35.9150;353937;78.468;-1;124;-30;1;0
1467.956;7184;35.9200;354237;78.534;-2;125;-30;1;0
1468.056;7185;35.9250;354387;78.568;-1;124;-30;1;0
1468.156;7185;35.9250;352534;78.157;-1;124;-29;1;0
1468.256;7186;35.9300;352554;78.161;-1;124;-30;1;0
1468.356;7187;35.9350;353365;78.341;-2;124;-30;1;0
1468.456;7187;35.9350;355192;78.746;-1;124;-29;1;0
1468.556;7188;35.9400;354233;78.533;-1;124;-30;1;0
1468.656;7189;35.9450;353462;78.363;-2;124;-30;1;0
1468.756;7189;35.9450;354507;78.594;-1;124;-29;1;0
1468.856;7190;35.9500;355965;78.917;-1;124;-29;1;0
1468.956;7191;35.9550;354187;78.523;-1;124;-30;1;0
1469.056;7191;35.9550;354874;78.676;-1;124;-30;1;0
1469.156;7192;35.9600;356387;79.011;-1;124;-30;1;0
1469.256;7193;35.9650;354663;78.629;-2;123;-30;1;0
1469.356;7193;35.9650;354589;78.612;-1;124;-29;1;0
1469.456;7194;35.9700;356179;78.965;-1;124;-28;1;0
1469.556;7195;35.9750;355611;78.839;-1;124;-30;1;0
1469.656;7195;35.9750;354636;78.623;-1;124;-29;1;0
1469.756;7196;35.9800;355542;78.824;-2;124;-29;1;0
1469.856;7197;35.9850;354930;78.688;-1;124;-29;1;0
1469.956;7197;35.9850;355164;78.740;-1;124;-30;1;0
1470.056;7198;35.9900;354915;78.685;-2;124;-30;1;0
1470.156;7199;35.9950;354493;78.591;-2;124;-30;1;0
1470.256;7199;35.9950;355806;78.882;-1;123;-29;1;0
1470.356;7200;36.0000;356250;78.981;-1;124;-29;1;0
1470.456;7201;36.0050;354689;78.635;-2;124;-30;1;0
1470.556;7201;36.0050;355080;78.721;-1;124;-30;1;0
1470.656;7202;36.0100;355129;78.732;-1;125;-29;1;0
1470.756;7203;36.0150;355053;78.715;-1;125;-29;1;0
1470.856;7203;36.0150;354486;78.590;-1;124;-29;1;0
1470.956;7204;36.0200;354759;78.650;-1;124;-29;1;0
1471.056;7205;36.0250;354707;78.639;-2;124;-29;1;0
1471.156;7205;36.0250;353980;78.477;-2;124;-30;1;0
1471.256;7206;36.0300;353802;78.438;-1;124;-29;1;0
1471.356;7207;36.0350;356244;78.979;-1;124;-29;1;0
1471.456;7207;36.0350;355937;78.911;-1;124;-30;1;0
1471.556;7208;36.0400;355734;78.866;-1;124;-30;1;0
1471.656;7209;36.0450;355243;78.757;-1;124;-29;1;0
1471.756;7209;36.0450;354942;78.691;-1;124;-30;1;0
1471.856;7210;36.0500;355851;78.892;-1;124;-30;1;0
1471.956;7211;36.0550;355043;78.713;-2;124;-30;1;0
1472.056;7211;36.0550;355823;78.886;-1;124;-29;1;0
1472.156;7212;36.0600;354590;78.613;-1;125;-30;1;0
1472.256;7213;36.0650;354352;78.560;-1;125;-29;1;0
1472.356;7213;36.0650;353865;78.452;-1;125;-29;1;0
1472.456;7214;36.0700;354087;78.501;-1;124;-29;1;0
1472.556;7215;36.0750;355529;78.821;-1;125;-29;1;0
1472.656;7215;36.0750;355643;78.846;-1;125;-31;1;0
1472.756;7216;36.0800;355355;78.782;-1;124;-29;1;0
1472.856;7217;36.0850;355865;78.895;-1;124;-29;1;0
1472.956;7217;36.0850;354506;78.594;-1;124;-29;1;0
1473.056;7218;36.0900;352278;78.100;-2;125;-29;1;0
1473.156;7219;36.0950;353048;78.271;-1;125;-29;1;0
1473.256;7219;36.0950;354490;78.590;-1;124;-28;1;0
1473.356;7220;36.1000;356428;79.020;-1;124;-29;1;0
1473.456;7221;36.1050;355503;78.815;-2;124;-28;1;0
1473.556;7221;36.1050;354399;78.570;-1;124;-30;1;0
1473.656;7222;36.1100;354956;78.694;-1;124;-29;1;0
1473.756;7223;36.1150;355043;78.713;-1;125;-29;1;0
1473.856;7223;36.1150;355203;78.749;-2;124;-29;1;0
1473.956;7224;36.1200;355301;78.770;-1;125;-29;1;0
1474.056;7225;36.1250;355739;78.867;-1;125;-28;1;0
1474.156;7225;36.1250;354627;78.621;-2;124;-29;1;0
1474.256;7226;36.1300;354502;78.593;-1;124;-30;1;0
1474.356;7227;36.1350;354794;78.658;-1;125;-29;1;0
1474.456;7227;36.1350;354822;78.664;-1;124;-29;1;0
1474.556;7228;36.1400;355256;78.760;-2;124;-30;1;0
1474.656;7229;36.1450;354434;78.578;-1;124;-28;1;0
1474.756;7229;36.1450;353913;78.463;-1;124;-28;1;0
1474.856;7230;36.1500;353254;78.316;-1;124;-30;1;0
1474.956;7231;36.1550;353882;78.456;0;125;-29;1;0
1475.056;7231;36.1550;354395;78.569;-1;124;-30;1;0
1475.156;7232;36.1600;354014;78.485;-1;125;-30;1;0
1475.256;7233;36.1650;354014;78.485;-1;124;-29;1;0
1475.356;7233;36.1650;353353;78.338;-1;124;-29;1;0
1475.456;7234;36.1700;354161;78.517;-1;124;-30;1;0
1475.556;7235;36.1750;354962;78.695;-1;125;-29;1;0
1475.656;7235;36.1750;355151;78.737;-1;123;-30;1;0
1475.756;7236;36.1800;355681;78.854;-1;124;-30;1;0
1475.856;7237;36.1850;355341;78.779;-1;125;-29;1;0
1475.956;7237;36.1850;353484;78.367;-1;124;-29;1;0
1476.056;7238;36.1900;355591;78.835;-1;124;-29;1;0
1476.156;7239;36.1950;355711;78.861;-1;124;-30;1;0
1476.256;7239;36.1950;354175;78.521;-2;125;-29;1;0
1476.356;7240;36.2000;354350;78.559;-1;124;-30;1;0
1476.456;7241;36.2050;354406;78.572;-1;123;-30;1;0
1476.556;7241;36.2050;354641;78.624;-1;124;-29;1;0
1476.656;7242;36.2100;355367;78.785;-1;124;-29;1;0
1476.756;7243;36.2150;355168;78.741;-2;124;-31;1;0
1476.856;7243;36.2150;354887;78.678;-1;124;-30;1;0
1476.956;7244;36.2200;354522;78.598;-1;124;-30;1;0
1477.056;7245;36.2250;354444;78.580;-1;125;-29;1;0
1477.156;7245;36.2250;353672;78.409;-1;124;-30;1;0
1477.256;7246;36.2300;352665;78.186;-1;124;-29;1;0
1477.356;7247;36.2350;353223;78.310;-1;123;-29;1;0
1477.456;7247;36.2350;354458;78.583;-1;124;-30;1;0
1477.556;7248;36.2400;354522;78.598;-1;124;-30;1;0
1477.656;7249;36.2450;355361;78.784;-1;124;-30;1;0
1477.756;7249;36.2450;354221;78.531;-1;124;-30;1;0
1477.856;7250;36.2500;354064;78.496;-1;124;-29;1;0
1477.956;7251;36.2550;355388;78.790;-1;124;-30;1;0
1478.056;7251;36.2550;355968;78.918;-1;125;-30;1;0
1478.156;7252;36.2600;355798;78.880;-1;124;-30;1;0
1478.256;7253;36.2650;354763;78.651;-1;124;-30;1;0
1478.356;7253;36.2650;354757;78.650;-1;124;-29;1;0
1478.456;7254;36.2700;354794;78.658;-1;124;-28;1;0
1478.556;7255;36.2750;354682;78.633;-1;124;-28;1;0
1478.656;7255;36.2750;354512;78.595;0;124;-30;1;0
1478.756;7256;36.2800;355183;78.744;-1;125;-29;1;0
1478.856;7257;36.2850;355535;78.822;-1;124;-30;1;0
1478.956;7257;36.2850;355371;78.786;-1;123;-30;1;0
1479.056;7258;36.2900;355531;78.821;-2;124;-30;1;0
1479.156;7259;36.2950;355868;78.896;-1;124;-29;1;0
1479.256;7259;36.2950;354146;78.514;-1;124;-30;1;0
1479.356;7260;36.3000;355191;78.746;-2;125;-29;1;0
1479.456;7261;36.3050;354880;78.677;-2;125;-29;1;0
1479.556;7261;36.3050;355090;78.723;-1;125;-30;1;0
1479.656;7262;36.3100;354678;78.632;-1;125;-29;1;0
1479.756;7263;36.3150;355378;78.787;-1;124;-31;1;0
1479.856;7263;36.3150;356078;78.942;0;124;-29;1;0
1479.956;7264;36.3200;355630;78.843;-1;123;-30;1;0
1480.056;7265;36.3250;355397;78.792;-1;125;-30;1;0
1480.156;7265;36.3250;355231;78.755;-1;124;-29;1;0
1480.256;7266;36.3300;355431;78.799;-1;124;-30;1;0
1480.356;7267;36.3350;354828;78.665;-1;124;-29;1;0
1480.456;7267;36.3350;354961;78.695;-1;124;-28;1;0
1480.556;7268;36.3400;354905;78.682;-1;124;-29;1;0
1480.656;7269;36.3450;354818;78.663;-1;125;-30;1;0
1480.756;7269;36.3450;353722;78.420;-1;124;-29;1;0
1480.856;7270;36.3500;355550;78.825;-1;123;-29;1;0
1480.956;7271;36.3550;356445;79.024;-1;124;-29;1;0
1481.056;7271;36.3550;357435;79.243;-1;124;-29;1;0
1481.156;7272;36.3600;357080;79.165;-1;125;-29;1;0
1481.256;7273;36.3650;355772;78.875;-2;123;-29;1;0
1481.356;7273;36.3650;355096;78.725;-2;124;-29;1;0
1481.456;7274;36.3700;354492;78.591;0;124;-29;1;0
1481.556;7275;36.3750;355305;78.771;-2;126;-29;1;0
1481.656;7275;36.3750;355533;78.822;-1;124;-29;1;0
1481.756;7276;36.3800;354248;78.537;-1;124;-29;1;0
1481.856;7277;36.3850;353913;78.463;-1;124;-28;1;0
1481.956;7277;36.3850;355095;78.725;-1;124;-30;1;0
1482.056;7278;36.3900;355807;78.882;-2;124;-30;1;0
1482.156;7279;36.3950;355758;78.872;-2;124;-30;1;0
1482.256;7279;36.3950;354929;78.688;-1;124;-29;1;0
1482.356;7280;36.4000;355510;78.817;-1;124;-29;1;0
1482.456;7281;36.4050;355113;78.729;-1;125;-29;1;0
1482.556;7281;36.4050;354092;78.502;-1;124;-30;1;0
1482.656;7282;36.4100;354653;78.627;-2;124;-30;1;0
1482.756;7283;36.4150;353793;78.436;-1;125;-29;1;0
1482.856;7283;36.4150;354202;78.527;-1;124;-30;1;0
1482.956;7284;36.4200;354215;78.529;-2;125;-30;1;0
1483.056;7285;36.4250;354230;78.533;-1;125;-29;1;0
1483.156;7285;36.4250;353962;78.473;-1;123;-30;1;0
1483.256;7286;36.4300;356891;79.123;-1;123;-29;1;0
1483.356;7287;36.4350;356353;79.003;-2;124;-30;1;0
1483.456;7287;36.4350;356566;79.051;-2;124;-29;1;0
1483.556;7288;36.4400;355779;78.876;-1;124;-30;1;0
1483.656;7289;36.4450;354639;78.623;-1;125;-30;1;0
1483.756;7289;36.4450;355453;78.804;-1;124;-30;1;0
1483.856;7290;36.4500;354886;78.678;-2;124;-30;1;0
1483.956;7291;36.4550;355161;78.739;-1;124;-30;1;0
1484.056;7291;36.4550;355958;78.916;-1;124;-30;1;0
