Repository: tm-mech/diy-tensile-tester

# Desktop Tensile Testing Machine

A custom-built desktop tensile testing machine for characterizing 3D-printed polymer specimens according to ISO 527. Designed and built from scratch — mechanical assembly, electronics, firmware (Arduino/C++), and data acquisition & analysis software (Python).

> Personal engineering project bridging mechanical testing, embedded systems, and data analysis.
---

## Key Results

Three FDM-printed materials tested (ISO 527-2 Type 1BA dogbone, 5 mm/min, n = 3 each):

| Material | UTS [MPa] | E-Modulus [GPa] | Elongation |
|---|---|---|---|
| **PETG** (eSUN) | 34.8 ± 0.1 | 1.63 ± 0.10 | 77.1 ± 8.7% |
| **PLA** (eSUN) | 47.4 ± 1.1 | 2.68 ± 0.46 | 12–103%\* |

File: data/PETG/PETG_533_003.csv (part 14 of 18)
time_s;steps;displacement_mm;force_raw;force_N;accel_x;accel_y;accel_z;endstop;step_loss
5554.960;6626;33.1300;1106301;245.267;-1;123;-31;1;0
5555.060;6626;33.1300;1105591;245.110;-1;123;-31;1;0
5555.160;6627;33.1350;1106098;245.222;-1;124;-31;1;0
5555.260;6628;33.1400;1106858;245.390;-1;124;-31;1;0
5555.360;6628;33.1400;1105522;245.094;-1;124;-30;1;0
5555.460;6629;33.1450;1105760;245.147;0;124;-31;1;0
5555.560;6630;33.1500;1106736;245.363;-1;124;-31;1;0
5555.660;6630;33.1500;1104814;244.937;0;125;-30;1;0
5555.760;6631;33.1550;1104544;244.877;-1;124;-31;1;0
5555.860;6632;33.1600;1107078;245.439;-1;124;-31;1;0
5555.960;6632;33.1600;1106285;245.263;-1;124;-31;1;0
5556.060;6633;33.1650;1106471;245.305;-1;124;-31;1;0
5556.160;6634;33.1700;1105803;245.157;-2;124;-31;1;0
5556.260;6634;33.1700;1105631;245.118;-1;124;-32;1;0
5556.360;6635;33.1750;1105150;245.012;-1;123;-30;1;0
5556.460;6636;33.1800;1105904;245.179;-1;124;-30;1;0
5556.560;6636;33.1800;1105206;245.024;-1;124;-31;1;0
5556.660;6637;33.1850;1104008;244.759;-1;124;-31;1;0
5556.760;6638;33.1900;1102400;244.402;-1;124;-31;1;0
5556.860;6638;33.1900;1105057;244.991;-1;124;-31;1;0
5556.960;6639;33.1950;1103619;244.672;-1;124;-31;1;0
5557.060;6640;33.2000;1104174;244.795;-1;124;-30;1;0
5557.160;6640;33.2000;1103675;244.685;0;124;-31;1;0
5557.260;6641;33.2050;1101674;244.241;0;123;-31;1;0
5557.360;6642;33.2100;1101576;244.219;-1;124;-30;1;0
5557.460;6642;33.2100;1101863;244.283;-1;124;-31;1;0
5557.560;6643;33.2150;1102295;244.379;-1;124;-30;1;0
5557.660;6644;33.2200;1100282;243.933;0;124;-31;1;0
5557.760;6644;33.2200;1100823;244.052;-1;125;-31;1;0
5557.860;6645;33.2250;1100313;243.939;-1;124;-31;1;0
5557.960;6646;33.2300;1098572;243.553;-1;124;-31;1;0
5558.060;6646;33.2300;1100934;244.077;-1;124;-30;1;0
5558.160;6647;33.2350;1101557;244.215;-1;124;-30;1;0
5558.260;6648;33.2400;1099984;243.866;0;123;-30;1;0
5558.360;6648;33.2400;1099714;243.807;-1;124;-30;1;0
5558.460;6649;33.2450;1099095;243.669;-1;123;-31;1;0
5558.560;6650;33.2500;1099350;243.726;-1;125;-30;1;0
5558.660;6650;33.2500;1097133;243.234;-1;124;-31;1;0
5558.760;6651;33.2550;1096657;243.129;-1;124;-32;1;0
5558.860;6652;33.2600;1097023;243.210;0;123;-30;1;0
5558.960;6652;33.2600;1096600;243.116;0;125;-32;1;0
5559.060;6653;33.2650;1096109;243.007;-1;124;-31;1;0
5559.160;6654;33.2700;1096470;243.087;-1;125;-30;1;0
5559.260;6654;33.2700;1095245;242.816;0;123;-30;1;0
5559.360;6655;33.2750;1095844;242.949;-1;124;-30;1;0
5559.460;6656;33.2800;1095725;242.922;-1;123;-31;1;0
5559.560;6656;33.2800;1096552;243.106;0;123;-31;1;0
5559.660;6657;33.2850;1096299;243.049;-1;124;-30;1;0
5559.760;6658;33.2900;1095740;242.926;-1;124;-30;1;0
5559.860;6658;33.2900;1097178;243.244;-1;124;-31;1;0
5559.960;6659;33.2950;1097698;243.360;-1;125;-30;1;0
5560.060;6660;33.3000;1096635;243.124;0;123;-31;1;0
5560.160;6660;33.3000;1096446;243.082;-1;123;-29;1;0
5560.260;6661;33.3050;1096374;243.066;-1;124;-31;1;0
5560.360;6662;33.3100;1096044;242.993;-1;124;-30;1;0
5560.460;6662;33.3100;1096814;243.164;0;125;-31;1;0
5560.560;6663;33.3150;1098305;243.494;-1;124;-31;1;0
5560.660;6664;33.3200;1099936;243.856;-1;124;-30;1;0
5560.760;6664;33.3200;1100409;243.961;0;124;-31;1;0
5560.860;6665;33.3250;1097129;243.233;-2;124;-31;1;0
5560.960;6666;33.3300;1096987;243.202;-1;124;-32;1;0
5561.060;6666;33.3300;1100451;243.970;-1;125;-30;1;0
5561.160;6667;33.3350;1100357;243.949;-1;123;-30;1;0
5561.260;6668;33.3400;1099864;243.840;-1;124;-31;1;0
5561.360;6668;33.3400;1100340;243.945;0;125;-31;1;0
5561.460;6669;33.3450;1099809;243.828;0;124;-31;1;0
5561.560;6670;33.3500;1099696;243.803;-1;124;-31;1;0
5561.660;6670;33.3500;1099782;243.822;-1;124;-31;1;0
5561.760;6671;33.3550;1101684;244.243;0;124;-31;1;0
5561.860;6672;33.3600;1102938;244.521;0;124;-30;1;0
5561.960;6672;33.3600;1102741;244.478;-1;125;-30;1;0
5562.060;6673;33.3650;1100719;244.029;-1;125;-31;1;0
5562.160;6674;33.3700;1100139;243.901;-1;124;-30;1;0
5562.260;6674;33.3700;1101480;244.198;-1;124;-31;1;0
5562.360;6675;33.3750;1103747;244.701;-1;124;-31;1;0
5562.460;6676;33.3800;1101401;244.181;0;124;-31;1;0
5562.560;6676;33.3800;1103168;244.572;-1;123;-30;1;0
5562.660;6677;33.3850;1103431;244.631;0;124;-30;1;0
5562.760;6678;33.3900;1102237;244.366;0;124;-30;1;0
5562.860;6678;33.3900;1103011;244.538;-1;124;-31;1;0
5562.960;6679;33.3950;1102659;244.460;0;123;-30;1;0
5563.060;6680;33.4000;1104619;244.894;-1;124;-30;1;0
5563.160;6680;33.4000;1105542;245.099;0;124;-31;1;0
5563.260;6681;33.4050;1104108;244.781;-1;124;-30;1;0
5563.360;6682;33.4100;1103903;244.735;-1;124;-31;1;0
5563.460;6682;33.4100;1104650;244.901;0;124;-31;1;0
5563.560;6683;33.4150;1104962;244.970;-1;124;-30;1;0
5563.660;6684;33.4200;1106418;245.293;-1;125;-32;1;0
5563.760;6684;33.4200;1107425;245.516;-1;124;-30;1;0
5563.860;6685;33.4250;1104953;244.968;-1;124;-30;1;0
5563.960;6686;33.4300;1103136;244.565;-1;124;-31;1;0
5564.060;6686;33.4300;1103376;244.618;-1;123;-31;1;0
5564.160;6687;33.4350;1105201;245.023;-1;124;-31;1;0
5564.260;6688;33.4400;1106478;245.306;-1;124;-31;1;0
5564.360;6688;33.4400;1106484;245.308;0;124;-31;1;0
5564.460;6689;33.4450;1105500;245.089;0;124;-30;1;0
5564.560;6690;33.4500;1105026;244.984;0;124;-31;1;0
5564.660;6690;33.4500;1104410;244.848;-1;125;-31;1;0
5564.760;6691;33.4550;1106293;245.265;-1;124;-31;1;0
5564.860;6692;33.4600;1106394;245.288;-1;124;-32;1;0
5564.960;6692;33.4600;1107148;245.455;-1;124;-31;1;0
5565.060;6693;33.4650;1105448;245.078;-1;125;-31;1;0
5565.160;6694;33.4700;1105495;245.088;0;124;-31;1;0
5565.260;6694;33.4700;1106469;245.304;-1;124;-30;1;0
5565.360;6695;33.4750;1105339;245.054;-1;124;-31;1;0
5565.460;6696;33.4800;1105362;245.059;0;123;-31;1;0
5565.560;6696;33.4800;1105656;245.124;-1;124;-31;1;0
5565.660;6697;33.4850;1105565;245.104;-1;124;-31;1;0
5565.760;6698;33.4900;1104920;244.961;-1;124;-31;1;0
5565.860;6698;33.4900;1104782;244.930;-1;124;-30;1;0
5565.960;6699;33.4950;1105300;245.045;-1;124;-30;1;0
5566.060;6700;33.5000;1106196;245.244;-1;124;-31;1;0
5566.160;6700;33.5000;1105466;245.082;-1;124;-30;1;0
5566.260;6701;33.5050;1105189;245.020;-1;124;-31;1;0
5566.360;6702;33.5100;1105294;245.044;-1;124;-31;1;0
5566.460;6702;33.5100;1106423;245.294;-1;124;-30;1;0
5566.560;6703;33.5150;1106882;245.396;0;125;-31;1;0
5566.660;6704;33.5200;1105528;245.096;-1;124;-31;1;0
5566.760;6704;33.5200;1105509;245.091;-1;125;-30;1;0
5566.860;6705;33.5250;1105856;245.168;0;123;-30;1;0
5566.960;6706;33.5300;1106028;245.206;-1;124;-31;1;0
5567.060;6706;33.5300;1108219;245.692;-1;124;-31;1;0
5567.160;6707;33.5350;1107544;245.543;-1;125;-31;1;0
5567.260;6708;33.5400;1106280;245.262;-1;124;-31;1;0
5567.360;6708;33.5400;1105569;245.105;-1;125;-31;1;0
5567.460;6709;33.5450;1105262;245.037;0;124;-31;1;0
5567.560;6710;33.5500;1105107;245.002;-1;125;-31;1;0
5567.660;6710;33.5500;1105899;245.178;-1;124;-30;1;0
5567.760;6711;33.5550;1107037;245.430;-1;123;-31;1;0
5567.860;6712;33.5600;1106017;245.204;-1;124;-32;1;0
5567.960;6712;33.5600;1106021;245.205;-1;124;-31;1;0
5568.060;6713;33.5650;1106652;245.345;-1;124;-31;1;0
5568.160;6714;33.5700;1105803;245.157;-1;125;-30;1;0
5568.260;6714;33.5700;1106470;245.304;-1;124;-31;1;0
5568.360;6715;33.5750;1107340;245.497;-1;124;-30;1;0
5568.460;6716;33.5800;1106963;245.414;0;123;-30;1;0
5568.560;6716;33.5800;1106043;245.210;-1;124;-31;1;0
5568.660;6717;33.5850;1102988;244.532;-2;125;-30;1;0
5568.760;6718;33.5900;1103805;244.714;-1;124;-30;1;0
5568.860;6718;33.5900;1105092;244.999;0;124;-30;1;0
5568.960;6719;33.5950;1106031;245.207;-1;124;-30;1;0
5569.060;6720;33.6000;1108266;245.703;-1;124;-31;1;0
5569.160;6720;33.6000;1107453;245.522;0;124;-31;1;0
5569.260;6721;33.6050;1106404;245.290;-1;124;-31;1;0
5569.360;6722;33.6100;1105321;245.050;-1;125;-30;1;0
5569.460;6722;33.6100;1106509;245.313;-1;124;-30;1;0
5569.560;6723;33.6150;1105318;245.049;-1;124;-31;1;0
5569.660;6724;33.6200;1107145;245.454;-1;124;-31;1;0
5569.760;6724;33.6200;1106140;245.231;0;124;-31;1;0
5569.860;6725;33.6250;1103806;244.714;-1;124;-31;1;0
5569.960;6726;33.6300;1104803;244.935;-1;124;-31;1;0
5570.060;6726;33.6300;1105145;245.011;-1;124;-31;1;0
5570.160;6727;33.6350;1106355;245.279;-1;124;-31;1;0
5570.260;6728;33.6400;1106509;245.313;0;124;-31;1;0
5570.360;6728;33.6400;1105664;245.126;-1;124;-31;1;0
5570.460;6729;33.6450;1104816;244.938;-1;124;-31;1;0
5570.560;6730;33.6500;1104031;244.764;-1;125;-30;1;0
5570.660;6730;33.6500;1104884;244.953;-1;124;-30;1;0
5570.760;6731;33.6550;1104985;244.975;0;125;-31;1;0
5570.860;6732;33.6600;1105771;245.149;0;125;-31;1;0
5570.960;6732;33.6600;1105771;245.149;-1;125;-31;1;0
5571.060;6733;33.6650;1103362;244.615;-1;124;-31;1;0
5571.160;6734;33.6700;1103828;244.719;-1;124;-31;1;0
5571.260;6734;33.6700;1104821;244.939;-1;125;-31;1;0
5571.360;6735;33.6750;1105988;245.198;-1;125;-31;1;0
5571.460;6736;33.6800;1105924;245.183;0;124;-30;1;0
5571.560;6736;33.6800;1104933;244.964;-1;124;-30;1;0
5571.660;6737;33.6850;1104338;244.832;-1;123;-31;1;0
5571.760;6738;33.6900;1104342;244.833;0;124;-31;1;0
5571.860;6738;33.6900;1105577;245.106;-1;124;-31;1;0
5571.960;6739;33.6950;1106237;245.253;-1;125;-30;1;0
5572.060;6740;33.7000;1105501;245.090;-1;124;-30;1;0
5572.160;6740;33.7000;1105340;245.054;-1;125;-30;1;0
5572.260;6741;33.7050;1104625;244.895;0;124;-31;1;0
5572.360;6742;33.7100;1103706;244.692;-1;124;-32;1;0
5572.460;6742;33.7100;1102996;244.534;-1;125;-30;1;0
5572.560;6743;33.7150;1104685;244.909;-1;124;-31;1;0
5572.660;6744;33.7200;1104301;244.824;-1;124;-31;1;0
5572.760;6744;33.7200;1104877;244.951;-1;124;-31;1;0
5572.860;6745;33.7250;1104416;244.849;-1;124;-30;1;0
5572.960;6746;33.7300;1104203;244.802;-1;124;-31;1;0
5573.060;6746;33.7300;1105379;245.063;-1;124;-31;1;0
5573.160;6747;33.7350;1105922;245.183;-1;124;-30;1;0
5573.260;6748;33.7400;1106067;245.215;-1;124;-31;1;0
5573.360;6748;33.7400;1103482;244.642;-1;124;-31;1;0
5573.460;6749;33.7450;1102624;244.452;-1;124;-31;1;0
5573.560;6750;33.7500;1102599;244.446;-1;124;-30;1;0
5573.660;6750;33.7500;1103245;244.589;-1;124;-30;1;0
5573.760;6751;33.7550;1103633;244.675;0;124;-32;1;0
5573.860;6752;33.7600;1105236;245.031;-1;124;-30;1;0
5573.960;6752;33.7600;1104863;244.948;-1;125;-31;1;0
5574.060;6753;33.7650;1104302;244.824;-1;124;-31;1;0
5574.160;6754;33.7700;1103846;244.723;-1;125;-31;1;0
5574.260;6754;33.7700;1104137;244.787;-1;124;-31;1;0
5574.360;6755;33.7750;1103179;244.575;-1;124;-30;1;0
5574.460;6756;33.7800;1102781;244.487;-1;124;-32;1;0
5574.560;6756;33.7800;1102163;244.350;0;124;-30;1;0
5574.660;6757;33.7850;1103366;244.616;-1;124;-31;1;0
5574.760;6758;33.7900;1102513;244.427;-1;125;-30;1;0
5574.860;6758;33.7900;1101362;244.172;-1;124;-31;1;0
5574.960;6759;33.7950;1104357;244.836;0;124;-31;1;0
5575.060;6760;33.8000;1103779;244.708;-1;123;-31;1;0
5575.160;6760;33.8000;1103650;244.679;-1;124;-31;1;0
5575.260;6761;33.8050;1103829;244.719;-2;125;-32;1;0
5575.360;6762;33.8100;1103980;244.752;-1;124;-31;1;0
5575.460;6762;33.8100;1103354;244.614;-1;124;-31;1;0
5575.560;6763;33.8150;1102972;244.529;-1;124;-32;1;0
5575.660;6764;33.8200;1103991;244.755;0;124;-31;1;0
5575.760;6764;33.8200;1104464;244.860;0;123;-30;1;0
5575.860;6765;33.8250;1101556;244.215;0;124;-30;1;0
5575.960;6766;33.8300;1100334;243.944;-1;124;-31;1;0
5576.060;6766;33.8300;1101421;244.185;0;124;-30;1;0
5576.160;6767;33.8350;1101275;244.153;-1;124;-31;1;0
5576.260;6768;33.8400;1102074;244.330;0;123;-31;1;0
5576.360;6768;33.8400;1103767;244.705;-1;124;-31;1;0
5576.460;6769;33.8450;1102703;244.469;-1;125;-31;1;0
5576.560;6770;33.8500;1101451;244.192;-2;124;-31;1;0
5576.660;6770;33.8500;1102310;244.382;-1;124;-30;1;0
5576.760;6771;33.8550;1102789;244.488;0;124;-31;1;0
5576.860;6772;33.8600;1103184;244.576;-1;124;-30;1;0
5576.960;6772;33.8600;1103228;244.586;-1;124;-31;1;0
5577.060;6773;33.8650;1101719;244.251;-1;124;-31;1;0
5577.160;6774;33.8700;1100416;243.962;0;124;-32;1;0
5577.260;6774;33.8700;1101023;244.097;-1;124;-31;1;0
5577.360;6775;33.8750;1100970;244.085;-1;125;-31;1;0
5577.460;6776;33.8800;1102941;244.522;-1;124;-31;1;0
5577.560;6776;33.8800;1102916;244.516;-1;124;-31;1;0
5577.660;6777;33.8850;1101135;244.122;-1;124;-30;1;0
5577.760;6778;33.8900;1099869;243.841;-1;124;-31;1;0
5577.860;6778;33.8900;1100348;243.947;-1;124;-31;1;0
5577.960;6779;33.8950;1101278;244.153;-1;125;-31;1;0
5578.060;6780;33.9000;1102438;244.411;-1;124;-31;1;0
5578.160;6780;33.9000;1100598;244.003;-1;125;-30;1;0
5578.260;6781;33.9050;1099303;243.715;-1;125;-30;1;0
5578.360;6782;33.9100;1098137;243.457;-1;124;-31;1;0
5578.460;6782;33.9100;1098613;243.563;-1;124;-30;1;0
5578.560;6783;33.9150;1100947;244.080;0;124;-31;1;0
5578.660;6784;33.9200;1100938;244.078;-1;125;-31;1;0
5578.760;6784;33.9200;1101711;244.249;-1;124;-30;1;0
5578.860;6785;33.9250;1097232;243.256;-1;124;-31;1;0
5578.960;6786;33.9300;1097130;243.234;-1;124;-31;1;0
5579.060;6786;33.9300;1098036;243.435;-1;124;-31;1;0
5579.160;6787;33.9350;1097656;243.350;-1;124;-31;1;0
5579.260;6788;33.9400;1097816;243.386;-1;124;-31;1;0
5579.360;6788;33.9400;1099092;243.669;0;123;-32;1;0
5579.460;6789;33.9450;1098852;243.615;-1;125;-30;1;0
5579.560;6790;33.9500;1096822;243.165;-1;124;-31;1;0
5579.660;6790;33.9500;1098352;243.505;-1;124;-31;1;0
5579.760;6791;33.9550;1098586;243.557;-1;124;-30;1;0
5579.860;6792;33.9600;1098388;243.513;-1;125;-31;1;0
5579.960;6792;33.9600;1097115;243.230;-1;124;-31;1;0
5580.060;6793;33.9650;1098109;243.451;0;124;-31;1;0
5580.160;6794;33.9700;1099215;243.696;-1;124;-31;1;0
5580.260;6794;33.9700;1099427;243.743;-1;124;-31;1;0
5580.360;6795;33.9750;1099611;243.784;0;124;-31;1;0
5580.460;6796;33.9800;1099319;243.719;-1;124;-31;1;0
5580.560;6796;33.9800;1099855;243.838;-1;124;-30;1;0
5580.660;6797;33.9850;1099537;243.767;-1;123;-31;1;0
5580.760;6798;33.9900;1101162;244.128;-1;124;-31;1;0
5580.860;6798;33.9900;1101683;244.243;-1;125;-31;1;0
5580.960;6799;33.9950;1100789;244.045;-1;124;-32;1;0
5581.060;6800;34.0000;1101001;244.092;-1;124;-30;1;0
5581.160;6800;34.0000;1101667;244.240;0;124;-31;1;0
5581.260;6801;34.0050;1100952;244.081;-1;124;-31;1;0
5581.360;6802;34.0100;1100608;244.005;-1;124;-31;1;0
5581.460;6802;34.0100;1101965;244.306;-1;124;-32;1;0
5581.560;6803;34.0150;1102081;244.331;-1;124;-30;1;0
5581.660;6804;34.0200;1103776;244.707;0;124;-30;1;0
5581.760;6804;34.0200;1103299;244.601;0;124;-31;1;0
5581.860;6805;34.0250;1103049;244.546;-1;124;-31;1;0
5581.960;6806;34.0300;1100605;244.004;-1;123;-30;1;0
5582.060;6806;34.0300;1103180;244.575;-1;124;-31;1;0
5582.160;6807;34.0350;1103570;244.661;0;124;-30;1;0
5582.260;6808;34.0400;1104638;244.898;-1;125;-31;1;0
5582.360;6808;34.0400;1103770;244.706;0;125;-31;1;0
5582.460;6809;34.0450;1103033;244.542;-1;124;-31;1;0
5582.560;6810;34.0500;1103229;244.586;-1;124;-30;1;0
5582.660;6810;34.0500;1102091;244.334;0;124;-31;1;0
5582.760;6811;34.0550;1103260;244.593;-1;125;-31;1;0
5582.860;6812;34.0600;1102833;244.498;-1;125;-31;1;0
5582.960;6812;34.0600;1103404;244.625;-1;124;-31;1;0
5583.060;6813;34.0650;1103804;244.713;-2;124;-32;1;0
5583.160;6814;34.0700;1102558;244.437;0;124;-31;1;0
5583.260;6814;34.0700;1103886;244.732;-1;125;-31;1;0
5583.360;6815;34.0750;1104553;244.879;-1;124;-31;1;0
5583.460;6816;34.0800;1105138;245.009;0;124;-30;1;0
5583.560;6816;34.0800;1104467;244.860;-1;124;-31;1;0
5583.660;6817;34.0850;1105145;245.011;0;124;-31;1;0
5583.760;6818;34.0900;1105882;245.174;-1;124;-31;1;0
5583.860;6818;34.0900;1106513;245.314;-1;124;-31;1;0
5583.960;6819;34.0950;1105479;245.085;0;124;-31;1;0
5584.060;6820;34.1000;1104491;244.866;-1;124;-30;1;0
5584.160;6820;34.1000;1103836;244.720;0;124;-31;1;0
5584.260;6821;34.1050;1103608;244.670;0;124;-30;1;0
5584.360;6822;34.1100;1104029;244.763;-1;124;-30;1;0
5584.460;6822;34.1100;1104487;244.865;-1;124;-30;1;0
5584.560;6823;34.1150;1105607;245.113;0;123;-31;1;0
5584.660;6824;34.1200;1105442;245.076;-1;123;-31;1;0
5584.760;6824;34.1200;1104883;244.953;-1;125;-31;1;0
5584.860;6825;34.1250;1106576;245.328;-1;124;-30;1;0
5584.960;6826;34.1300;1106129;245.229;0;124;-30;1;0
5585.060;6826;34.1300;1104752;244.924;0;125;-31;1;0
5585.160;6827;34.1350;1105673;245.128;0;125;-31;1;0
5585.260;6828;34.1400;1106881;245.396;-1;125;-31;1;0
5585.360;6828;34.1400;1106610;245.335;-1;124;-31;1;0
5585.460;6829;34.1450;1105794;245.155;-1;124;-30;1;0
5585.560;6830;34.1500;1105050;244.990;-1;124;-31;1;0
5585.660;6830;34.1500;1105358;245.058;-1;124;-31;1;0
5585.760;6831;34.1550;1106060;245.214;-1;124;-32;1;0
5585.860;6832;34.1600;1108177;245.683;0;123;-32;1;0
5585.960;6832;34.1600;1107188;245.464;0;124;-31;1;0
5586.060;6833;34.1650;1105729;245.140;-1;125;-31;1;0
5586.160;6834;34.1700;1103780;244.708;-1;123;-31;1;0
5586.260;6834;34.1700;1104202;244.802;-1;126;-31;1;0
5586.360;6835;34.1750;1106109;245.224;0;124;-31;1;0
5586.460;6836;34.1800;1106866;245.392;-1;125;-31;1;0
5586.560;6836;34.1800;1106235;245.252;0;124;-31;1;0
5586.660;6837;34.1850;1106743;245.365;-1;124;-31;1;0
5586.760;6838;34.1900;1106231;245.251;0;125;-30;1;0
5586.860;6838;34.1900;1106769;245.371;-1;125;-32;1;0
5586.960;6839;34.1950;1106243;245.254;-1;124;-30;1;0
5587.060;6840;34.2000;1105740;245.143;-1;125;-31;1;0
5587.160;6840;34.2000;1106859;245.391;-1;124;-31;1;0
5587.260;6841;34.2050;1105947;245.188;-1;124;-31;1;0
5587.360;6842;34.2100;1105463;245.081;-1;124;-31;1;0
5587.460;6842;34.2100;1105598;245.111;-1;124;-31;1;0
5587.560;6843;34.2150;1104929;244.963;-1;124;-30;1;0
5587.660;6844;34.2200;1104436;244.853;-1;124;-30;1;0
5587.760;6844;34.2200;1105428;245.073;-1;124;-30;1;0
5587.860;6845;34.2250;1106187;245.242;-1;124;-30;1;0
5587.960;6846;34.2300;1107068;245.437;-2;124;-30;1;0
5588.060;6846;34.2300;1105333;245.052;-1;125;-31;1;0
5588.160;6847;34.2350;1105359;245.058;-1;124;-31;1;0
5588.260;6848;34.2400;1107347;245.499;0;123;-30;1;0
5588.360;6848;34.2400;1106275;245.261;0;123;-30;1;0
5588.460;6849;34.2450;1105778;245.151;-1;124;-32;1;0
5588.560;6850;34.2500;1104557;244.880;0;125;-30;1;0
5588.660;6850;34.2500;1105066;244.993;-1;124;-31;1;0
5588.760;6851;34.2550;1105857;245.168;-1;124;-32;1;0
5588.860;6852;34.2600;1107052;245.433;0;124;-31;1;0
5588.960;6852;34.2600;1106145;245.232;-1;124;-30;1;0
5589.060;6853;34.2650;1104717;244.916;-1;125;-31;1;0
5589.160;6854;34.2700;1105413;245.070;-1;124;-30;1;0
5589.260;6854;34.2700;1106378;245.284;0;124;-31;1;0
5589.360;6855;34.2750;1107302;245.489;-1;124;-31;1;0
5589.460;6856;34.2800;1106780;245.373;-1;124;-31;1;0
5589.560;6856;34.2800;1104991;244.977;-1;124;-31;1;0
5589.660;6857;34.2850;1104691;244.910;-1;124;-30;1;0
5589.760;6858;34.2900;1105371;245.061;-1;124;-31;1;0
5589.860;6858;34.2900;1104716;244.916;-1;124;-31;1;0
5589.960;6859;34.2950;1104245;244.811;-1;125;-31;1;0
5590.060;6860;34.3000;1105995;245.199;-1;125;-30;1;0
5590.160;6860;34.3000;1105420;245.072;0;125;-31;1;0
5590.260;6861;34.3050;1104416;244.849;-1;124;-30;1;0
5590.360;6862;34.3100;1104262;244.815;-1;125;-31;1;0
5590.460;6862;34.3100;1104203;244.802;0;124;-32;1;0
5590.560;6863;34.3150;1104312;244.826;0;124;-31;1;0
5590.660;6864;34.3200;1105043;244.988;-1;124;-30;1;0
5590.760;6864;34.3200;1107015;245.425;-1;124;-31;1;0
5590.860;6865;34.3250;1105890;245.176;0;123;-31;1;0
5590.960;6866;34.3300;1106113;245.225;-1;125;-30;1;0
5591.060;6866;34.3300;1106965;245.414;0;124;-31;1;0
5591.160;6867;34.3350;1103944;244.744;0;124;-31;1;0
5591.260;6868;34.3400;1103914;244.738;-1;123;-31;1;0
5591.360;6868;34.3400;1103122;244.562;-1;123;-32;1;0
5591.460;6869;34.3450;1101919;244.295;0;124;-30;1;0
5591.560;6870;34.3500;1103153;244.569;-1;124;-30;1;0
5591.660;6870;34.3500;1104315;244.827;-1;125;-30;1;0
5591.760;6871;34.3550;1103091;244.555;-1;124;-31;1;0
5591.860;6872;34.3600;1104133;244.786;0;124;-31;1;0
5591.960;6872;34.3600;1103927;244.741;-1;124;-31;1;0
5592.060;6873;34.3650;1103692;244.689;-1;124;-31;1;0
5592.160;6874;34.3700;1104328;244.830;0;124;-31;1;0
5592.260;6874;34.3700;1104117;244.783;0;124;-31;1;0
5592.360;6875;34.3750;1103641;244.677;-1;124;-30;1;0
5592.460;6876;34.3800;1102932;244.520;-1;125;-31;1;0
5592.560;6876;34.3800;1101317;244.162;0;123;-31;1;0
5592.660;6877;34.3850;1101450;244.191;-1;124;-30;1;0
5592.760;6878;34.3900;1101821;244.274;0;123;-31;1;0
5592.860;6878;34.3900;1102036;244.321;-1;124;-32;1;0
5592.960;6879;34.3950;1103094;244.556;-1;123;-31;1;0
5593.060;6880;34.4000;1104080;244.775;-1;123;-31;1;0
5593.160;6880;34.4000;1102692;244.467;-1;124;-30;1;0
5593.260;6881;34.4050;1099459;243.750;-1;124;-31;1;0
5593.360;6882;34.4100;1100174;243.909;-2;124;-31;1;0
5593.460;6882;34.4100;1102601;244.447;0;124;-30;1;0
5593.560;6883;34.4150;1102838;244.499;-1;124;-31;1;0
5593.660;6884;34.4200;1101469;244.196;-1;124;-31;1;0
5593.760;6884;34.4200;1102655;244.459;0;124;-31;1;0
5593.860;6885;34.4250;1102214;244.361;-2;124;-31;1;0
5593.960;6886;34.4300;1101174;244.130;0;124;-30;1;0
5594.060;6886;34.4300;1102551;244.436;-1;124;-31;1;0
5594.160;6887;34.4350;1102505;244.425;-1;125;-30;1;0
5594.260;6888;34.4400;1101833;244.276;0;124;-30;1;0
5594.360;6888;34.4400;1101045;244.102;-1;124;-31;1;0
5594.460;6889;34.4450;1099986;243.867;-1;125;-31;1;0
5594.560;6890;34.4500;1098287;243.490;-1;124;-31;1;0
5594.660;6890;34.4500;1097795;243.381;0;124;-31;1;0
5594.760;6891;34.4550;1099360;243.728;-1;125;-30;1;0
5594.860;6892;34.4600;1100678;244.020;-1;124;-31;1;0
5594.960;6892;34.4600;1099773;243.820;-1;124;-31;1;0
5595.060;6893;34.4650;1098835;243.612;-1;125;-31;1;0
5595.160;6894;34.4700;1097708;243.362;-1;124;-31;1;0
5595.260;6894;34.4700;1098171;243.465;-1;124;-30;1;0
5595.360;6895;34.4750;1098392;243.514;-1;124;-30;1;0
5595.460;6896;34.4800;1098907;243.628;0;124;-32;1;0
5595.560;6896;34.4800;1097955;243.417;-1;124;-31;1;0
5595.660;6897;34.4850;1096857;243.173;-1;125;-31;1;0
5595.760;6898;34.4900;1096496;243.093;-1;124;-31;1;0
5595.860;6898;34.4900;1096571;243.110;-1;124;-30;1;0
5595.960;6899;34.4950;1097628;243.344;-1;124;-31;1;0
5596.060;6900;34.5000;1096048;242.994;0;123;-31;1;0
5596.160;6900;34.5000;1094782;242.713;-1;124;-30;1;0
5596.260;6901;34.5050;1093769;242.489;0;124;-31;1;0
5596.360;6902;34.5100;1094443;242.638;-1;125;-30;1;0
5596.460;6902;34.5100;1095012;242.764;0;124;-31;1;0
5596.560;6903;34.5150;1095679;242.912;-1;124;-31;1;0
5596.660;6904;34.5200;1097526;243.322;0;124;-31;1;0
5596.760;6904;34.5200;1095479;242.868;-1;124;-31;1;0
5596.860;6905;34.5250;1094886;242.736;-1;124;-30;1;0
5596.960;6906;34.5300;1094396;242.628;-1;124;-31;1;0
5597.060;6906;34.5300;1093758;242.486;-1;124;-30;1;0
5597.160;6907;34.5350;1093693;242.472;0;124;-31;1;0
5597.260;6908;34.5400;1094154;242.574;-1;124;-31;1;0
5597.360;6908;34.5400;1094467;242.643;0;123;-31;1;0
5597.460;6909;34.5450;1093530;242.436;-1;125;-30;1;0
5597.560;6910;34.5500;1092849;242.285;-1;124;-31;1;0
5597.660;6910;34.5500;1092072;242.112;0;124;-31;1;0
5597.760;6911;34.5550;1092106;242.120;-1;124;-31;1;0
5597.860;6912;34.5600;1093147;242.351;-1;124;-30;1;0
5597.960;6912;34.5600;1092905;242.297;-1;124;-30;1;0
5598.060;6913;34.5650;1092677;242.246;0;125;-32;1;0
5598.160;6914;34.5700;1093222;242.367;0;124;-31;1;0
5598.260;6914;34.5700;1093527;242.435;-1;124;-31;1;0
5598.360;6915;34.5750;1093921;242.522;-1;124;-32;1;0
5598.460;6916;34.5800;1094235;242.592;-1;124;-32;1;0
5598.560;6916;34.5800;1092245;242.151;-1;124;-31;1;0
5598.660;6917;34.5850;1091614;242.011;-2;125;-31;1;0
5598.760;6918;34.5900;1092173;242.135;-1;124;-30;1;0
5598.860;6918;34.5900;1094348;242.617;-1;124;-31;1;0
5598.960;6919;34.5950;1094598;242.672;-1;124;-31;1;0
5599.060;6920;34.6000;1095409;242.852;-1;124;-31;1;0
5599.160;6920;34.6000;1095082;242.780;0;125;-32;1;0
5599.260;6921;34.6050;1093925;242.523;-1;125;-30;1;0
5599.360;6922;34.6100;1092215;242.144;-1;125;-31;1;0
5599.460;6922;34.6100;1093399;242.407;-1;124;-31;1;0
5599.560;6923;34.6150;1094751;242.706;0;124;-31;1;0
5599.660;6924;34.6200;1095446;242.860;0;124;-32;1;0
5599.760;6924;34.6200;1095209;242.808;0;124;-31;1;0
5599.860;6925;34.6250;1095347;242.838;0;124;-31;1;0
5599.960;6926;34.6300;1094150;242.573;-1;123;-31;1;0
5600.060;6926;34.6300;1093023;242.323;-1;124;-31;1;0
5600.160;6927;34.6350;1095332;242.835;-1;124;-31;1;0
5600.260;6928;34.6400;1097525;243.321;0;122;-30;1;0
5600.360;6928;34.6400;1097495;243.315;-1;125;-31;1;0
5600.460;6929;34.6450;1095436;242.858;-1;124;-30;1;0
5600.560;6930;34.6500;1093539;242.438;-1;124;-31;1;0
5600.660;6930;34.6500;1095019;242.766;-1;123;-30;1;0
5600.760;6931;34.6550;1094367;242.621;-1;124;-30;1;0
5600.860;6932;34.6600;1094357;242.619;-1;125;-31;1;0
5600.960;6932;34.6600;1095584;242.891;-1;123;-31;1;0
5601.060;6933;34.6650;1094891;242.737;-2;125;-31;1;0
5601.160;6934;34.6700;1092025;242.102;-1;124;-31;1;0
5601.260;6934;34.6700;1093108;242.342;-1;124;-30;1;0
5601.360;6935;34.6750;1095290;242.826;-1;123;-31;1;0
5601.460;6936;34.6800;1096856;243.173;-1;125;-31;1;0
5601.560;6936;34.6800;1097279;243.267;-1;124;-31;1;0
5601.660;6937;34.6850;1098048;243.437;-1;124;-31;1;0
5601.760;6938;34.6900;1098260;243.484;-1;125;-31;1;0
5601.860;6938;34.6900;1096182;243.024;-1;124;-31;1;0
5601.960;6939;34.6950;1095263;242.820;-1;124;-32;1;0
5602.060;6940;34.7000;1096357;243.062;-1;123;-30;1;0
5602.160;6940;34.7000;1096792;243.159;-1;124;-31;1;0
5602.260;6941;34.7050;1097280;243.267;-1;123;-30;1;0
5602.360;6942;34.7100;1096274;243.044;-1;124;-31;1;0
5602.460;6942;34.7100;1095354;242.840;0;123;-31;1;0
5602.560;6943;34.7150;1096524;243.099;-1;124;-31;1;0
5602.660;6944;34.7200;1098230;243.478;-1;123;-31;1;0
5602.760;6944;34.7200;1097021;243.210;0;124;-31;1;0
5602.860;6945;34.7250;1096980;243.200;-1;124;-30;1;0
5602.960;6946;34.7300;1097263;243.263;-1;125;-32;1;0
5603.060;6946;34.7300;1096066;242.998;-2;125;-30;1;0
5603.160;6947;34.7350;1099426;243.743;-1;124;-31;1;0
5603.260;6948;34.7400;1099133;243.678;-1;124;-30;1;0
5603.360;6948;34.7400;1098718;243.586;-1;124;-31;1;0
5603.460;6949;34.7450;1097374;243.288;0;124;-32;1;0
5603.560;6950;34.7500;1096483;243.090;-1;123;-31;1;0
5603.660;6950;34.7500;1097293;243.270;-1;124;-30;1;0
5603.760;6951;34.7550;1097572;243.332;0;124;-32;1;0
5603.860;6952;34.7600;1098070;243.442;-1;123;-31;1;0
5603.960;6952;34.7600;1097980;243.422;-1;125;-31;1;0
5604.060;6953;34.7650;1098057;243.439;-1;125;-31;1;0
5604.160;6954;34.7700;1097435;243.301;0;124;-31;1;0
5604.260;6954;34.7700;1095766;242.931;-1;124;-30;1;0
5604.360;6955;34.7750;1097140;243.236;-1;125;-30;1;0
5604.460;6956;34.7800;1097839;243.391;-1;124;-31;1;0
5604.560;6956;34.7800;1097724;243.365;-1;125;-31;1;0
5604.660;6957;34.7850;1096989;243.202;0;124;-31;1;0
5604.760;6958;34.7900;1095589;242.892;-1;123;-31;1;0
5604.860;6958;34.7900;1096386;243.069;-1;124;-31;1;0
5604.960;6959;34.7950;1097632;243.345;-1;124;-31;1;0
5605.060;6960;34.8000;1099031;243.655;-1;125;-31;1;0
5605.160;6960;34.8000;1098963;243.640;-1;124;-31;1;0
5605.260;6961;34.8050;1097397;243.293;-1;124;-32;1;0
5605.360;6962;34.8100;1096006;242.985;-1;123;-31;1;0
5605.460;6962;34.8100;1097456;243.306;-1;124;-31;1;0
5605.560;6963;34.8150;1100362;243.950;-1;124;-31;1;0
5605.660;6964;34.8200;1099539;243.768;-1;124;-31;1;0
5605.760;6964;34.8200;1097834;243.390;-1;125;-32;1;0
5605.860;6965;34.8250;1098272;243.487;-1;124;-30;1;0
5605.960;6966;34.8300;1098140;243.458;0;124;-31;1;0
5606.060;6966;34.8300;1097363;243.285;0;124;-32;1;0
5606.160;6967;34.8350;1097227;243.255;-1;124;-31;1;0
5606.260;6968;34.8400;1099201;243.693;-1;124;-31;1;0
5606.360;6968;34.8400;1097719;243.364;-1;125;-31;1;0
5606.460;6969;34.8450;1096404;243.073;0;124;-31;1;0
5606.560;6970;34.8500;1097018;243.209;-1;124;-30;1;0
5606.660;6970;34.8500;1097174;243.243;0;124;-31;1;0
5606.760;6971;34.8550;1098256;243.483;-1;124;-30;1;0
5606.860;6972;34.8600;1099872;243.842;-1;124;-31;1;0
5606.960;6972;34.8600;1098999;243.648;-1;124;-31;1;0
5607.060;6973;34.8650;1097097;243.226;-1;124;-31;1;0
5607.160;6974;34.8700;1097229;243.256;-2;124;-31;1;0
5607.260;6974;34.8700;1096497;243.093;-1;124;-30;1;0
5607.360;6975;34.8750;1097105;243.228;-1;124;-31;1;0
5607.460;6976;34.8800;1098516;243.541;0;124;-30;1;0
5607.560;6976;34.8800;1097683;243.356;-1;124;-30;1;0
5607.660;6977;34.8850;1096929;243.189;-1;124;-31;1;0
5607.760;6978;34.8900;1098351;243.504;-1;125;-31;1;0
5607.860;6978;34.8900;1097899;243.404;-1;124;-30;1;0
5607.960;6979;34.8950;1097576;243.333;-1;124;-31;1;0
5608.060;6980;34.9000;1096578;243.111;0;124;-31;1;0
5608.160;6980;34.9000;1095483;242.869;-1;125;-31;1;0
5608.260;6981;34.9050;1095879;242.956;-1;124;-31;1;0
5608.360;6982;34.9100;1096829;243.167;0;124;-32;1;0
5608.460;6982;34.9100;1096563;243.108;0;124;-32;1;0
5608.560;6983;34.9150;1098509;243.539;0;124;-31;1;0
5608.660;6984;34.9200;1099185;243.689;0;124;-31;1;0
5608.760;6984;34.9200;1097779;243.378;0;123;-30;1;0
5608.860;6985;34.9250;1096086;243.002;-1;124;-31;1;0
5608.960;6986;34.9300;1096325;243.055;-1;125;-30;1;0
5609.060;6986;34.9300;1096731;243.145;0;125;-31;1;0
5609.160;6987;34.9350;1095908;242.963;0;124;-31;1;0
5609.260;6988;34.9400;1097150;243.238;0;124;-31;1;0
5609.360;6988;34.9400;1097635;243.346;0;123;-31;1;0
5609.460;6989;34.9450;1096773;243.155;-1;124;-30;1;0
5609.560;6990;34.9500;1096205;243.029;-1;123;-31;1;0
5609.660;6990;34.9500;1096483;243.090;-1;123;-31;1;0
5609.760;6991;34.9550;1097319;243.276;0;124;-30;1;0
5609.860;6992;34.9600;1097936;243.412;-1;124;-31;1;0
5609.960;6992;34.9600;1097010;243.207;-1;125;-31;1;0
5610.060;6993;34.9650;1096374;243.066;0;124;-31;1;0
5610.160;6994;34.9700;1094737;242.703;-1;124;-31;1;0
5610.260;6994;34.9700;1096705;243.139;-1;123;-31;1;0
5610.360;6995;34.9750;1097357;243.284;-1;125;-31;1;0
5610.460;6996;34.9800;1098176;243.466;-1;125;-31;1;0
5610.560;6996;34.9800;1097105;243.228;0;124;-31;1;0
5610.660;6997;34.9850;1095876;242.956;0;124;-31;1;0
5610.760;6998;34.9900;1095705;242.918;-1;124;-31;1;0
5610.860;6998;34.9900;1096781;243.156;-1;124;-30;1;0
5610.960;6999;34.9950;1096598;243.116;-1;124;-30;1;0
5611.060;7000;35.0000;1097794;243.381;-1;124;-31;1;0
5611.160;7000;35.0000;1097234;243.257;-1;124;-32;1;0
5611.260;7001;35.0050;1095968;242.976;-1;125;-31;1;0
5611.360;7002;35.0100;1096346;243.060;-1;124;-31;1;0
5611.460;7002;35.0100;1096833;243.168;-1;125;-31;1;0
5611.560;7003;35.0150;1095755;242.929;-1;125;-32;1;0
5611.660;7004;35.0200;1096078;243.000;-1;125;-31;1;0
5611.760;7004;35.0200;1095065;242.776;0;124;-30;1;0
5611.860;7005;35.0250;1094511;242.653;-1;124;-30;1;0
5611.960;7006;35.0300;1093941;242.527;-1;124;-31;1;0
5612.060;7006;35.0300;1094424;242.634;-1;124;-31;1;0
5612.160;7007;35.0350;1096220;243.032;0;124;-31;1;0
5612.260;7008;35.0400;1097212;243.252;-1;125;-31;1;0
5612.360;7008;35.0400;1095666;242.909;-1;125;-31;1;0
5612.460;7009;35.0450;1096212;243.030;-1;124;-31;1;0
5612.560;7010;35.0500;1094986;242.758;-1;125;-31;1;0
5612.660;7010;35.0500;1094902;242.740;0;124;-31;1;0
5612.760;7011;35.0550;1095559;242.885;-1;124;-30;1;0
5612.860;7012;35.0600;1096228;243.034;0;124;-31;1;0
5612.960;7012;35.0600;1094249;242.595;-1;124;-31;1;0
5613.060;7013;35.0650;1094031;242.547;-1;125;-31;1;0
5613.160;7014;35.0700;1094753;242.707;-1;124;-31;1;0
5613.260;7014;35.0700;1094628;242.679;-1;124;-31;1;0
5613.360;7015;35.0750;1095891;242.959;0;124;-31;1;0
5613.460;7016;35.0800;1096372;243.066;-1;124;-30;1;0
5613.560;7016;35.0800;1096228;243.034;-1;124;-32;1;0
5613.660;7017;35.0850;1095417;242.854;0;123;-32;1;0
5613.760;7018;35.0900;1095169;242.799;-1;124;-30;1;0
5613.860;7018;35.0900;1095842;242.948;-1;124;-31;1;0
5613.960;7019;35.0950;1095461;242.864;-1;124;-31;1;0
5614.060;7020;35.1000;1093896;242.517;0;125;-30;1;0
5614.160;7020;35.1000;1093037;242.326;-1;124;-30;1;0
5614.260;7021;35.1050;1093880;242.513;0;124;-31;1;0
5614.360;7022;35.1100;1092949;242.307;0;124;-31;1;0
5614.460;7022;35.1100;1093759;242.486;-1;124;-31;1;0
5614.560;7023;35.1150;1093674;242.468;-1;124;-30;1;0
5614.660;7024;35.1200;1092412;242.188;0;124;-30;1;0
5614.760;7024;35.1200;1091064;241.889;0;124;-31;1;0
5614.860;7025;35.1250;1090536;241.772;-1;124;-31;1;0
5614.960;7026;35.1300;1090774;241.825;0;124;-31;1;0
5615.060;7026;35.1300;1091125;241.902;-1;124;-31;1;0
5615.160;7027;35.1350;1092261;242.154;-1;124;-31;1;0
5615.260;7028;35.1400;1092472;242.201;0;124;-30;1;0
5615.360;7028;35.1400;1091887;242.071;-1;124;-31;1;0
5615.460;7029;35.1450;1091525;241.991;-1;125;-30;1;0
5615.560;7030;35.1500;1091066;241.889;-1;124;-31;1;0
5615.660;7030;35.1500;1090302;241.720;-1;124;-31;1;0
5615.760;7031;35.1550;1092227;242.147;-1;124;-31;1;0
5615.860;7032;35.1600;1093040;242.327;0;123;-31;1;0
5615.960;7032;35.1600;1092482;242.203;0;124;-31;1;0
5616.060;7033;35.1650;1091761;242.043;-1;123;-30;1;0
5616.160;7034;35.1700;1091286;241.938;0;124;-32;1;0
5616.260;7034;35.1700;1091433;241.971;-1;124;-30;1;0
5616.360;7035;35.1750;1091237;241.927;-1;125;-31;1;0
5616.460;7036;35.1800;1091502;241.986;0;124;-31;1;0
5616.560;7036;35.1800;1090090;241.673;-1;125;-31;1;0
5616.660;7037;35.1850;1093010;242.320;0;124;-31;1;0
5616.760;7038;35.1900;1093465;242.421;-1;124;-31;1;0
5616.860;7038;35.1900;1092157;242.131;-1;124;-31;1;0
5616.960;7039;35.1950;1092420;242.190;-1;124;-30;1;0
5617.060;7040;35.2000;1093682;242.469;-1;124;-31;1;0
5617.160;7040;35.2000;1093360;242.398;-1;124;-31;1;0
5617.260;7041;35.2050;1093269;242.378;-1;124;-31;1;0
5617.360;7042;35.2100;1093683;242.470;-2;124;-30;1;0
5617.460;7042;35.2100;1093926;242.523;-1;124;-31;1;0
5617.560;7043;35.2150;1093829;242.502;-1;125;-30;1;0
5617.660;7044;35.2200;1093177;242.357;-1;124;-32;1;0
5617.760;7044;35.2200;1094007;242.541;-1;124;-31;1;0
5617.860;7045;35.2250;1093319;242.389;-1;124;-30;1;0
5617.960;7046;35.2300;1093607;242.453;-1;123;-31;1;0
5618.060;7046;35.2300;1095631;242.901;-1;124;-30;1;0
5618.160;7047;35.2350;1096591;243.114;0;124;-31;1;0
5618.260;7048;35.2400;1095573;242.889;-1;125;-31;1;0
5618.360;7048;35.2400;1094627;242.679;-1;124;-32;1;0
5618.460;7049;35.2450;1095661;242.908;-1;124;-31;1;0
5618.560;7050;35.2500;1094635;242.681;-1;124;-31;1;0
5618.660;7050;35.2500;1093667;242.466;-1;124;-31;1;0
5618.760;7051;35.2550;1098207;243.472;-1;124;-31;1;0
5618.860;7052;35.2600;1096216;243.031;-1;124;-32;1;0
5618.960;7052;35.2600;1095825;242.944;-1;124;-30;1;0
5619.060;7053;35.2650;1093642;242.460;0;124;-31;1;0
5619.160;7054;35.2700;1093257;242.375;-1;124;-30;1;0
5619.260;7054;35.2700;1094778;242.712;-1;123;-32;1;0
5619.360;7055;35.2750;1094349;242.617;-1;125;-32;1;0
5619.460;7056;35.2800;1095300;242.828;-1;124;-30;1;0
5619.560;7056;35.2800;1097034;243.212;0;124;-30;1;0
5619.660;7057;35.2850;1097320;243.276;-1;124;-31;1;0
5619.760;7058;35.2900;1096877;243.178;-1;124;-30;1;0
5619.860;7058;35.2900;1096695;243.137;0;124;-30;1;0
5619.960;7059;35.2950;1095502;242.873;-1;124;-31;1;0
5620.060;7060;35.3000;1096911;243.185;-1;124;-31;1;0
5620.160;7060;35.3000;1097628;243.344;-1;124;-30;1;0
5620.260;7061;35.3050;1096217;243.031;-1;124;-32;1;0
5620.360;7062;35.3100;1097053;243.217;0;124;-31;1;0
5620.460;7062;35.3100;1097140;243.236;-1;124;-31;1;0
5620.560;7063;35.3150;1097298;243.271;-2;124;-29;1;0
5620.660;7064;35.3200;1098718;243.586;-1;124;-31;1;0
5620.760;7064;35.3200;1098386;243.512;-1;124;-31;1;0
5620.860;7065;35.3250;1097475;243.310;-1;124;-31;1;0
5620.960;7066;35.3300;1096598;243.116;0;124;-31;1;0
5621.060;7066;35.3300;1095995;242.982;-1;125;-31;1;0
5621.160;7067;35.3350;1096061;242.997;0;124;-31;1;0
5621.260;7068;35.3400;1096031;242.990;-1;125;-31;1;0
5621.360;7068;35.3400;1095357;242.841;-1;124;-32;1;0
5621.460;7069;35.3450;1096103;243.006;0;124;-32;1;0
5621.560;7070;35.3500;1095782;242.935;-1;124;-30;1;0
5621.660;7070;35.3500;1095092;242.782;0;124;-31;1;0
5621.760;7071;35.3550;1096889;243.180;-1;124;-30;1;0
5621.860;7072;35.3600;1097946;243.415;-1;124;-31;1;0
5621.960;7072;35.3600;1097651;243.349;-1;124;-31;1;0
5622.060;7073;35.3650;1096489;243.092;0;124;-30;1;0
5622.160;7074;35.3700;1095936;242.969;0;124;-31;1;0
5622.260;7074;35.3700;1096376;243.067;-1;124;-29;1;0
5622.360;7075;35.3750;1095972;242.977;-1;124;-30;1;0
5622.460;7076;35.3800;1096505;243.095;-1;124;-31;1;0
5622.560;7076;35.3800;1096152;243.017;-1;124;-31;1;0
5622.660;7077;35.3850;1095364;242.842;-1;124;-31;1;0
5622.760;7078;35.3900;1094303;242.607;-1;124;-30;1;0
5622.860;7078;35.3900;1093681;242.469;0;124;-31;1;0
5622.960;7079;35.3950;1093590;242.449;0;124;-31;1;0
5623.060;7080;35.4000;1094968;242.754;-1;124;-30;1;0
5623.160;7080;35.4000;1094347;242.617;0;125;-31;1;0
5623.260;7081;35.4050;1093226;242.368;0;124;-31;1;0
5623.360;7082;35.4100;1093886;242.515;-1;124;-31;1;0
5623.460;7082;35.4100;1095827;242.945;-1;124;-31;1;0
5623.560;7083;35.4150;1095484;242.869;-1;124;-32;1;0
5623.660;7084;35.4200;1094076;242.557;-1;124;-31;1;0
5623.760;7084;35.4200;1093998;242.539;-1;124;-31;1;0
5623.860;7085;35.4250;1092722;242.256;-1;124;-30;1;0
5623.960;7086;35.4300;1091955;242.086;-2;124;-30;1;0
5624.060;7086;35.4300;1091723;242.035;0;124;-31;1;0
5624.160;7087;35.4350;1091077;241.892;0;124;-30;1;0
5624.260;7088;35.4400;1095037;242.770;-1;125;-31;1;0
5624.360;7088;35.4400;1093205;242.364;-1;124;-32;1;0
5624.460;7089;35.4450;1091294;241.940;-1;124;-31;1;0
5624.560;7090;35.4500;1090644;241.796;-1;124;-31;1;0
5624.660;7090;35.4500;1091955;242.086;-1;124;-31;1;0
5624.760;7091;35.4550;1092001;242.097;-1;123;-32;1;0
5624.860;7092;35.4600;1091923;242.079;-1;124;-31;1;0
5624.960;7092;35.4600;1091533;241.993;-1;124;-31;1;0
5625.060;7093;35.4650;1090872;241.846;-1;124;-31;1;0
5625.160;7094;35.4700;1090018;241.657;-1;124;-31;1;0
5625.260;7094;35.4700;1090724;241.814;-1;124;-31;1;0
5625.360;7095;35.4750;1090786;241.827;-1;124;-30;1;0
5625.460;7096;35.4800;1091651;242.019;-1;124;-32;1;0
5625.560;7096;35.4800;1090912;241.855;0;124;-31;1;0
5625.660;7097;35.4850;1090564;241.778;-1;125;-30;1;0
5625.760;7098;35.4900;1090535;241.772;-1;124;-31;1;0
5625.860;7098;35.4900;1090366;241.734;-1;125;-31;1;0
5625.960;7099;35.4950;1088807;241.389;0;124;-31;1;0
5626.060;7100;35.5000;1089338;241.506;-1;125;-31;1;0
5626.160;7100;35.5000;1088986;241.428;-1;124;-30;1;0
5626.260;7101;35.5050;1088760;241.378;-1;124;-32;1;0
5626.360;7102;35.5100;1089170;241.469;0;124;-31;1;0
5626.460;7102;35.5100;1088960;241.422;-1;124;-31;1;0
5626.560;7103;35.5150;1088030;241.216;0;124;-31;1;0
5626.660;7104;35.5200;1090251;241.709;-1;124;-31;1;0
5626.760;7104;35.5200;1090414;241.745;-1;124;-31;1;0
5626.860;7105;35.5250;1088907;241.411;-1;124;-32;1;0
5626.960;7106;35.5300;1088144;241.242;-1;124;-30;1;0
5627.060;7106;35.5300;1089039;241.440;-1;124;-31;1;0
5627.160;7107;35.5350;1090368;241.735;-1;124;-31;1;0
5627.260;7108;35.5400;1090630;241.793;-1;124;-31;1;0
5627.360;7108;35.5400;1087311;241.057;-1;123;-31;1;0
5627.460;7109;35.5450;1087091;241.008;-1;124;-31;1;0
5627.560;7110;35.5500;1088233;241.261;-1;125;-30;1;0
5627.660;7110;35.5500;1086955;240.978;-1;125;-31;1;0
5627.760;7111;35.5550;1088593;241.341;-1;124;-31;1;0
5627.860;7112;35.5600;1088134;241.239;0;123;-31;1;0
5627.960;7112;35.5600;1086106;240.790;0;124;-31;1;0
5628.060;7113;35.5650;1086124;240.794;0;124;-31;1;0
5628.160;7114;35.5700;1086533;240.884;-1;124;-31;1;0
5628.260;7114;35.5700;1087254;241.044;-1;124;-30;1;0
5628.360;7115;35.5750;1087713;241.146;-1;125;-32;1;0
5628.460;7116;35.5800;1087851;241.177;-1;124;-31;1;0
5628.560;7116;35.5800;1087923;241.193;-1;124;-31;1;0
5628.660;7117;35.5850;1087517;241.103;-1;124;-31;1;0
5628.760;7118;35.5900;1086760;240.935;-1;124;-30;1;0
5628.860;7118;35.5900;1086777;240.938;-1;124;-31;1;0
5628.960;7119;35.5950;1087645;241.131;-1;125;-30;1;0
5629.060;7120;35.6000;1086809;240.946;-1;125;-31;1;0
5629.160;7120;35.6000;1087281;241.050;0;124;-31;1;0
5629.260;7121;35.6050;1086552;240.889;-1;124;-31;1;0
5629.360;7122;35.6100;1085668;240.693;0;124;-30;1;0
5629.460;7122;35.6100;1086343;240.842;-1;124;-31;1;0
5629.560;7123;35.6150;1087042;240.997;-1;124;-30;1;0
5629.660;7124;35.6200;1087531;241.106;-1;124;-31;1;0
5629.760;7124;35.6200;1087155;241.022;0;123;-31;1;0
5629.860;7125;35.6250;1087785;241.162;-1;124;-32;1;0
5629.960;7126;35.6300;1088059;241.223;0;124;-31;1;0
5630.060;7126;35.6300;1087369;241.070;-1;125;-31;1;0
5630.160;7127;35.6350;1086647;240.910;-1;124;-30;1;0
5630.260;7128;35.6400;1088784;241.383;-1;124;-31;1;0
5630.360;7128;35.6400;1089725;241.592;-1;124;-31;1;0
5630.460;7129;35.6450;1088644;241.352;0;124;-31;1;0
5630.560;7130;35.6500;1087165;241.024;-1;124;-31;1;0
5630.660;7130;35.6500;1086074;240.783;-1;124;-32;1;0
