Repository: tm-mech/diy-tensile-tester

# Desktop Tensile Testing Machine

A custom-built desktop tensile testing machine for characterizing 3D-printed polymer specimens according to ISO 527. Designed and built from scratch — mechanical assembly, electronics, firmware (Arduino/C++), and data acquisition & analysis software (Python).

> Personal engineering project bridging mechanical testing, embedded systems, and data analysis.
---

## Key Results

Three FDM-printed materials tested (ISO 527-2 Type 1BA dogbone, 5 mm/min, n = 3 each):

| Material | UTS [MPa] | E-Modulus [GPa] | Elongation |
|---|---|---|---|
| **PETG** (eSUN) | 34.8 ± 0.1 | 1.63 ± 0.10 | 77.1 ± 8.7% |
| **PLA** (eSUN) | 47.4 ± 1.1 | 2.68 ± 0.46 | 12–103%\* |

File: data/PETG/PETG_535_002.CSV (part 14 of 14)
time_s;steps;displacement_mm;force_raw;force_N;accel_x;accel_y;accel_z;endstop;step_loss
3279.488;6618;33.0900;1114704;247.130;-1;125;-30;1;0
3279.588;6619;33.0950;1115949;247.406;-1;123;-31;1;0
3279.688;6620;33.1000;1117133;247.668;-1;124;-31;1;0
3279.788;6620;33.1000;1116125;247.445;-1;124;-30;1;0
3279.888;6621;33.1050;1116752;247.584;-1;124;-30;1;0
3279.988;6622;33.1100;1115647;247.339;-1;125;-31;1;0
3280.088;6622;33.1100;1116857;247.607;0;124;-30;1;0
3280.188;6623;33.1150;1117367;247.720;-1;125;-30;1;0
3280.288;6624;33.1200;1117501;247.750;-1;124;-30;1;0
3280.388;6624;33.1200;1117620;247.776;-1;124;-31;1;0
3280.488;6625;33.1250;1116398;247.505;-1;124;-30;1;0
3280.588;6626;33.1300;1116082;247.435;0;124;-30;1;0
3280.688;6626;33.1300;1116768;247.587;-1;124;-30;1;0
3280.788;6627;33.1350;1116291;247.482;0;124;-31;1;0
3280.888;6628;33.1400;1116537;247.536;-1;124;-30;1;0
3280.988;6628;33.1400;1115246;247.250;-1;124;-30;1;0
3281.088;6629;33.1450;1115237;247.248;-1;124;-31;1;0
3281.188;6630;33.1500;1115031;247.202;-1;124;-30;1;0
3281.288;6630;33.1500;1115081;247.213;-1;124;-30;1;0
3281.388;6631;33.1550;1115453;247.296;-1;124;-30;1;0
3281.488;6632;33.1600;1116340;247.493;0;124;-31;1;0
3281.588;6632;33.1600;1115830;247.380;0;125;-31;1;0
3281.688;6633;33.1650;1114979;247.191;-1;125;-31;1;0
3281.788;6634;33.1700;1115893;247.393;-1;124;-31;1;0
3281.888;6634;33.1700;1116331;247.491;-1;124;-30;1;0
3281.988;6635;33.1750;1116235;247.469;-1;124;-29;1;0
3282.088;6636;33.1800;1115623;247.334;-1;124;-30;1;0
3282.188;6636;33.1800;1117114;247.664;-1;124;-30;1;0
3282.288;6637;33.1850;1115323;247.267;-1;124;-30;1;0
3282.388;6638;33.1900;1115221;247.244;-1;124;-31;1;0
3282.488;6638;33.1900;1115468;247.299;-1;125;-29;1;0
3282.588;6639;33.1950;1115667;247.343;-1;124;-30;1;0
3282.688;6640;33.2000;1115766;247.365;-1;125;-30;1;0
3282.788;6640;33.2000;1115009;247.197;-1;124;-30;1;0
3282.888;6641;33.2050;1115928;247.401;-1;125;-30;1;0
3282.988;6642;33.2100;1115688;247.348;0;124;-30;1;0
3283.088;6642;33.2100;1115647;247.339;0;123;-29;1;0
3283.188;6643;33.2150;1116946;247.627;-1;124;-31;1;0
3283.288;6644;33.2200;1115164;247.232;-1;123;-30;1;0
3283.388;6644;33.2200;1114279;247.036;0;124;-30;1;0
3283.488;6645;33.2250;1114806;247.152;0;125;-31;1;0
3283.588;6646;33.2300;1115580;247.324;-1;124;-29;1;0
3283.688;6646;33.2300;1115911;247.397;-1;124;-30;1;0
3283.788;6647;33.2350;1115892;247.393;0;123;-29;1;0
3283.888;6648;33.2400;1116168;247.454;0;124;-30;1;0
3283.988;6648;33.2400;1115360;247.275;0;124;-29;1;0
3284.088;6649;33.2450;1114276;247.035;-1;125;-30;1;0
3284.188;6650;33.2500;1115094;247.216;-1;124;-30;1;0
3284.288;6650;33.2500;1115807;247.374;-1;123;-30;1;0
3284.388;6651;33.2550;1114754;247.141;-1;124;-30;1;0
3284.488;6652;33.2600;1113340;246.827;-1;125;-30;1;0
3284.588;6652;33.2600;1116291;247.482;-1;124;-30;1;0
3284.688;6653;33.2650;1116116;247.443;-2;125;-30;1;0
3284.788;6654;33.2700;1114294;247.039;-1;124;-30;1;0
3284.888;6654;33.2700;1115224;247.245;-1;124;-30;1;0
3284.988;6655;33.2750;1115985;247.414;-1;124;-31;1;0
3285.088;6656;33.2800;1115537;247.315;-1;125;-29;1;0
3285.188;6656;33.2800;1114666;247.121;-1;124;-30;1;0
3285.288;6657;33.2850;1113866;246.944;-1;125;-31;1;0
3285.388;6658;33.2900;1113670;246.901;0;125;-30;1;0
3285.488;6658;33.2900;1115987;247.414;-1;124;-31;1;0
3285.588;6659;33.2950;1114727;247.135;-1;124;-30;1;0
3285.688;6660;33.3000;1114210;247.020;0;124;-30;1;0
3285.788;6660;33.3000;1114823;247.156;-1;124;-31;1;0
3285.888;6661;33.3050;1114043;246.983;-1;124;-29;1;0
3285.988;6662;33.3100;1112151;246.564;-1;124;-31;1;0
3286.088;6662;33.3100;1113746;246.917;-1;124;-30;1;0
3286.188;6663;33.3150;1113057;246.765;-1;124;-30;1;0
3286.288;6664;33.3200;1113524;246.868;-1;124;-30;1;0
3286.388;6664;33.3200;1113891;246.950;-1;124;-31;1;0
3286.488;6665;33.3250;1112789;246.705;-1;124;-31;1;0
3286.588;6666;33.3300;1112763;246.700;-1;124;-30;1;0
3286.688;6666;33.3300;1111768;246.479;-1;124;-31;1;0
3286.788;6667;33.3350;1112051;246.542;-1;124;-30;1;0
3286.888;6668;33.3400;1110682;246.238;0;124;-30;1;0
3286.988;6668;33.3400;1112120;246.557;-1;125;-30;1;0
3287.088;6669;33.3450;1112503;246.642;-1;124;-30;1;0
3287.188;6670;33.3500;1112507;246.643;-2;124;-30;1;0
3287.288;6670;33.3500;1112237;246.583;-1;124;-29;1;0
3287.388;6671;33.3550;1111442;246.407;0;124;-31;1;0
3287.488;6672;33.3600;1112238;246.583;-1;125;-31;1;0
3287.588;6672;33.3600;1111905;246.509;-1;124;-31;1;0
3287.688;6673;33.3650;1111970;246.524;-1;125;-30;1;0
3287.788;6674;33.3700;1111011;246.311;-1;124;-31;1;0
3287.888;6674;33.3700;1109611;246.001;-1;124;-31;1;0
3287.988;6675;33.3750;1108657;245.789;-1;124;-30;1;0
3288.088;6676;33.3800;1108598;245.776;0;124;-30;1;0
3288.188;6676;33.3800;1108186;245.685;-1;124;-30;1;0
3288.288;6677;33.3850;1108024;245.649;0;123;-31;1;0
3288.388;6678;33.3900;1107942;245.631;0;124;-30;1;0
3288.488;6678;33.3900;1109027;245.871;-1;124;-30;1;0
3288.588;6679;33.3950;1108437;245.740;-1;124;-30;1;0
3288.688;6680;33.4000;1108456;245.745;-1;125;-31;1;0
3288.788;6680;33.4000;1108763;245.813;-1;124;-30;1;0
3288.888;6681;33.4050;1108208;245.690;-1;124;-30;1;0
3288.988;6682;33.4100;1110015;246.090;-2;124;-30;1;0
3289.088;6682;33.4100;1109575;245.993;-1;124;-30;1;0
3289.188;6683;33.4150;1108702;245.799;-1;124;-31;1;0
3289.288;6684;33.4200;1107722;245.582;-1;124;-30;1;0
3289.388;6684;33.4200;1108103;245.666;-1;124;-30;1;0
3289.488;6685;33.4250;1109154;245.899;-1;124;-30;1;0
3289.588;6686;33.4300;1109883;246.061;0;124;-31;1;0
3289.688;6686;33.4300;1109938;246.073;-1;123;-31;1;0
3289.788;6687;33.4350;1109302;245.932;-2;124;-29;1;0
3289.888;6688;33.4400;1110101;246.109;-1;125;-30;1;0
3289.988;6688;33.4400;1111086;246.328;-1;124;-30;1;0
3290.088;6689;33.4450;1110729;246.249;-1;124;-30;1;0
3290.188;6690;33.4500;1110154;246.121;-1;124;-31;1;0
3290.288;6690;33.4500;1110166;246.124;-1;123;-29;1;0
3290.388;6691;33.4550;1109900;246.065;-1;124;-30;1;0
3290.488;6692;33.4600;1111037;246.317;-1;125;-31;1;0
3290.588;6692;33.4600;1110646;246.230;0;125;-31;1;0
3290.688;6693;33.4650;1110620;246.224;-2;124;-30;1;0
3290.788;6694;33.4700;1109397;245.953;0;124;-30;1;0
3290.888;6694;33.4700;1109285;245.928;0;124;-30;1;0
3290.988;6695;33.4750;1109823;246.048;-1;124;-31;1;0
3291.088;6696;33.4800;1110653;246.232;-1;125;-30;1;0
3291.188;6696;33.4800;1111088;246.328;-1;124;-30;1;0
3291.288;6697;33.4850;1110336;246.161;-1;124;-30;1;0
3291.388;6698;33.4900;1110005;246.088;-1;124;-31;1;0
3291.488;6698;33.4900;1109538;245.985;-1;125;-30;1;0
3291.588;6699;33.4950;1109866;246.057;0;125;-30;1;0
3291.688;6700;33.5000;1110846;246.275;-2;125;-31;1;0
3291.788;6700;33.5000;1110588;246.217;-1;124;-30;1;0
3291.888;6701;33.5050;1110209;246.133;-1;124;-30;1;0
3291.988;6702;33.5100;1109257;245.922;-1;124;-30;1;0
3292.088;6702;33.5100;1109732;246.028;-1;124;-31;1;0
3292.188;6703;33.5150;1109945;246.075;-1;125;-30;1;0
3292.288;6704;33.5200;1110943;246.296;0;124;-30;1;0
3292.388;6704;33.5200;1111002;246.309;-1;124;-31;1;0
3292.488;6705;33.5250;1112275;246.591;-2;125;-29;1;0
3292.588;6706;33.5300;1110878;246.282;0;124;-30;1;0
3292.688;6706;33.5300;1111237;246.361;-1;124;-31;1;0
3292.788;6707;33.5350;1111238;246.361;-1;124;-31;1;0
3292.888;6708;33.5400;1111442;246.407;-1;123;-28;1;0
3292.988;6708;33.5400;1110657;246.233;-1;124;-31;1;0
3293.088;6709;33.5450;1111613;246.445;-1;124;-31;1;0
3293.188;6710;33.5500;1109311;245.934;0;125;-30;1;0
3293.288;6710;33.5500;1109936;246.073;-1;125;-31;1;0
3293.388;6711;33.5550;1110365;246.168;-1;125;-30;1;0
3293.488;6712;33.5600;1113516;246.866;0;124;-31;1;0
3293.588;6712;33.5600;1113673;246.901;-1;125;-31;1;0
3293.688;6713;33.5650;1111900;246.508;-1;125;-29;1;0
3293.788;6714;33.5700;1110379;246.171;0;124;-31;1;0
3293.888;6714;33.5700;1110428;246.182;-1;124;-30;1;0
3293.988;6715;33.5750;1110556;246.210;-1;124;-30;1;0
3294.088;6716;33.5800;1112188;246.572;-1;124;-30;1;0
3294.188;6716;33.5800;1113201;246.797;-1;125;-30;1;0
3294.288;6717;33.5850;1111556;246.432;-1;125;-30;1;0
3294.388;6718;33.5900;1110591;246.218;-1;124;-30;1;0
3294.488;6718;33.5900;1110983;246.305;0;124;-30;1;0
3294.588;6719;33.5950;1110670;246.236;-1;124;-31;1;0
3294.688;6720;33.6000;1109288;245.929;-2;124;-30;1;0
3294.788;6720;33.6000;1110466;246.190;-1;123;-29;1;0
3294.888;6721;33.6050;1110452;246.187;-2;125;-31;1;0
3294.988;6722;33.6100;1109468;245.969;-1;124;-29;1;0
3295.088;6722;33.6100;1109985;246.084;-1;124;-30;1;0
3295.188;6723;33.6150;1110475;246.192;-1;124;-30;1;0
3295.288;6724;33.6200;1110845;246.274;0;124;-30;1;0
3295.388;6724;33.6200;1110934;246.294;-1;124;-30;1;0
3295.488;6725;33.6250;1109838;246.051;-1;124;-31;1;0
3295.588;6726;33.6300;1109217;245.913;-1;124;-30;1;0
3295.688;6726;33.6300;1110214;246.134;-1;124;-31;1;0
3295.788;6727;33.6350;1110820;246.269;-1;125;-30;1;0
3295.888;6728;33.6400;1112040;246.539;-1;124;-30;1;0
3295.988;6728;33.6400;1112676;246.680;-1;124;-31;1;0
3296.088;6729;33.6450;1112200;246.575;0;123;-29;1;0
3296.188;6730;33.6500;1111089;246.328;1;125;-30;1;0
3296.288;6730;33.6500;1112908;246.732;-1;124;-31;1;0
3296.388;6731;33.6550;1112243;246.584;-1;124;-31;1;0
3296.488;6732;33.6600;1110989;246.306;-1;124;-31;1;0
3296.588;6732;33.6600;1111884;246.505;-1;124;-30;1;0
3296.688;6733;33.6650;1111746;246.474;0;124;-30;1;0
3296.788;6734;33.6700;1112275;246.591;-1;124;-31;1;0
3296.888;6734;33.6700;1112345;246.607;-1;124;-30;1;0
3296.988;6735;33.6750;1110278;246.149;-1;124;-29;1;0
3297.088;6736;33.6800;1110849;246.275;-1;124;-30;1;0
3297.188;6736;33.6800;1111714;246.467;-1;124;-30;1;0
3297.288;6737;33.6850;1111242;246.362;-1;124;-30;1;0
3297.388;6738;33.6900;1108559;245.768;-1;125;-31;1;0
3297.488;6738;33.6900;1108446;245.742;-1;125;-31;1;0
3297.588;6739;33.6950;1110130;246.116;-1;124;-31;1;0
3297.688;6740;33.7000;1110463;246.190;-1;124;-30;1;0
3297.788;6740;33.7000;1110681;246.238;-1;124;-31;1;0
3297.888;6741;33.7050;1110343;246.163;0;124;-30;1;0
3297.988;6742;33.7100;1108736;245.807;0;124;-31;1;0
3298.088;6742;33.7100;1108624;245.782;0;124;-31;1;0
3298.188;6743;33.7150;1109200;245.910;-1;125;-31;1;0
3298.288;6744;33.7200;1108352;245.722;-1;124;-30;1;0
3298.388;6744;33.7200;1110513;246.201;0;124;-31;1;0
3298.488;6745;33.7250;1109857;246.055;-1;124;-30;1;0
3298.588;6746;33.7300;1107965;245.636;-1;124;-31;1;0
3298.688;6746;33.7300;1108857;245.834;0;124;-30;1;0
3298.788;6747;33.7350;1109466;245.969;-1;124;-31;1;0
3298.888;6748;33.7400;1109364;245.946;-1;124;-31;1;0
3298.988;6748;33.7400;1107854;245.611;-1;124;-31;1;0
3299.088;6749;33.7450;1107109;245.446;-1;124;-30;1;0
3299.188;6750;33.7500;1108256;245.700;0;124;-32;1;0
3299.288;6750;33.7500;1106760;245.369;-1;124;-30;1;0
3299.388;6751;33.7550;1108636;245.785;-1;123;-30;1;0
3299.488;6752;33.7600;1109069;245.881;-2;124;-31;1;0
3299.588;6752;33.7600;1108754;245.811;-1;123;-31;1;0
3299.688;6753;33.7650;1107021;245.427;-1;123;-31;1;0
3299.788;6754;33.7700;1108351;245.721;-1;124;-30;1;0
3299.888;6754;33.7700;1107752;245.589;-1;124;-30;1;0
3299.988;6755;33.7750;1107727;245.583;-1;124;-30;1;0
3300.088;6756;33.7800;1108691;245.797;-1;125;-31;1;0
3300.188;6756;33.7800;1107893;245.620;-1;123;-30;1;0
3300.288;6757;33.7850;1107177;245.461;-1;124;-30;1;0
3300.388;6758;33.7900;1107545;245.543;-1;124;-31;1;0
3300.488;6758;33.7900;1108500;245.754;-1;124;-30;1;0
3300.588;6759;33.7950;1108777;245.816;0;124;-31;1;0
3300.688;6760;33.8000;1108402;245.733;0;124;-31;1;0
3300.788;6760;33.8000;1107214;245.469;-1;124;-31;1;0
3300.888;6761;33.8050;1108200;245.688;-1;124;-30;1;0
3300.988;6762;33.8100;1106339;245.275;-1;124;-30;1;0
3301.088;6762;33.8100;1106992;245.420;-1;124;-31;1;0
3301.188;6763;33.8150;1107586;245.552;-1;124;-29;1;0
3301.288;6764;33.8200;1107657;245.568;0;124;-30;1;0
3301.388;6764;33.8200;1107591;245.553;-1;125;-30;1;0
3301.488;6765;33.8250;1107504;245.534;-1;124;-29;1;0
3301.588;6766;33.8300;1107083;245.440;0;124;-30;1;0
3301.688;6766;33.8300;1108788;245.818;-1;124;-30;1;0
3301.788;6767;33.8350;1108884;245.840;-1;124;-30;1;0
3301.888;6768;33.8400;1108890;245.841;-2;124;-30;1;0
3301.988;6768;33.8400;1108378;245.727;-1;124;-30;1;0
3302.088;6769;33.8450;1107862;245.613;-1;124;-30;1;0
3302.188;6770;33.8500;1108452;245.744;-1;124;-31;1;0
3302.288;6770;33.8500;1108106;245.667;-1;123;-30;1;0
3302.388;6771;33.8550;1108350;245.721;0;125;-31;1;0
3302.488;6772;33.8600;1108486;245.751;-1;124;-30;1;0
3302.588;6772;33.8600;1107173;245.460;-1;124;-31;1;0
3302.688;6773;33.8650;1108294;245.709;-1;124;-31;1;0
3302.788;6774;33.8700;1107726;245.583;-1;124;-30;1;0
3302.888;6774;33.8700;1108189;245.686;-1;124;-30;1;0
3302.988;6775;33.8750;1107629;245.561;-1;124;-31;1;0
3303.088;6776;33.8800;1107698;245.577;0;124;-30;1;0
3303.188;6776;33.8800;1108395;245.731;-1;124;-30;1;0
3303.288;6777;33.8850;1106587;245.330;-1;124;-30;1;0
3303.388;6778;33.8900;1106635;245.341;-1;124;-31;1;0
3303.488;6778;33.8900;1108191;245.686;0;125;-31;1;0
3303.588;6779;33.8950;1107605;245.556;-1;124;-30;1;0
3303.688;6780;33.9000;1108433;245.740;-1;124;-30;1;0
3303.788;6780;33.9000;1108495;245.753;-1;124;-30;1;0
3303.888;6781;33.9050;1107808;245.601;-1;125;-29;1;0
3303.988;6782;33.9100;1108648;245.787;-1;124;-29;1;0
3304.088;6782;33.9100;1107197;245.466;-1;124;-30;1;0
3304.188;6783;33.9150;1107330;245.495;-2;125;-30;1;0
3304.288;6784;33.9200;1107497;245.532;0;124;-31;1;0
3304.388;6784;33.9200;1107133;245.451;-1;124;-30;1;0
3304.488;6785;33.9250;1106613;245.336;-1;125;-31;1;0
3304.588;6786;33.9300;1106007;245.202;-2;124;-30;1;0
3304.688;6786;33.9300;1106784;245.374;-1;124;-31;1;0
3304.788;6787;33.9350;1107836;245.607;-1;124;-31;1;0
3304.888;6788;33.9400;1106725;245.361;-1;124;-30;1;0
3304.988;6788;33.9400;1106748;245.366;0;124;-31;1;0
3305.088;6789;33.9450;1105852;245.167;-1;124;-31;1;0
3305.188;6790;33.9500;1104746;244.922;-2;124;-31;1;0
3305.288;6790;33.9500;1105274;245.039;-1;124;-30;1;0
3305.388;6791;33.9550;1105616;245.115;-1;124;-31;1;0
3305.488;6792;33.9600;1106608;245.335;-1;125;-30;1;0
3305.588;6792;33.9600;1106067;245.215;-2;124;-31;1;0
3305.688;6793;33.9650;1105364;245.059;-1;124;-30;1;0
3305.788;6794;33.9700;1105142;245.010;0;124;-31;1;0
3305.888;6794;33.9700;1105257;245.035;-1;125;-30;1;0
3305.988;6795;33.9750;1106105;245.223;-1;124;-29;1;0
3306.088;6796;33.9800;1106614;245.336;-1;124;-30;1;0
3306.188;6796;33.9800;1104501;244.868;-1;124;-30;1;0
3306.288;6797;33.9850;1103004;244.536;-1;124;-31;1;0
3306.388;6798;33.9900;1104376;244.840;-1;124;-30;1;0
3306.488;6798;33.9900;1105349;245.056;-1;124;-31;1;0
3306.588;6799;33.9950;1105729;245.140;-1;124;-31;1;0
3306.688;6800;34.0000;1105122;245.006;-1;124;-30;1;0
3306.788;6800;34.0000;1103514;244.649;0;123;-30;1;0
3306.888;6801;34.0050;1103449;244.635;-1;124;-29;1;0
3306.988;6802;34.0100;1103254;244.591;0;123;-31;1;0
3307.088;6802;34.0100;1103579;244.663;-1;124;-31;1;0
3307.188;6803;34.0150;1101346;244.168;-1;124;-29;1;0
3307.288;6804;34.0200;1100760;244.038;-1;124;-28;1;0
3307.388;6804;34.0200;1100614;244.006;-1;124;-31;1;0
3307.488;6805;34.0250;1100783;244.044;-1;124;-30;1;0
3307.588;6806;34.0300;1099653;243.793;-1;124;-30;1;0
3307.688;6806;34.0300;1101054;244.104;0;123;-31;1;0
3307.788;6807;34.0350;1100368;243.952;-1;124;-31;1;0
3307.888;6808;34.0400;1099994;243.869;-1;124;-30;1;0
3307.988;6808;34.0400;1099656;243.794;-1;124;-30;1;0
3308.088;6809;34.0450;1099646;243.792;-1;124;-31;1;0
3308.188;6810;34.0500;1099605;243.782;0;125;-30;1;0
3308.288;6810;34.0500;1099803;243.826;-1;124;-30;1;0
3308.388;6811;34.0550;1099861;243.839;-1;124;-31;1;0
3308.488;6812;34.0600;1099403;243.738;-1;124;-31;1;0
3308.588;6812;34.0600;1098669;243.575;0;124;-30;1;0
3308.688;6813;34.0650;1098526;243.543;-1;125;-30;1;0
3308.788;6814;34.0700;1097506;243.317;-2;124;-31;1;0
3308.888;6814;34.0700;1099886;243.845;-1;125;-31;1;0
3308.988;6815;34.0750;1099532;243.766;0;124;-31;1;0
3309.088;6816;34.0800;1099998;243.870;-2;125;-30;1;0
3309.188;6816;34.0800;1099097;243.670;0;124;-31;1;0
3309.288;6817;34.0850;1100051;243.881;-1;125;-31;1;0
3309.388;6818;34.0900;1099463;243.751;0;124;-29;1;0
3309.488;6818;34.0900;1099166;243.685;-1;124;-30;1;0
3309.588;6819;34.0950;1099418;243.741;-1;125;-30;1;0
3309.688;6820;34.1000;1098572;243.553;-1;123;-31;1;0
3309.788;6820;34.1000;1098615;243.563;-1;124;-30;1;0
3309.888;6821;34.1050;1099398;243.737;-1;123;-30;1;0
3309.988;6822;34.1100;1099935;243.856;-1;124;-30;1;0
3310.088;6822;34.1100;1099885;243.845;-1;124;-30;1;0
3310.188;6823;34.1150;1100355;243.949;0;124;-30;1;0
3310.288;6824;34.1200;1101154;244.126;-1;124;-31;1;0
3310.388;6824;34.1200;1101234;244.144;-1;123;-31;1;0
3310.488;6825;34.1250;1099854;243.838;-1;124;-31;1;0
3310.588;6826;34.1300;1100666;244.018;-1;124;-31;1;0
3310.688;6826;34.1300;1101512;244.205;0;123;-30;1;0
3310.788;6827;34.1350;1100535;243.989;-1;124;-30;1;0
3310.888;6828;34.1400;1101076;244.109;-1;124;-30;1;0
3310.988;6828;34.1400;1101701;244.247;0;124;-31;1;0
3311.088;6829;34.1450;1101469;244.196;-1;124;-30;1;0
3311.188;6830;34.1500;1099703;243.804;-2;123;-31;1;0
3311.288;6830;34.1500;1101609;244.227;-1;124;-31;1;0
3311.388;6831;34.1550;1101345;244.168;-1;123;-30;1;0
3311.488;6832;34.1600;1101461;244.194;-2;125;-31;1;0
3311.588;6832;34.1600;1101381;244.176;0;124;-31;1;0
3311.688;6833;34.1650;1101051;244.103;0;124;-30;1;0
3311.788;6834;34.1700;1101317;244.162;-1;124;-30;1;0
3311.888;6834;34.1700;1102364;244.394;-1;125;-30;1;0
3311.988;6835;34.1750;1101127;244.120;0;124;-31;1;0
3312.088;6836;34.1800;1101082;244.110;0;124;-31;1;0
3312.188;6836;34.1800;1101092;244.112;-1;124;-31;1;0
3312.288;6837;34.1850;1099269;243.708;-2;125;-31;1;0
3312.388;6838;34.1900;1099173;243.687;-1;124;-30;1;0
3312.488;6838;34.1900;1100974;244.086;-1;124;-31;1;0
3312.588;6839;34.1950;1101567;244.217;-1;124;-30;1;0
3312.688;6840;34.2000;1100510;243.983;-1;123;-30;1;0
3312.788;6840;34.2000;1100982;244.088;-1;124;-30;1;0
3312.888;6841;34.2050;1101513;244.205;0;124;-30;1;0
3312.988;6842;34.2100;1101458;244.193;-1;124;-30;1;0
3313.088;6842;34.2100;1102180;244.353;-2;124;-31;1;0
3313.188;6843;34.2150;1100891;244.068;0;124;-31;1;0
3313.288;6844;34.2200;1101797;244.268;-1;124;-31;1;0
3313.388;6844;34.2200;1101277;244.153;0;124;-31;1;0
3313.488;6845;34.2250;1099527;243.765;-1;125;-31;1;0
3313.588;6846;34.2300;1101114;244.117;-1;124;-30;1;0
3313.688;6846;34.2300;1101699;244.247;-1;125;-31;1;0
3313.788;6847;34.2350;1101825;244.275;-1;124;-31;1;0
3313.888;6848;34.2400;1102377;244.397;0;124;-31;1;0
3313.988;6848;34.2400;1100651;244.014;-1;124;-31;1;0
3314.088;6849;34.2450;1100158;243.905;-1;124;-30;1;0
3314.188;6850;34.2500;1100171;243.908;-1;125;-31;1;0
3314.288;6850;34.2500;1100850;244.058;-1;124;-30;1;0
3314.388;6851;34.2550;1101885;244.288;-1;123;-30;1;0
3314.488;6852;34.2600;1102170;244.351;-1;123;-30;1;0
3314.588;6852;34.2600;1103091;244.555;-1;124;-31;1;0
3314.688;6853;34.2650;1100514;243.984;-1;124;-29;1;0
3314.788;6854;34.2700;1101087;244.111;-1;123;-31;1;0
3314.888;6854;34.2700;1099952;243.859;0;124;-30;1;0
3314.988;6855;34.2750;1100731;244.032;-2;125;-30;1;0
3315.088;6856;34.2800;1101882;244.287;-1;124;-31;1;0
3315.188;6856;34.2800;1100630;244.010;-1;124;-30;1;0
3315.288;6857;34.2850;1100601;244.003;-1;124;-30;1;0
3315.388;6858;34.2900;1100340;243.945;-1;125;-31;1;0
3315.488;6858;34.2900;1100521;243.986;0;124;-30;1;0
3315.588;6859;34.2950;1102389;244.400;0;124;-30;1;0
3315.688;6860;34.3000;1102646;244.457;-1;124;-31;1;0
3315.788;6860;34.3000;1101565;244.217;-1;124;-30;1;0
3315.888;6861;34.3050;1100148;243.903;0;124;-30;1;0
3315.988;6862;34.3100;1100348;243.947;0;124;-30;1;0
3316.088;6862;34.3100;1101172;244.130;-1;124;-31;1;0
3316.188;6863;34.3150;1101760;244.260;-1;124;-31;1;0
3316.288;6864;34.3200;1102465;244.416;-1;124;-31;1;0
3316.388;6864;34.3200;1102725;244.474;0;124;-32;1;0
3316.488;6865;34.3250;1102421;244.407;-1;124;-30;1;0
3316.588;6866;34.3300;1100981;244.087;-2;124;-31;1;0
3316.688;6866;34.3300;1099380;243.733;0;124;-30;1;0
3316.788;6867;34.3350;1099075;243.665;0;124;-31;1;0
3316.888;6868;34.3400;1100440;243.968;-1;124;-30;1;0
3316.988;6868;34.3400;1101422;244.185;-1;125;-31;1;0
3317.088;6869;34.3450;1100521;243.986;-1;125;-30;1;0
3317.188;6870;34.3500;1100318;243.941;0;124;-31;1;0
3317.288;6870;34.3500;1100626;244.009;-1;124;-32;1;0
3317.388;6871;34.3550;1101395;244.179;-1;124;-29;1;0
3317.488;6872;34.3600;1100641;244.012;0;124;-31;1;0
3317.588;6872;34.3600;1101317;244.162;-1;124;-30;1;0
3317.688;6873;34.3650;1101604;244.226;0;124;-30;1;0
3317.788;6874;34.3700;1101134;244.121;-1;125;-30;1;0
3317.888;6874;34.3700;1099734;243.811;-1;124;-31;1;0
3317.988;6875;34.3750;1099450;243.748;-1;123;-32;1;0
3318.088;6876;34.3800;1100223;243.919;-1;124;-31;1;0
3318.188;6876;34.3800;1100647;244.013;-2;124;-31;1;0
3318.288;6877;34.3850;1099157;243.683;-1;124;-31;1;0
3318.388;6878;34.3900;1098871;243.620;-1;125;-30;1;0
3318.488;6878;34.3900;1097876;243.399;-1;124;-30;1;0
3318.588;6879;34.3950;1098207;243.472;0;124;-31;1;0
3318.688;6880;34.4000;1101047;244.102;-1;124;-31;1;0
3318.788;6880;34.4000;1100594;244.002;-1;124;-31;1;0
3318.888;6881;34.4050;1098780;243.600;-1;124;-30;1;0
3318.988;6882;34.4100;1098769;243.597;-1;125;-31;1;0
3319.088;6882;34.4100;1098776;243.599;-2;124;-30;1;0
3319.188;6883;34.4150;1099956;243.860;-1;124;-29;1;0
3319.288;6884;34.4200;1100650;244.014;-1;124;-31;1;0
3319.388;6884;34.4200;1099422;243.742;-1;125;-31;1;0
3319.488;6885;34.4250;1098287;243.490;-1;124;-30;1;0
3319.588;6886;34.4300;1098328;243.499;-1;125;-30;1;0
3319.688;6886;34.4300;1098351;243.504;0;125;-31;1;0
3319.788;6887;34.4350;1099868;243.841;-1;125;-31;1;0
3319.888;6888;34.4400;1099665;243.796;-1;125;-30;1;0
3319.988;6888;34.4400;1099202;243.693;-1;124;-30;1;0
3320.088;6889;34.4450;1098154;243.461;0;124;-30;1;0
3320.188;6890;34.4500;1097106;243.228;-1;124;-31;1;0
3320.288;6890;34.4500;1097754;243.372;0;124;-31;1;0
3320.388;6891;34.4550;1099197;243.692;0;123;-30;1;0
3320.488;6892;34.4600;1100215;243.918;-1;124;-31;1;0
3320.588;6892;34.4600;1098705;243.583;-1;124;-30;1;0
3320.688;6893;34.4650;1099143;243.680;0;124;-31;1;0
3320.788;6894;34.4700;1097427;243.300;-1;124;-31;1;0
3320.888;6894;34.4700;1098625;243.565;-1;124;-30;1;0
3320.988;6895;34.4750;1099400;243.737;-1;125;-31;1;0
3321.088;6896;34.4800;1099999;243.870;-1;123;-30;1;0
3321.188;6896;34.4800;1099716;243.807;0;124;-30;1;0
3321.288;6897;34.4850;1097284;243.268;0;124;-31;1;0
3321.388;6898;34.4900;1098361;243.507;-1;124;-31;1;0
3321.488;6898;34.4900;1097988;243.424;-1;124;-30;1;0
3321.588;6899;34.4950;1098090;243.447;-1;124;-30;1;0
3321.688;6900;34.5000;1100191;243.912;-1;124;-29;1;0
3321.788;6900;34.5000;1098947;243.637;-1;123;-30;1;0
3321.888;6901;34.5050;1098420;243.520;-1;124;-30;1;0
3321.988;6902;34.5100;1098219;243.475;-1;123;-30;1;0
3322.088;6902;34.5100;1099086;243.667;-1;124;-30;1;0
3322.188;6903;34.5150;1098705;243.583;-1;124;-31;1;0
3322.288;6904;34.5200;1098153;243.461;-2;125;-30;1;0
3322.388;6904;34.5200;1097634;243.345;0;123;-31;1;0
3322.488;6905;34.5250;1099004;243.649;0;124;-31;1;0
3322.588;6906;34.5300;1098908;243.628;0;124;-29;1;0
3322.688;6906;34.5300;1098443;243.525;-2;124;-31;1;0
3322.788;6907;34.5350;1098984;243.645;-1;124;-31;1;0
3322.888;6908;34.5400;1099259;243.706;-1;124;-30;1;0
3322.988;6908;34.5400;1098765;243.596;-1;124;-30;1;0
3323.088;6909;34.5450;1099322;243.720;-1;124;-31;1;0
3323.188;6910;34.5500;1097535;243.324;-1;124;-30;1;0
3323.288;6910;34.5500;1097643;243.347;-2;125;-31;1;0
3323.388;6911;34.5550;1097469;243.309;-1;124;-30;1;0
3323.488;6912;34.5600;1097323;243.277;-1;125;-30;1;0
3323.588;6912;34.5600;1097291;243.269;-1;124;-31;1;0
3323.688;6913;34.5650;1096503;243.095;-1;124;-31;1;0
3323.788;6914;34.5700;1095733;242.924;-1;124;-31;1;0
3323.888;6914;34.5700;1096585;243.113;-1;124;-31;1;0
3323.988;6915;34.5750;1096415;243.075;0;124;-31;1;0
3324.088;6916;34.5800;1095220;242.810;-2;125;-30;1;0
3324.188;6916;34.5800;1095462;242.864;-1;124;-30;1;0
3324.288;6917;34.5850;1095924;242.966;-1;124;-31;1;0
3324.388;6918;34.5900;1096117;243.009;-1;124;-30;1;0
3324.488;6918;34.5900;1096478;243.089;-1;124;-31;1;0
3324.588;6919;34.5950;1096075;243.000;-1;124;-30;1;0
3324.688;6920;34.6000;1095533;242.880;0;124;-31;1;0
3324.788;6920;34.6000;1094481;242.646;0;124;-30;1;0
3324.888;6921;34.6050;1094714;242.698;-1;124;-30;1;0
3324.988;6922;34.6100;1094771;242.711;-1;123;-30;1;0
3325.088;6922;34.6100;1093249;242.373;0;124;-31;1;0
3325.188;6923;34.6150;1093688;242.471;-1;124;-31;1;0
3325.288;6924;34.6200;1093707;242.475;0;124;-31;1;0
3325.388;6924;34.6200;1093024;242.323;-1;124;-30;1;0
3325.488;6925;34.6250;1092078;242.114;-1;124;-31;1;0
3325.588;6926;34.6300;1091340;241.950;-1;124;-31;1;0
3325.688;6926;34.6300;1090714;241.811;-1;124;-31;1;0
3325.788;6927;34.6350;1091037;241.883;-1;125;-30;1;0
3325.888;6928;34.6400;1090805;241.831;-1;124;-31;1;0
3325.988;6928;34.6400;1089667;241.579;-1;124;-31;1;0
3326.088;6929;34.6450;1088129;241.238;-1;124;-30;1;0
3326.188;6930;34.6500;1087579;241.116;-1;125;-31;1;0
3326.288;6930;34.6500;1089907;241.632;0;124;-31;1;0
3326.388;6931;34.6550;1089792;241.607;0;124;-31;1;0
3326.488;6932;34.6600;1088353;241.288;-1;124;-30;1;0
3326.588;6932;34.6600;1088758;241.378;-1;124;-30;1;0
3326.688;6933;34.6650;1088585;241.339;-1;124;-31;1;0
3326.788;6934;34.6700;1088129;241.238;-1;124;-30;1;0
3326.888;6934;34.6700;1086985;240.985;-1;124;-31;1;0
3326.988;6935;34.6750;1086849;240.954;0;124;-30;1;0
3327.088;6936;34.6800;1087074;241.004;-2;125;-30;1;0
3327.188;6936;34.6800;1086394;240.854;-1;124;-30;1;0
3327.288;6937;34.6850;1084770;240.494;-1;125;-30;1;0
3327.388;6938;34.6900;1084974;240.539;-1;124;-31;1;0
3327.488;6938;34.6900;1084036;240.331;-1;125;-30;1;0
3327.588;6939;34.6950;1082267;239.939;-1;125;-30;1;0
3327.688;6940;34.7000;1082685;240.031;-1;124;-31;1;0
3327.788;6940;34.7000;1081746;239.823;-1;124;-31;1;0
3327.888;6941;34.7050;1079903;239.414;0;124;-30;1;0
3327.988;6942;34.7100;1079275;239.275;0;124;-30;1;0
3328.088;6942;34.7100;1078812;239.173;-1;124;-31;1;0
3328.188;6943;34.7150;1077952;238.982;0;124;-30;1;0
3328.288;6944;34.7200;1078941;239.201;-1;125;-31;1;0
3328.388;6944;34.7200;1078430;239.088;-1;124;-31;1;0
3328.488;6945;34.7250;1076970;238.764;-1;124;-30;1;0
3328.588;6946;34.7300;1076623;238.687;-1;125;-30;1;0
3328.688;6946;34.7300;1076268;238.609;-1;125;-30;1;0
3328.788;6947;34.7350;1076095;238.570;-1;124;-31;1;0
3328.888;6948;34.7400;1075894;238.526;0;124;-30;1;0
3328.988;6948;34.7400;1075275;238.388;-1;124;-30;1;0
3329.088;6949;34.7450;1074765;238.275;-1;124;-31;1;0
3329.188;6950;34.7500;1074376;238.189;-1;124;-30;1;0
3329.288;6950;34.7500;1073494;237.994;-1;124;-30;1;0
3329.388;6951;34.7550;1074378;238.190;-1;124;-30;1;0
3329.488;6952;34.7600;1073934;238.091;-1;124;-31;1;0
3329.588;6952;34.7600;1073413;237.976;-1;124;-29;1;0
3329.688;6953;34.7650;1073230;237.935;0;124;-30;1;0
3329.788;6954;34.7700;1074935;238.313;0;124;-31;1;0
3329.888;6954;34.7700;1074973;238.322;-1;124;-30;1;0
3329.988;6955;34.7750;1073539;238.004;-1;123;-30;1;0
3330.088;6956;34.7800;1074709;238.263;0;124;-30;1;0
3330.188;6956;34.7800;1074692;238.259;0;124;-31;1;0
3330.288;6957;34.7850;1073411;237.975;-1;124;-30;1;0
3330.388;6958;34.7900;1072690;237.815;-1;124;-30;1;0
3330.488;6958;34.7900;1071345;237.517;-1;124;-30;1;0
3330.588;6959;34.7950;1072706;237.819;0;124;-30;1;0
3330.688;6960;34.8000;1072991;237.882;-1;125;-31;1;0
3330.788;6960;34.8000;1072128;237.691;-1;124;-30;1;0
3330.888;6961;34.8050;1070905;237.420;-1;124;-30;1;0
3330.988;6962;34.8100;1070459;237.321;-1;125;-31;1;0
3331.088;6962;34.8100;1071968;237.655;-1;125;-30;1;0
3331.188;6963;34.8150;1070023;237.224;0;124;-31;1;0
3331.288;6964;34.8200;1070619;237.356;0;124;-31;1;0
3331.388;6964;34.8200;1071097;237.462;-1;124;-30;1;0
3331.488;6965;34.8250;1069746;237.163;-1;125;-30;1;0
3331.588;6966;34.8300;1068750;236.942;-1;124;-30;1;0
3331.688;6966;34.8300;1069509;237.110;-1;123;-30;1;0
3331.788;6967;34.8350;1068323;236.847;0;124;-32;1;0
3331.888;6968;34.8400;1068729;236.937;-1;124;-31;1;0
3331.988;6968;34.8400;1069019;237.002;-1;124;-30;1;0
3332.088;6969;34.8450;1068492;236.885;-1;124;-31;1;0
3332.188;6970;34.8500;1068354;236.854;0;124;-30;1;0
3332.288;6970;34.8500;1068530;236.893;-1;124;-31;1;0
3332.388;6971;34.8550;1069011;237.000;-1;124;-30;1;0
3332.488;6972;34.8600;1067756;236.722;0;124;-31;1;0
3332.588;6972;34.8600;1067069;236.569;-1;124;-31;1;0
3332.688;6973;34.8650;1065332;236.184;-2;125;-31;1;0
3332.788;6974;34.8700;1065468;236.214;-1;124;-30;1;0
3332.888;6974;34.8700;1065226;236.161;-1;124;-31;1;0
3332.988;6975;34.8750;1065668;236.259;0;125;-30;1;0
3333.088;6976;34.8800;1066306;236.400;-1;124;-30;1;0
3333.188;6976;34.8800;1064571;236.015;-1;124;-31;1;0
3333.288;6977;34.8850;1064907;236.090;-1;124;-30;1;0
3333.388;6978;34.8900;1064786;236.063;-1;124;-32;1;0
3333.488;6978;34.8900;1064499;235.999;-1;123;-31;1;0
3333.588;6979;34.8950;1064313;235.958;-1;124;-31;1;0
3333.688;6980;34.9000;1064160;235.924;-1;124;-30;1;0
3333.788;6980;34.9000;1064889;236.086;-1;124;-29;1;0
3333.888;6981;34.9050;1064976;236.105;0;125;-32;1;0
3333.988;6982;34.9100;1064092;235.909;-1;125;-30;1;0
3334.088;6982;34.9100;1064739;236.053;-1;124;-30;1;0
3334.188;6983;34.9150;1064632;236.029;-1;124;-31;1;0
3334.288;6984;34.9200;1064440;235.986;-1;125;-30;1;0
3334.388;6984;34.9200;1063091;235.687;-1;124;-30;1;0
3334.488;6985;34.9250;1062361;235.525;-1;124;-30;1;0
3334.588;6986;34.9300;1062811;235.625;0;124;-30;1;0
3334.688;6986;34.9300;1062179;235.485;-1;124;-30;1;0
3334.788;6987;34.9350;1063092;235.687;-1;124;-30;1;0
3334.888;6988;34.9400;1063551;235.789;-1;124;-30;1;0
3334.988;6988;34.9400;1062385;235.531;-1;124;-31;1;0
3335.088;6989;34.9450;1060620;235.139;-2;124;-30;1;0
3335.188;6990;34.9500;1059785;234.954;-1;125;-30;1;0
3335.288;6990;34.9500;1060259;235.059;-1;123;-31;1;0
3335.388;6991;34.9550;1060192;235.045;-1;124;-31;1;0
3335.488;6992;34.9600;1059997;235.001;-1;124;-31;1;0
3335.588;6992;34.9600;1062417;235.538;-1;124;-30;1;0
3335.688;6993;34.9650;1061720;235.383;-1;123;-31;1;0
3335.788;6994;34.9700;1060074;235.018;-1;124;-31;1;0
3335.888;6994;34.9700;1059268;234.840;-1;124;-30;1;0
3335.988;6995;34.9750;1058394;234.646;0;125;-31;1;0
3336.088;6996;34.9800;1059628;234.920;-1;124;-30;1;0
3336.188;6996;34.9800;1059340;234.856;-1;124;-30;1;0
3336.288;6997;34.9850;1060198;235.046;-1;124;-31;1;0
3336.388;6998;34.9900;1058909;234.760;-1;124;-31;1;0
3336.488;6998;34.9900;1059679;234.931;-1;124;-31;1;0
3336.588;6999;34.9950;1059339;234.855;-1;124;-31;1;0
3336.688;7000;35.0000;1058726;234.720;-2;124;-30;1;0
3336.788;7000;35.0000;1058610;234.694;-1;123;-31;1;0
3336.888;7001;35.0050;1058645;234.702;-1;124;-31;1;0
3336.988;7002;35.0100;1057914;234.540;-1;124;-31;1;0
3337.088;7002;35.0100;1058898;234.758;-1;124;-31;1;0
3337.188;7003;35.0150;1058222;234.608;-1;124;-30;1;0
3337.288;7004;35.0200;1057394;234.424;0;124;-31;1;0
3337.388;7004;35.0200;1055500;234.004;-1;125;-31;1;0
3337.488;7005;35.0250;1055472;233.998;-1;125;-31;1;0
3337.588;7006;35.0300;1055679;234.044;-1;125;-30;1;0
3337.688;7006;35.0300;1055824;234.076;-1;124;-30;1;0
3337.788;7007;35.0350;1056283;234.178;-1;124;-31;1;0
3337.888;7008;35.0400;1054816;233.853;-1;124;-30;1;0
3337.988;7008;35.0400;1053733;233.613;-1;123;-30;1;0
3338.088;7009;35.0450;1053965;233.664;-1;124;-30;1;0
3338.188;7010;35.0500;1052711;233.386;-1;123;-31;1;0
3338.288;7010;35.0500;1052625;233.367;-1;124;-30;1;0
3338.388;7011;35.0550;1053770;233.621;-1;124;-31;1;0
3338.488;7012;35.0600;1054160;233.707;-1;124;-30;1;0
3338.588;7012;35.0600;1053572;233.577;-1;125;-30;1;0
3338.688;7013;35.0650;1050739;232.949;0;124;-31;1;0
3338.788;7014;35.0700;1050530;232.903;-1;124;-31;1;0
3338.888;7014;35.0700;1051230;233.058;-1;124;-30;1;0
3338.988;7015;35.0750;1050069;232.800;-1;125;-31;1;0
3339.088;7016;35.0800;1050029;232.791;-1;124;-29;1;0
3339.188;7016;35.0800;1050621;232.923;-1;124;-31;1;0
3339.288;7017;35.0850;1049472;232.668;-1;125;-31;1;0
3339.388;7018;35.0900;1048188;232.383;-1;124;-31;1;0
3339.488;7018;35.0900;1046012;231.901;-1;123;-30;1;0
3339.588;7019;35.0950;1045017;231.680;-1;125;-31;1;0
3339.688;7020;35.1000;1044964;231.669;-1;124;-31;1;0
3339.788;7020;35.1000;1044531;231.573;-1;123;-30;1;0
3339.888;7021;35.1050;1043490;231.342;-1;124;-29;1;0
3339.988;7022;35.1100;1042132;231.041;-1;125;-31;1;0
3340.088;7022;35.1100;1041201;230.834;-1;124;-31;1;0
3340.188;7023;35.1150;1039532;230.464;-2;125;-30;1;0
3340.288;7024;35.1200;1038755;230.292;-1;123;-30;1;0
3340.388;7024;35.1200;1036765;229.851;-1;124;-31;1;0
3340.488;7025;35.1250;1035395;229.547;0;124;-32;1;0
3340.588;7026;35.1300;1033284;229.079;-1;124;-30;1;0
3340.688;7026;35.1300;1032873;228.988;0;125;-30;1;0
3340.788;7027;35.1350;1033221;229.065;-1;124;-30;1;0
3340.888;7028;35.1400;1033288;229.080;0;124;-31;1;0
3340.988;7028;35.1400;1032247;228.849;-1;124;-30;1;0
3341.088;7029;35.1450;1029126;228.157;-1;125;-32;1;0
3341.188;7030;35.1500;1028145;227.940;-1;124;-30;1;0
3341.288;7030;35.1500;1027209;227.732;-1;124;-31;1;0
3341.388;7031;35.1550;1026759;227.632;-2;124;-30;1;0
3341.488;7032;35.1600;1026884;227.660;-1;125;-31;1;0
3341.588;7032;35.1600;1026347;227.541;0;124;-30;1;0
3341.688;7033;35.1650;1024597;227.153;-1;124;-30;1;0
3341.788;7034;35.1700;1022280;226.639;-2;124;-30;1;0
3341.888;7034;35.1700;1020446;226.233;-1;125;-31;1;0
3341.988;7035;35.1750;1020635;226.275;-1;124;-30;1;0
3342.088;7036;35.1800;1019962;226.126;-1;124;-30;1;0
3342.188;7036;35.1800;1018131;225.720;-2;124;-30;1;0
3342.288;7037;35.1850;1017064;225.483;0;124;-30;1;0
3342.388;7038;35.1900;1017228;225.519;0;124;-30;1;0
3342.488;7038;35.1900;1017111;225.494;-1;124;-31;1;0
3342.588;7039;35.1950;1014970;225.019;-1;124;-29;1;0
3342.688;7040;35.2000;1014722;224.964;-1;124;-30;1;0
3342.788;7040;35.2000;1015332;225.099;-1;124;-31;1;0
3342.888;7041;35.2050;1014089;224.824;0;124;-30;1;0
3342.988;7042;35.2100;1013782;224.755;-1;124;-30;1;0
3343.088;7042;35.2100;1013470;224.686;0;124;-31;1;0
3343.188;7043;35.2150;1011548;224.260;-1;123;-30;1;0
3343.288;7044;35.2200;1009833;223.880;-1;125;-32;1;0
3343.388;7044;35.2200;1008759;223.642;0;124;-30;1;0
3343.488;7045;35.2250;1008336;223.548;-1;124;-31;1;0
3343.588;7046;35.2300;1006404;223.120;-1;124;-30;1;0
3343.688;7046;35.2300;1006181;223.070;-1;124;-30;1;0
3343.788;7047;35.2350;1007127;223.280;-2;124;-31;1;0
3343.888;7048;35.2400;1006639;223.172;-1;124;-30;1;0
3343.988;7048;35.2400;1003292;222.430;-1;124;-30;1;0
3344.088;7049;35.2450;1002526;222.260;-1;124;-30;1;0
3344.188;7050;35.2500;1000602;221.833;-1;124;-31;1;0
3344.288;7050;35.2500;1001124;221.949;0;124;-30;1;0
3344.388;7051;35.2550;1001389;222.008;-2;125;-31;1;0
3344.488;7052;35.2600;1000727;221.861;0;124;-31;1;0
3344.588;7052;35.2600;998814;221.437;-1;124;-30;1;0
3344.688;7053;35.2650;996673;220.962;-1;124;-30;1;0
3344.788;7054;35.2700;993888;220.345;-1;124;-31;1;0
3344.888;7054;35.2700;991450;219.804;-1;124;-30;1;0
3344.988;7055;35.2750;992371;220.009;-1;124;-29;1;0
3345.088;7056;35.2800;991449;219.804;0;124;-31;1;0
3345.188;7056;35.2800;990400;219.572;-1;124;-30;1;0
3345.288;7057;35.2850;989869;219.454;-1;124;-30;1;0
3345.388;7058;35.2900;986717;218.755;-1;125;-31;1;0
3345.488;7058;35.2900;983373;218.014;0;124;-30;1;0
3345.588;7059;35.2950;982624;217.848;-1;125;-31;1;0
3345.688;7060;35.3000;980759;217.434;-1;124;-29;1;0
3345.788;7060;35.3000;977291;216.665;-1;123;-31;1;0
3345.888;7061;35.3050;974792;216.111;-1;124;-30;1;0
3345.988;7062;35.3100;973708;215.871;-1;123;-31;1;0
3346.088;7062;35.3100;971751;215.437;0;124;-30;1;0
3346.188;7063;35.3150;968592;214.737;-1;124;-30;1;0
3346.288;7064;35.3200;965885;214.137;-1;124;-30;1;0
3346.388;7064;35.3200;964696;213.873;0;124;-30;1;0
3346.488;7065;35.3250;963548;213.619;0;124;-32;1;0
3346.588;7066;35.3300;956121;211.972;-1;125;-30;1;0
3346.688;7066;35.3300;954361;211.582;-1;124;-31;1;0
3346.788;7067;35.3350;953503;211.392;-1;124;-31;1;0
3346.888;7068;35.3400;951618;210.974;0;124;-31;1;0
3346.988;7068;35.3400;949156;210.428;-1;124;-30;1;0
3347.088;7069;35.3450;947009;209.952;-1;124;-31;1;0
3347.188;7070;35.3500;944803;209.463;0;124;-31;1;0
3347.288;7070;35.3500;943406;209.153;-2;124;-30;1;0
3347.388;7071;35.3550;942187;208.883;-1;125;-31;1;0
3347.488;7072;35.3600;940290;208.462;-1;124;-31;1;0
3347.588;7072;35.3600;938512;208.068;-1;123;-30;1;0
3347.688;7073;35.3650;936950;207.722;-1;124;-30;1;0
3347.788;7074;35.3700;934654;207.213;-1;125;-30;1;0
3347.888;7074;35.3700;933486;206.954;-1;125;-31;1;0
3347.988;7075;35.3750;930734;206.344;-1;124;-30;1;0
3348.088;7076;35.3800;927142;205.547;-1;124;-30;1;0
3348.188;7076;35.3800;925915;205.275;-1;123;-30;1;0
3348.288;7077;35.3850;924708;205.008;-1;124;-31;1;0
3348.388;7078;35.3900;923051;204.640;-1;124;-31;1;0
3348.488;7078;35.3900;922102;204.430;-2;124;-30;1;0
3348.588;7079;35.3950;921251;204.241;-1;124;-30;1;0
3348.688;7080;35.4000;922088;204.427;-2;124;-30;1;0
3348.788;7080;35.4000;919758;203.910;-1;124;-30;1;0
3348.888;7081;35.4050;915651;203.000;-1;124;-30;1;0
3348.988;7082;35.4100;914593;202.765;-1;124;-30;1;0
3349.088;7082;35.4100;913795;202.588;-1;124;-30;1;0
3349.188;7083;35.4150;913371;202.494;-1;124;-31;1;0
3349.288;7084;35.4200;913709;202.569;-1;125;-31;1;0
3349.388;7084;35.4200;913032;202.419;-1;124;-30;1;0
3349.488;7085;35.4250;911206;202.014;-1;125;-30;1;0
3349.588;7086;35.4300;908086;201.323;0;124;-30;1;0
3349.688;7086;35.4300;905039;200.647;0;124;-30;1;0
3349.788;7087;35.4350;904742;200.581;-1;124;-30;1;0
3349.888;7088;35.4400;903376;200.278;-1;124;-30;1;0
3349.988;7088;35.4400;900780;199.703;-1;124;-31;1;0
3350.088;7089;35.4450;898666;199.234;-1;124;-31;1;0
3350.188;7090;35.4500;896473;198.748;-1;124;-31;1;0
3350.288;7090;35.4500;893743;198.143;-1;124;-31;1;0
3350.388;7091;35.4550;891810;197.714;-1;125;-31;1;0
3350.488;7092;35.4600;890881;197.508;-1;125;-30;1;0
3350.588;7092;35.4600;888074;196.886;0;124;-31;1;0
3350.688;7093;35.4650;884818;196.164;-1;124;-31;1;0
3350.788;7094;35.4700;881642;195.460;0;125;-30;1;0
3350.888;7094;35.4700;879792;195.050;-1;125;-30;1;0
3350.988;7095;35.4750;877038;194.439;-1;124;-31;1;0
3351.088;7096;35.4800;875444;194.086;-1;124;-30;1;0
3351.188;7096;35.4800;873462;193.647;-1;124;-30;1;0
3351.288;7097;35.4850;869398;192.746;-1;124;-31;1;0
3351.388;7098;35.4900;868273;192.496;-2;124;-30;1;0
3351.488;7098;35.4900;866053;192.004;-2;124;-30;1;0
3351.588;7099;35.4950;865192;191.813;-1;125;-31;1;0
3351.688;7100;35.5000;865337;191.845;0;123;-31;1;0
3351.788;7100;35.5000;862782;191.279;-1;124;-31;1;0
3351.888;7101;35.5050;861910;191.085;-2;124;-30;1;0
3351.988;7102;35.5100;858205;190.264;-1;124;-30;1;0
3352.088;7102;35.5100;855164;189.590;-1;124;-30;1;0
3352.188;7103;35.5150;853596;189.242;-1;125;-31;1;0
3352.288;7104;35.5200;852928;189.094;-1;123;-31;1;0
3352.388;7104;35.5200;851860;188.857;0;124;-31;1;0
3352.488;7105;35.5250;849758;188.391;-1;124;-31;1;0
3352.588;7106;35.5300;846090;187.578;-1;124;-30;1;0
3352.688;7106;35.5300;845151;187.370;-1;124;-31;1;0
3352.788;7107;35.5350;843806;187.072;0;124;-31;1;0
3352.888;7108;35.5400;839571;186.133;-1;124;-31;1;0
3352.988;7108;35.5400;839485;186.114;-1;124;-30;1;0
3353.088;7109;35.5450;837299;185.629;-1;124;-30;1;0
3353.188;7110;35.5500;834770;185.069;-1;124;-31;1;0
3353.288;7110;35.5500;832535;184.573;-1;123;-31;1;0
3353.388;7111;35.5550;830142;184.042;-1;124;-31;1;0
3353.488;7112;35.5600;828739;183.731;-1;124;-30;1;0
3353.588;7112;35.5600;828389;183.654;0;124;-31;1;0
3353.688;7113;35.5650;825885;183.099;-1;123;-30;1;0
3353.788;7114;35.5700;822621;182.375;-1;124;-30;1;0
3353.888;7114;35.5700;818042;181.360;-1;125;-31;1;0
3353.988;7115;35.5750;816157;180.942;-1;124;-30;1;0
3354.088;7116;35.5800;813966;180.456;0;124;-31;1;0
3354.188;7116;35.5800;810253;179.633;-1;125;-31;1;0
3354.288;7117;35.5850;807145;178.944;-2;125;-31;1;0
3354.388;7118;35.5900;803079;178.043;0;124;-31;1;0
3354.488;7118;35.5900;798456;177.018;-1;124;-30;1;0
3354.588;7119;35.5950;796977;176.690;-1;124;-30;1;0
3354.688;7120;35.6000;793530;175.926;-1;124;-31;1;0
3354.788;7120;35.6000;791658;175.511;-1;124;-31;1;0
3354.888;7121;35.6050;790190;175.185;-1;124;-31;1;0
3354.988;7122;35.6100;787994;174.698;-1;123;-31;1;0
3355.088;7122;35.6100;784775;173.985;-1;124;-30;1;0
3355.188;7123;35.6150;783237;173.644;-1;124;-31;1;0
3355.288;7124;35.6200;781314;173.217;0;125;-31;1;0
3355.388;7124;35.6200;777987;172.480;-1;124;-30;1;0
3355.488;7125;35.6250;775188;171.859;-1;124;-29;1;0
3355.588;7126;35.6300;773312;171.443;-1;124;-30;1;0
3355.688;7126;35.6300;771486;171.038;-1;125;-30;1;0
3355.788;7127;35.6350;770059;170.722;-1;124;-31;1;0
3355.888;7128;35.6400;767780;170.217;-1;124;-31;1;0
3355.988;7128;35.6400;764198;169.423;-1;125;-30;1;0
3356.088;7129;35.6450;762413;169.027;0;124;-30;1;0
3356.188;7130;35.6500;759573;168.397;-2;124;-31;1;0
3356.288;7130;35.6500;756648;167.749;-1;124;-31;1;0
3356.388;7131;35.6550;756439;167.703;-1;125;-29;1;0
3356.488;7132;35.6600;755129;167.412;-1;124;-30;1;0
3356.588;7132;35.6600;752480;166.825;-1;124;-30;1;0
3356.688;7133;35.6650;751672;166.646;-1;124;-31;1;0
3356.788;7134;35.6700;743238;164.776;-1;124;-31;1;0
3356.888;7134;35.6700;741164;164.316;0;124;-30;1;0
3356.988;7135;35.6750;739448;163.936;0;125;-30;1;0
3357.088;7136;35.6800;736470;163.275;-1;125;-30;1;0
3357.188;7136;35.6800;734719;162.887;-1;124;-31;1;0
3357.288;7137;35.6850;731234;162.115;-1;123;-30;1;0
3357.388;7138;35.6900;726882;161.150;-1;124;-30;1;0
3357.488;7138;35.6900;722797;160.244;-1;125;-31;1;0
3357.588;7139;35.6950;719798;159.579;-1;125;-30;1;0
3357.688;7140;35.7000;717591;159.090;-1;124;-30;1;0
3357.788;7140;35.7000;712693;158.004;0;124;-30;1;0
3357.888;7141;35.7050;708341;157.039;0;124;-31;1;0
3357.988;7142;35.7100;705297;156.364;-1;124;-31;1;0
3358.088;7142;35.7100;703594;155.987;-2;125;-31;1;0
3358.188;7143;35.7150;703004;155.856;-1;125;-31;1;0
3358.288;7144;35.7200;700918;155.394;-1;125;-30;1;0
3358.388;7144;35.7200;693949;153.848;-1;124;-31;1;0
3358.488;7145;35.7250;692035;153.424;-1;124;-30;1;0
3358.588;7146;35.7300;688953;152.741;-1;125;-30;1;0
3358.688;7146;35.7300;685595;151.996;-1;124;-30;1;0
3358.788;7147;35.7350;684211;151.690;-1;124;-30;1;0
3358.888;7148;35.7400;682066;151.214;-1;124;-30;1;0
3358.988;7148;35.7400;679834;150.719;-1;124;-31;1;0
3359.088;7149;35.7450;676351;149.947;-1;124;-29;1;0
3359.188;7150;35.7500;670776;148.711;-1;124;-30;1;0
3359.288;7150;35.7500;668079;148.113;-1;124;-30;1;0
3359.388;7151;35.7550;665278;147.492;-1;124;-30;1;0
3359.488;7152;35.7600;660416;146.414;-1;124;-31;1;0
3359.588;7152;35.7600;655531;145.331;-1;123;-30;1;0
3359.688;7153;35.7650;651111;144.351;-1;124;-30;1;0
3359.788;7154;35.7700;647985;143.658;0;124;-31;1;0
3359.888;7154;35.7700;645315;143.066;0;124;-31;1;0
3359.988;7155;35.7750;638988;141.664;0;124;-30;1;0
3360.088;7156;35.7800;635442;140.877;0;124;-30;1;0
3360.188;7156;35.7800;632714;140.273;0;124;-29;1;0
3360.288;7157;35.7850;627764;139.175;-1;125;-31;1;0
3360.388;7158;35.7900;624102;138.363;0;124;-31;1;0
3360.488;7158;35.7900;620302;137.521;0;125;-30;1;0
3360.588;7159;35.7950;616867;136.759;0;124;-31;1;0
3360.688;7160;35.8000;609514;135.129;-1;123;-30;1;0
3360.788;7160;35.8000;607328;134.645;-1;124;-31;1;0
3360.888;7161;35.8050;602806;133.642;0;124;-31;1;0
3360.988;7162;35.8100;599225;132.848;-1;124;-31;1;0
3361.088;7162;35.8100;597355;132.434;-1;124;-31;1;0
3361.188;7163;35.8150;593028;131.474;-1;125;-31;1;0
3361.288;7164;35.8200;589843;130.768;0;124;-30;1;0
3361.388;7164;35.8200;585823;129.877;-1;124;-31;1;0
3361.488;7165;35.8250;578018;128.147;-1;124;-31;1;0
3361.588;7166;35.8300;573077;127.051;-1;124;-30;1;0
3361.688;7166;35.8300;570685;126.521;-1;124;-31;1;0
3361.788;7167;35.8350;568536;126.044;0;124;-30;1;0
3361.888;7168;35.8400;562658;124.741;-1;125;-30;1;0
3361.988;7168;35.8400;557041;123.496;0;125;-31;1;0
3362.088;7169;35.8450;552060;122.392;0;124;-31;1;0
3362.188;7170;35.8500;545201;120.871;-1;125;-31;1;0
3362.288;7170;35.8500;536619;118.968;-1;124;-31;1;0
3362.388;7171;35.8550;532132;117.974;-1;124;-30;1;0
3362.488;7172;35.8600;527953;117.047;0;125;-30;1;0
3362.588;7172;35.8600;521868;115.698;-1;124;-30;1;0
3362.688;7173;35.8650;517740;114.783;-1;124;-31;1;0
3362.788;7174;35.8700;514529;114.071;-2;124;-30;1;0
3362.888;7174;35.8700;509628;112.985;-1;124;-30;1;0
3362.988;7175;35.8750;506396;112.268;-1;124;-31;1;0
3363.088;7176;35.8800;499451;110.728;-1;124;-30;1;0
3363.188;7176;35.8800;495974;109.957;-1;125;-31;1;0
3363.288;7177;35.8850;492344;109.153;0;124;-31;1;0
3363.388;7178;35.8900;487340;108.043;-1;124;-30;1;0
3363.488;7178;35.8900;483279;107.143;-1;124;-30;1;0
3363.588;7179;35.8950;477226;105.801;0;124;-31;1;0
3363.688;7180;35.9000;470806;104.378;-1;125;-31;1;0
3363.788;7180;35.9000;464292;102.934;-1;124;-31;1;0
3363.888;7181;35.9050;447483;99.207;-1;124;-30;1;0
3363.988;7182;35.9100;442549;98.113;-1;124;-30;1;0
3364.088;7182;35.9100;437481;96.990;-1;124;-31;1;0
3364.188;7183;35.9150;430260;95.389;-1;124;-30;1;0
3364.288;7184;35.9200;426300;94.511;-1;124;-31;1;0
3364.388;7184;35.9200;421975;93.552;-1;124;-31;1;0
3364.488;7185;35.9250;416360;92.307;-1;124;-30;1;0
3364.588;7186;35.9300;413070;91.578;-1;124;-31;1;0
3364.688;7186;35.9300;405081;89.806;0;124;-31;1;0
3364.788;7187;35.9350;400715;88.839;0;124;-30;1;0
3364.888;7188;35.9400;396470;87.897;-1;124;-31;1;0
3364.988;7188;35.9400;392558;87.030;-1;124;-31;1;0
3365.088;7189;35.9450;387915;86.001;-1;124;-31;1;0
3365.188;7190;35.9500;380174;84.285;-1;123;-30;1;0
3365.288;7190;35.9500;371315;82.321;-1;124;-31;1;0
3365.388;7191;35.9550;362394;80.343;-1;124;-31;1;0
3365.488;7192;35.9600;343125;76.071;-1;124;-31;1;0
3365.588;7192;35.9600;335092;74.290;0;124;-30;1;0
3365.688;7193;35.9650;328680;72.868;-1;124;-30;1;0
3365.788;7194;35.9700;321925;71.371;-1;125;-31;1;0
3365.888;7194;35.9700;317107;70.303;-1;124;-30;1;0
3365.988;7195;35.9750;312751;69.337;-1;124;-30;1;0
3366.088;7196;35.9800;308439;68.381;0;124;-30;1;0
3366.188;7196;35.9800;296874;65.817;0;124;-30;1;0
3366.288;7197;35.9850;291655;64.660;-2;124;-31;1;0
3366.388;7198;35.9900;282000;62.519;-1;125;-31;1;0
3366.488;7198;35.9900;264012;58.531;-1;125;-30;1;0
3366.588;7199;35.9950;245931;54.523;-1;124;-30;1;0
3366.688;7200;36.0000;232529;51.552;-1;124;-31;1;0
3366.788;7200;36.0000;220602;48.907;-9;125;-30;1;0
3366.888;7201;36.0050;208007;46.115;-1;124;-31;1;0
3366.988;7202;36.0100;46696;10.353;-1;124;-30;1;0
3367.088;7202;36.0100;1698;0.376;-1;124;-30;1;0
3367.188;7203;36.0150;1516;0.336;-1;125;-31;1;0
3367.288;7204;36.0200;17;0.004;-1;124;-31;1;0
3367.388;7204;36.0200;891;0.198;-1;125;-30;1;0
3367.488;7205;36.0250;2686;0.595;-1;124;-29;1;0
3367.588;7206;36.0300;1431;0.317;-1;124;-30;1;0
3367.688;7206;36.0300;1865;0.413;0;123;-31;1;0
3367.788;7207;36.0350;367;0.081;0;124;-31;1;0
3367.888;7208;36.0400;-50;-0.011;-1;124;-31;1;0
3367.988;7208;36.0400;1685;0.374;-1;124;-30;1;0
3368.088;7209;36.0450;2283;0.506;-1;123;-31;1;0
3368.188;7210;36.0500;1764;0.391;0;124;-30;1;0
3368.288;7210;36.0500;1658;0.368;-1;124;-31;1;0
3368.388;7211;36.0550;2466;0.547;0;124;-30;1;0
3368.488;7212;36.0600;2026;0.449;-1;124;-31;1;0
3368.588;7212;36.0600;1500;0.333;0;124;-31;1;0
3368.688;7213;36.0650;1080;0.239;-1;125;-31;1;0
3368.788;7214;36.0700;1630;0.361;-1;124;-31;1;0
3368.888;7214;36.0700;1777;0.394;0;124;-31;1;0
3368.988;7215;36.0750;1478;0.328;-1;124;-30;1;0
3369.088;7216;36.0800;1924;0.427;-1;124;-31;1;0
3369.188;7216;36.0800;2565;0.569;0;123;-30;1;0
3369.288;7217;36.0850;2165;0.480;-1;126;-31;1;0
3369.388;7218;36.0900;2079;0.461;-2;125;-30;1;0
3369.488;7218;36.0900;3031;0.672;-1;124;-31;1;0
3369.588;7219;36.0950;2837;0.629;-1;124;-30;1;0
3369.688;7220;36.1000;2488;0.552;-1;124;-30;1;0
3369.788;7220;36.1000;2417;0.536;-1;125;-30;1;0
3369.888;7221;36.1050;1144;0.254;-1;125;-31;1;0
3369.988;7222;36.1100;374;0.083;-1;123;-30;1;0
3370.088;7222;36.1100;2251;0.499;-1;123;-29;1;0
3370.188;7223;36.1150;1284;0.285;-1;125;-31;1;0
3370.288;7224;36.1200;567;0.126;-1;124;-30;1;0
3370.388;7224;36.1200;344;0.076;0;124;-31;1;0
3370.488;7225;36.1250;901;0.200;-1;124;-30;1;0
3370.588;7226;36.1300;1221;0.271;0;124;-30;1;0
3370.688;7226;36.1300;558;0.124;-1;125;-30;1;0
3370.788;7227;36.1350;1691;0.375;0;124;-30;1;0
3370.888;7228;36.1400;-91;-0.020;-1;124;-30;1;0
3370.988;7228;36.1400;675;0.150;-1;124;-30;1;0
3371.088;7229;36.1450;1800;0.399;-1;124;-31;1;0
3371.188;7230;36.1500;1903;0.422;-1;124;-31;1;0
3371.288;7230;36.1500;362;0.080;-1;124;-31;1;0
3371.388;7231;36.1550;910;0.202;-1;124;-31;1;0
3371.488;7232;36.1600;1014;0.225;-1;124;-31;1;0
