Repository: tm-mech/diy-tensile-tester

# Desktop Tensile Testing Machine

A custom-built desktop tensile testing machine for characterizing 3D-printed polymer specimens according to ISO 527. Designed and built from scratch — mechanical assembly, electronics, firmware (Arduino/C++), and data acquisition & analysis software (Python).

> Personal engineering project bridging mechanical testing, embedded systems, and data analysis.
---

## Key Results

Three FDM-printed materials tested (ISO 527-2 Type 1BA dogbone, 5 mm/min, n = 3 each):

| Material | UTS [MPa] | E-Modulus [GPa] | Elongation |
|---|---|---|---|
| **PETG** (eSUN) | 34.8 ± 0.1 | 1.63 ± 0.10 | 77.1 ± 8.7% |
| **PLA** (eSUN) | 47.4 ± 1.1 | 2.68 ± 0.46 | 12–103%\* |

File: data/PETG/PETG_522_001.CSV (part 15 of 15)
time_s;steps;displacement_mm;force_raw;force_N;accel_x;accel_y;accel_z;endstop;step_loss
1484.156;7292;36.4600;355472;78.808;-2;124;-30;1;0
1484.256;7293;36.4650;354867;78.674;-1;124;-29;1;0
1484.356;7293;36.4650;356181;78.965;-1;125;-30;1;0
1484.456;7294;36.4700;356517;79.040;-1;124;-30;1;0
1484.556;7295;36.4750;356126;78.953;-1;124;-30;1;0
1484.656;7295;36.4750;356994;79.146;-1;125;-30;1;0
1484.756;7296;36.4800;357235;79.199;-1;124;-29;1;0
1484.856;7297;36.4850;353788;78.435;-1;124;-29;1;0
1484.956;7297;36.4850;355220;78.752;-1;125;-30;1;0
1485.056;7298;36.4900;354897;78.681;-1;125;-29;1;0
1485.156;7299;36.4950;355702;78.859;-1;125;-29;1;0
1485.256;7299;36.4950;356269;78.985;-1;124;-29;1;0
1485.356;7300;36.5000;354828;78.665;-1;124;-30;1;0
1485.456;7301;36.5050;354884;78.678;-2;124;-29;1;0
1485.556;7301;36.5050;354228;78.532;-2;124;-28;1;0
1485.656;7302;36.5100;353907;78.461;-1;124;-30;1;0
1485.756;7303;36.5150;355215;78.751;-1;124;-29;1;0
1485.856;7303;36.5150;355477;78.809;0;124;-30;1;0
1485.956;7304;36.5200;356089;78.945;-1;125;-30;1;0
1486.056;7305;36.5250;355924;78.908;-1;123;-30;1;0
1486.156;7305;36.5250;355229;78.754;-2;125;-31;1;0
1486.256;7306;36.5300;356302;78.992;-1;124;-29;1;0
1486.356;7307;36.5350;355791;78.879;-1;124;-30;1;0
1486.456;7307;36.5350;354555;78.605;-1;125;-29;1;0
1486.556;7308;36.5400;354766;78.652;-1;124;-30;1;0
1486.656;7309;36.5450;354753;78.649;-2;124;-30;1;0
1486.756;7309;36.5450;354308;78.550;-2;125;-29;1;0
1486.856;7310;36.5500;354555;78.605;-1;124;-30;1;0
1486.956;7311;36.5550;354910;78.684;-1;124;-29;1;0
1487.056;7311;36.5550;355207;78.749;-2;124;-30;1;0
1487.156;7312;36.5600;356015;78.929;-1;123;-28;1;0
1487.256;7313;36.5650;355208;78.750;-2;124;-29;1;0
1487.356;7313;36.5650;355108;78.727;-2;124;-30;1;0
1487.456;7314;36.5700;354483;78.589;-1;124;-30;1;0
1487.556;7315;36.5750;355439;78.801;-1;124;-30;1;0
1487.656;7315;36.5750;355700;78.859;-2;125;-29;1;0
1487.756;7316;36.5800;354082;78.500;-1;123;-29;1;0
1487.856;7317;36.5850;353772;78.431;-2;124;-30;1;0
1487.956;7317;36.5850;354361;78.562;-2;125;-29;1;0
1488.056;7318;36.5900;355812;78.884;-1;124;-28;1;0
1488.156;7319;36.5950;355606;78.838;-1;123;-30;1;0
1488.256;7319;36.5950;355109;78.728;-1;125;-29;1;0
1488.356;7320;36.6000;355320;78.774;-1;123;-30;1;0
1488.456;7321;36.6050;355765;78.873;-1;124;-30;1;0
1488.556;7321;36.6050;356184;78.966;0;124;-30;1;0
1488.656;7322;36.6100;356201;78.970;-2;124;-29;1;0
1488.756;7323;36.6150;355265;78.762;-2;124;-30;1;0
1488.856;7323;36.6150;355972;78.919;-1;124;-29;1;0
1488.956;7324;36.6200;355410;78.794;-1;124;-29;1;0
1489.056;7325;36.6250;354794;78.658;-1;124;-31;1;0
1489.156;7325;36.6250;353712;78.418;-2;125;-30;1;0
1489.256;7326;36.6300;354142;78.513;-2;124;-30;1;0
1489.356;7327;36.6350;354608;78.617;-1;124;-30;1;0
1489.456;7327;36.6350;354442;78.580;-1;124;-30;1;0
1489.556;7328;36.6400;355192;78.746;-2;125;-29;1;0
1489.656;7329;36.6450;355186;78.745;-2;124;-30;1;0
1489.756;7329;36.6450;354748;78.648;-2;125;-30;1;0
1489.856;7330;36.6500;355639;78.845;-1;124;-30;1;0
1489.956;7331;36.6550;356061;78.939;-1;125;-30;1;0
1490.056;7331;36.6550;356138;78.956;-1;124;-29;1;0
1490.156;7332;36.6600;355179;78.743;-1;124;-29;1;0
1490.256;7333;36.6650;355467;78.807;-2;124;-28;1;0
1490.356;7333;36.6650;355759;78.872;-2;124;-29;1;0
1490.456;7334;36.6700;354217;78.530;-2;124;-29;1;0
1490.556;7335;36.6750;354329;78.555;-1;125;-30;1;0
1490.656;7335;36.6750;355368;78.785;-1;124;-29;1;0
1490.756;7336;36.6800;355803;78.882;-1;124;-30;1;0
1490.856;7337;36.6850;353628;78.399;-2;124;-30;1;0
1490.956;7337;36.6850;354276;78.543;0;124;-29;1;0
1491.056;7338;36.6900;354645;78.625;-2;124;-30;1;0
1491.156;7339;36.6950;354360;78.562;-2;124;-30;1;0
1491.256;7339;36.6950;354755;78.649;-1;124;-30;1;0
1491.356;7340;36.7000;354741;78.646;-1;124;-29;1;0
1491.456;7341;36.7050;354738;78.645;-2;124;-31;1;0
1491.556;7341;36.7050;354932;78.688;-1;124;-30;1;0
1491.656;7342;36.7100;353993;78.480;-2;125;-30;1;0
1491.756;7343;36.7150;352891;78.236;-2;124;-30;1;0
1491.856;7343;36.7150;352296;78.104;-2;124;-30;1;0
1491.956;7344;36.7200;353108;78.284;-2;124;-30;1;0
1492.056;7345;36.7250;353052;78.272;-2;124;-30;1;0
1492.156;7345;36.7250;351889;78.014;-1;125;-30;1;0
1492.256;7346;36.7300;353575;78.388;-2;124;-30;1;0
1492.356;7347;36.7350;354478;78.588;-2;124;-29;1;0
1492.456;7347;36.7350;354458;78.583;-1;125;-30;1;0
1492.556;7348;36.7400;355227;78.754;-1;124;-29;1;0
1492.656;7349;36.7450;354486;78.590;-1;124;-30;1;0
1492.756;7349;36.7450;351127;77.845;-1;124;-30;1;0
1492.856;7350;36.7500;352172;78.077;-2;124;-29;1;0
1492.956;7351;36.7550;352786;78.213;-2;124;-29;1;0
1493.056;7351;36.7550;352166;78.075;-1;123;-30;1;0
1493.156;7352;36.7600;351750;77.983;-1;124;-30;1;0
1493.256;7353;36.7650;352249;78.094;-1;124;-30;1;0
1493.356;7353;36.7650;351543;77.937;-1;124;-29;1;0
1493.456;7354;36.7700;350884;77.791;-1;125;-30;1;0
1493.556;7355;36.7750;351596;77.949;-1;124;-28;1;0
1493.656;7355;36.7750;352596;78.171;-2;125;-29;1;0
1493.756;7356;36.7800;352642;78.181;-1;125;-30;1;0
1493.856;7357;36.7850;353451;78.360;-1;124;-30;1;0
1493.956;7357;36.7850;351087;77.836;-1;124;-30;1;0
1494.056;7358;36.7900;350689;77.748;-2;124;-29;1;0
1494.156;7359;36.7950;349707;77.530;-2;124;-30;1;0
1494.256;7359;36.7950;349804;77.552;-1;124;-30;1;0
1494.356;7360;36.8000;353586;78.390;-2;124;-29;1;0
1494.456;7361;36.8050;351567;77.942;-1;124;-30;1;0
1494.556;7361;36.8050;351456;77.918;-1;123;-29;1;0
1494.656;7362;36.8100;352139;78.069;-1;124;-29;1;0
1494.756;7363;36.8150;352731;78.200;-1;124;-29;1;0
1494.856;7363;36.8150;354154;78.516;-1;124;-29;1;0
1494.956;7364;36.8200;354414;78.574;-1;124;-30;1;0
1495.056;7365;36.8250;354054;78.494;-2;125;-30;1;0
1495.156;7365;36.8250;352572;78.165;-1;124;-30;1;0
1495.256;7366;36.8300;351688;77.969;0;124;-30;1;0
1495.356;7367;36.8350;352347;78.115;-1;124;-30;1;0
1495.456;7367;36.8350;353285;78.323;-1;125;-29;1;0
1495.556;7368;36.8400;355777;78.876;-1;125;-29;1;0
1495.656;7369;36.8450;354703;78.638;-1;125;-29;1;0
1495.756;7369;36.8450;353070;78.276;-1;124;-29;1;0
1495.856;7370;36.8500;353245;78.314;-1;125;-29;1;0
1495.956;7371;36.8550;355244;78.758;-1;124;-29;1;0
1496.056;7371;36.8550;355232;78.755;-1;124;-30;1;0
1496.156;7372;36.8600;354730;78.644;-2;125;-30;1;0
1496.256;7373;36.8650;354626;78.621;-2;124;-30;1;0
1496.356;7373;36.8650;354464;78.585;-2;124;-30;1;0
1496.456;7374;36.8700;353099;78.282;-1;124;-30;1;0
1496.556;7375;36.8750;353263;78.318;-2;124;-29;1;0
1496.656;7375;36.8750;355429;78.799;-2;125;-29;1;0
1496.756;7376;36.8800;355201;78.748;-2;125;-29;1;0
1496.856;7377;36.8850;354921;78.686;-2;123;-30;1;0
1496.956;7377;36.8850;354372;78.564;-2;124;-29;1;0
1497.056;7378;36.8900;354192;78.524;-1;125;-30;1;0
1497.156;7379;36.8950;355104;78.727;-1;125;-30;1;0
1497.256;7379;36.8950;354567;78.608;-1;125;-30;1;0
1497.356;7380;36.9000;355987;78.922;-1;125;-30;1;0
1497.456;7381;36.9050;355799;78.881;-1;125;-29;1;0
1497.556;7381;36.9050;352912;78.241;-1;123;-30;1;0
1497.656;7382;36.9100;352641;78.181;-1;124;-29;1;0
1497.756;7383;36.9150;354918;78.685;-3;124;-28;1;0
1497.856;7383;36.9150;357427;79.242;-1;125;-29;1;0
1497.956;7384;36.9200;356803;79.103;-2;124;-29;1;0
1498.056;7385;36.9250;355402;78.793;-2;124;-30;1;0
1498.156;7385;36.9250;353831;78.444;-2;125;-30;1;0
1498.256;7386;36.9300;353174;78.299;-1;124;-30;1;0
1498.356;7387;36.9350;353751;78.427;-1;123;-29;1;0
1498.456;7387;36.9350;355398;78.792;0;124;-30;1;0
1498.556;7388;36.9400;354629;78.621;-1;124;-29;1;0
1498.656;7389;36.9450;354415;78.574;-1;125;-29;1;0
1498.756;7389;36.9450;354945;78.691;-1;124;-31;1;0
1498.856;7390;36.9500;354851;78.670;-1;125;-30;1;0
1498.956;7391;36.9550;355213;78.751;-1;124;-30;1;0
1499.056;7391;36.9550;355470;78.808;-1;124;-30;1;0
1499.156;7392;36.9600;354859;78.672;-1;124;-29;1;0
1499.256;7393;36.9650;354570;78.608;-1;124;-29;1;0
1499.356;7393;36.9650;354722;78.642;-1;124;-30;1;0
1499.456;7394;36.9700;355114;78.729;-1;125;-30;1;0
1499.556;7395;36.9750;355535;78.822;-1;125;-30;1;0
1499.656;7395;36.9750;354850;78.670;-1;124;-29;1;0
1499.756;7396;36.9800;354848;78.670;-2;124;-29;1;0
1499.856;7397;36.9850;354907;78.683;-2;124;-28;1;0
1499.956;7397;36.9850;355065;78.718;-1;124;-30;1;0
1500.056;7398;36.9900;355531;78.821;-2;124;-29;1;0
1500.156;7399;36.9950;355296;78.769;-1;124;-29;1;0
1500.256;7399;36.9950;355255;78.760;-1;124;-30;1;0
1500.356;7400;37.0000;355829;78.887;-1;124;-30;1;0
1500.456;7401;37.0050;354626;78.621;-1;124;-29;1;0
1500.556;7401;37.0050;355799;78.881;-1;125;-30;1;0
1500.656;7402;37.0100;356600;79.058;-1;125;-31;1;0
1500.756;7403;37.0150;355039;78.712;-2;124;-29;1;0
1500.856;7403;37.0150;355278;78.765;-1;124;-30;1;0
1500.956;7404;37.0200;355762;78.872;-1;124;-30;1;0
1501.056;7405;37.0250;355965;78.917;-2;124;-29;1;0
1501.156;7405;37.0250;355574;78.831;-1;124;-30;1;0
1501.256;7406;37.0300;355322;78.775;-1;124;-29;1;0
1501.356;7407;37.0350;355336;78.778;-1;124;-29;1;0
1501.456;7407;37.0350;356297;78.991;-1;124;-30;1;0
1501.556;7408;37.0400;355781;78.877;-1;124;-29;1;0
1501.656;7409;37.0450;356040;78.934;-1;124;-29;1;0
1501.756;7409;37.0450;354257;78.539;-2;125;-30;1;0
1501.856;7410;37.0500;354346;78.559;-1;124;-30;1;0
1501.956;7411;37.0550;354503;78.593;-1;124;-29;1;0
1502.056;7411;37.0550;355179;78.743;-1;125;-29;1;0
1502.156;7412;37.0600;353683;78.412;-1;124;-30;1;0
1502.256;7413;37.0650;354880;78.677;-1;124;-29;1;0
1502.356;7413;37.0650;353711;78.418;-1;124;-29;1;0
1502.456;7414;37.0700;354659;78.628;-1;125;-30;1;0
1502.556;7415;37.0750;356460;79.027;-1;124;-29;1;0
1502.656;7415;37.0750;354992;78.702;-2;125;-30;1;0
1502.756;7416;37.0800;354168;78.519;-1;124;-30;1;0
1502.856;7417;37.0850;354406;78.572;0;125;-28;1;0
1502.956;7417;37.0850;355285;78.767;-1;124;-29;1;0
1503.056;7418;37.0900;355209;78.750;-1;125;-30;1;0
1503.156;7419;37.0950;355022;78.708;-1;124;-30;1;0
1503.256;7419;37.0950;354448;78.581;-1;124;-29;1;0
1503.356;7420;37.1000;354375;78.565;-1;124;-30;1;0
1503.456;7421;37.1050;355598;78.836;-1;124;-28;1;0
1503.556;7421;37.1050;355058;78.716;-2;125;-29;1;0
1503.656;7422;37.1100;354842;78.668;-1;124;-29;1;0
1503.756;7423;37.1150;355871;78.897;0;124;-29;1;0
1503.856;7423;37.1150;355507;78.816;-1;124;-29;1;0
1503.956;7424;37.1200;355553;78.826;-1;124;-30;1;0
1504.056;7425;37.1250;354552;78.604;-1;124;-29;1;0
1504.156;7425;37.1250;353371;78.342;-2;124;-30;1;0
1504.256;7426;37.1300;355289;78.768;-1;125;-30;1;0
1504.356;7427;37.1350;356112;78.950;-1;124;-30;1;0
1504.456;7427;37.1350;355602;78.837;-1;124;-30;1;0
1504.556;7428;37.1400;354984;78.700;-1;124;-30;1;0
1504.656;7429;37.1450;354501;78.593;-2;124;-30;1;0
1504.756;7429;37.1450;354292;78.547;-1;125;-29;1;0
1504.856;7430;37.1500;353870;78.453;-2;124;-30;1;0
1504.956;7431;37.1550;354661;78.628;-1;124;-30;1;0
1505.056;7431;37.1550;355226;78.754;-1;125;-29;1;0
1505.156;7432;37.1600;357090;79.167;-1;124;-29;1;0
1505.256;7433;37.1650;356566;79.051;-2;125;-30;1;0
1505.356;7433;37.1650;353922;78.465;-1;124;-29;1;0
1505.456;7434;37.1700;354608;78.617;-1;124;-30;1;0
1505.556;7435;37.1750;354236;78.534;-1;124;-29;1;0
1505.656;7435;37.1750;355994;78.924;0;124;-29;1;0
1505.756;7436;37.1800;356527;79.042;-1;124;-30;1;0
1505.856;7437;37.1850;355587;78.834;-1;125;-29;1;0
1505.956;7437;37.1850;354865;78.674;-1;124;-30;1;0
1506.056;7438;37.1900;356052;78.937;-2;124;-30;1;0
1506.156;7439;37.1950;356536;79.044;-1;125;-30;1;0
1506.256;7439;37.1950;355327;78.776;-2;124;-30;1;0
1506.356;7440;37.2000;354863;78.673;-1;124;-30;1;0
1506.456;7441;37.2050;354759;78.650;-2;125;-30;1;0
1506.556;7441;37.2050;353586;78.390;-1;125;-29;1;0
1506.656;7442;37.2100;354991;78.702;-1;124;-29;1;0
1506.756;7443;37.2150;355471;78.808;-2;125;-29;1;0
1506.856;7443;37.2150;353919;78.464;-1;124;-30;1;0
1506.956;7444;37.2200;353624;78.398;-1;124;-30;1;0
1507.056;7445;37.2250;353920;78.464;-1;124;-29;1;0
1507.156;7445;37.2250;353351;78.338;-1;124;-30;1;0
1507.256;7446;37.2300;354119;78.508;0;125;-30;1;0
1507.356;7447;37.2350;354442;78.580;-1;124;-30;1;0
1507.456;7447;37.2350;354676;78.632;-2;124;-29;1;0
1507.556;7448;37.2400;355479;78.810;0;123;-29;1;0
1507.656;7449;37.2450;354117;78.508;-2;124;-28;1;0
1507.756;7449;37.2450;352918;78.242;-2;125;-29;1;0
1507.856;7450;37.2500;355273;78.764;-1;124;-29;1;0
1507.956;7451;37.2550;354498;78.592;-1;124;-30;1;0
1508.056;7451;37.2550;354072;78.498;-2;124;-29;1;0
1508.156;7452;37.2600;354781;78.655;-1;124;-30;1;0
1508.256;7453;37.2650;355145;78.736;-2;124;-29;1;0
1508.356;7453;37.2650;354452;78.582;-1;124;-30;1;0
1508.456;7454;37.2700;353556;78.383;-1;124;-30;1;0
1508.556;7455;37.2750;354255;78.538;-1;124;-29;1;0
1508.656;7455;37.2750;356084;78.944;-1;124;-30;1;0
1508.756;7456;37.2800;355937;78.911;-1;124;-30;1;0
1508.856;7457;37.2850;354745;78.647;-1;124;-30;1;0
1508.956;7457;37.2850;354455;78.583;-2;124;-30;1;0
1509.056;7458;37.2900;354030;78.488;-2;125;-29;1;0
1509.156;7459;37.2950;353324;78.332;-1;123;-29;1;0
1509.256;7459;37.2950;353935;78.467;-1;124;-31;1;0
1509.356;7460;37.3000;353974;78.476;-1;124;-29;1;0
1509.456;7461;37.3050;355242;78.757;0;123;-30;1;0
1509.556;7461;37.3050;356054;78.937;-1;123;-30;1;0
1509.656;7462;37.3100;354832;78.666;-1;124;-29;1;0
1509.756;7463;37.3150;354424;78.576;-2;125;-29;1;0
1509.856;7463;37.3150;355388;78.790;-1;125;-29;1;0
1509.956;7464;37.3200;355816;78.884;-1;124;-29;1;0
1510.056;7465;37.3250;355832;78.888;-1;124;-29;1;0
1510.156;7465;37.3250;356573;79.052;-1;124;-30;1;0
1510.256;7466;37.3300;357115;79.172;-1;124;-29;1;0
1510.356;7467;37.3350;355876;78.898;-1;124;-30;1;0
1510.456;7467;37.3350;355435;78.800;-1;124;-29;1;0
1510.556;7468;37.3400;355666;78.851;-1;124;-30;1;0
1510.656;7469;37.3450;355147;78.736;-2;125;-29;1;0
1510.756;7469;37.3450;356374;79.008;-1;125;-30;1;0
1510.856;7470;37.3500;355275;78.764;-2;124;-30;1;0
1510.956;7471;37.3550;355745;78.869;-1;125;-29;1;0
1511.056;7471;37.3550;355684;78.855;-1;125;-30;1;0
1511.156;7472;37.3600;355854;78.893;-1;124;-29;1;0
1511.256;7473;37.3650;355810;78.883;-2;123;-30;1;0
1511.356;7473;37.3650;354682;78.633;-2;125;-30;1;0
1511.456;7474;37.3700;354181;78.522;-1;123;-30;1;0
1511.556;7475;37.3750;354634;78.622;-2;124;-29;1;0
1511.656;7475;37.3750;355222;78.753;-1;124;-29;1;0
1511.756;7476;37.3800;355466;78.807;-1;124;-30;1;0
1511.856;7477;37.3850;354040;78.491;-2;124;-28;1;0
1511.956;7477;37.3850;353975;78.476;-1;124;-30;1;0
1512.056;7478;37.3900;353936;78.468;-1;123;-29;1;0
1512.156;7479;37.3950;354535;78.600;-2;124;-30;1;0
1512.256;7479;37.3950;353780;78.433;-2;124;-30;1;0
1512.356;7480;37.4000;354972;78.697;-1;123;-29;1;0
1512.456;7481;37.4050;354499;78.592;-2;124;-30;1;0
1512.556;7481;37.4050;352323;78.110;-1;124;-30;1;0
1512.656;7482;37.4100;353048;78.271;-1;124;-30;1;0
1512.756;7483;37.4150;353379;78.344;-1;124;-29;1;0
1512.856;7483;37.4150;353358;78.339;-1;124;-30;1;0
1512.956;7484;37.4200;354225;78.532;-1;125;-29;1;0
1513.056;7485;37.4250;351824;77.999;-1;124;-30;1;0
1513.156;7485;37.4250;351580;77.945;-1;124;-30;1;0
1513.256;7486;37.4300;352280;78.100;-1;124;-30;1;0
1513.356;7487;37.4350;353013;78.263;-1;124;-30;1;0
1513.456;7487;37.4350;352473;78.143;-2;125;-29;1;0
1513.556;7488;37.4400;352650;78.183;-2;124;-30;1;0
1513.656;7489;37.4450;353639;78.402;-2;124;-30;1;0
1513.756;7489;37.4450;353077;78.277;-2;125;-30;1;0
1513.856;7490;37.4500;353506;78.372;-1;124;-30;1;0
1513.956;7491;37.4550;353827;78.443;-1;124;-30;1;0
1514.056;7491;37.4550;356659;79.071;0;124;-30;1;0
1514.156;7492;37.4600;355821;78.886;-1;124;-29;1;0
1514.256;7493;37.4650;356218;78.974;-1;124;-29;1;0
1514.356;7493;37.4650;355705;78.860;-1;124;-30;1;0
1514.456;7494;37.4700;354598;78.614;-1;124;-29;1;0
1514.556;7495;37.4750;354754;78.649;-2;125;-30;1;0
1514.656;7495;37.4750;354922;78.686;-2;125;-30;1;0
1514.756;7496;37.4800;355439;78.801;-2;125;-30;1;0
1514.856;7497;37.4850;355896;78.902;-1;124;-30;1;0
1514.956;7497;37.4850;355916;78.907;-1;125;-30;1;0
1515.056;7498;37.4900;355196;78.747;-2;124;-29;1;0
1515.156;7499;37.4950;355457;78.805;-1;125;-29;1;0
1515.256;7499;37.4950;356967;79.140;-1;124;-29;1;0
1515.356;7500;37.5000;356698;79.080;-2;124;-29;1;0
1515.456;7501;37.5050;355748;78.869;-2;124;-30;1;0
1515.556;7501;37.5050;356655;79.070;-1;124;-30;1;0
1515.656;7502;37.5100;357239;79.200;-1;124;-29;1;0
1515.756;7503;37.5150;356227;78.976;-2;124;-30;1;0
1515.856;7503;37.5150;355637;78.845;-1;124;-30;1;0
1515.956;7504;37.5200;356718;79.084;-2;124;-30;1;0
1516.056;7505;37.5250;355569;78.830;-2;123;-29;1;0
1516.156;7505;37.5250;355151;78.737;-1;124;-29;1;0
1516.256;7506;37.5300;355906;78.904;-1;125;-29;1;0
1516.356;7507;37.5350;355939;78.912;-2;125;-29;1;0
1516.456;7507;37.5350;357369;79.229;-1;124;-29;1;0
1516.556;7508;37.5400;355392;78.790;-1;124;-29;1;0
1516.656;7509;37.5450;354844;78.669;-1;125;-31;1;0
1516.756;7509;37.5450;356520;79.040;-2;124;-30;1;0
1516.856;7510;37.5500;357955;79.359;-1;124;-29;1;0
1516.956;7511;37.5550;357746;79.312;-1;124;-29;1;0
1517.056;7511;37.5550;357246;79.201;-1;124;-30;1;0
1517.156;7512;37.5600;355919;78.907;-1;124;-30;1;0
1517.256;7513;37.5650;356546;79.046;-2;124;-30;1;0
1517.356;7513;37.5650;356125;78.953;-2;124;-29;1;0
1517.456;7514;37.5700;357715;79.305;-2;124;-30;1;0
1517.556;7515;37.5750;356914;79.128;-1;124;-31;1;0
1517.656;7515;37.5750;357680;79.298;-1;125;-29;1;0
1517.756;7516;37.5800;358804;79.547;-2;125;-30;1;0
1517.856;7517;37.5850;358527;79.485;-1;124;-30;1;0
1517.956;7517;37.5850;357972;79.362;-1;124;-30;1;0
1518.056;7518;37.5900;358840;79.555;-1;125;-30;1;0
1518.156;7519;37.5950;357137;79.177;-1;124;-31;1;0
1518.256;7519;37.5950;358118;79.395;-1;124;-29;1;0
1518.356;7520;37.6000;358384;79.454;-1;124;-30;1;0
1518.456;7521;37.6050;357158;79.182;-1;124;-29;1;0
1518.556;7521;37.6050;357212;79.194;-1;124;-30;1;0
1518.656;7522;37.6100;357235;79.199;-1;125;-29;1;0
1518.756;7523;37.6150;356897;79.124;-1;124;-31;1;0
1518.856;7523;37.6150;356112;78.950;-1;124;-29;1;0
1518.956;7524;37.6200;357856;79.337;-1;124;-29;1;0
1519.056;7525;37.6250;356943;79.134;-1;124;-29;1;0
1519.156;7525;37.6250;355165;78.740;-1;124;-30;1;0
1519.256;7526;37.6300;356827;79.109;-1;124;-29;1;0
1519.356;7527;37.6350;358346;79.445;-2;124;-30;1;0
1519.456;7527;37.6350;358555;79.492;-1;124;-30;1;0
1519.556;7528;37.6400;358576;79.496;-1;124;-30;1;0
1519.656;7529;37.6450;356965;79.139;-1;123;-30;1;0
1519.756;7529;37.6450;357508;79.260;-1;124;-30;1;0
1519.856;7530;37.6500;358343;79.445;-2;124;-30;1;0
1519.956;7531;37.6550;358847;79.556;-1;124;-29;1;0
1520.056;7531;37.6550;358839;79.555;-1;125;-29;1;0
1520.156;7532;37.6600;359124;79.618;-1;124;-31;1;0
1520.256;7533;37.6650;357336;79.221;0;124;-30;1;0
1520.356;7533;37.6650;357331;79.220;-1;124;-29;1;0
1520.456;7534;37.6700;358586;79.499;-1;125;-30;1;0
1520.556;7535;37.6750;356816;79.106;-2;124;-30;1;0
1520.656;7535;37.6750;357363;79.227;-2;124;-30;1;0
1520.756;7536;37.6800;357967;79.361;-1;125;-30;1;0
1520.856;7537;37.6850;358321;79.440;-1;124;-29;1;0
1520.956;7537;37.6850;358566;79.494;-1;124;-30;1;0
1521.056;7538;37.6900;359078;79.608;-1;124;-29;1;0
1521.156;7539;37.6950;359006;79.592;-1;124;-30;1;0
1521.256;7539;37.6950;358652;79.513;-2;124;-30;1;0
1521.356;7540;37.7000;358845;79.556;-1;125;-30;1;0
1521.456;7541;37.7050;358887;79.565;-1;124;-30;1;0
1521.556;7541;37.7050;358584;79.498;-1;124;-30;1;0
1521.656;7542;37.7100;358545;79.489;-1;123;-30;1;0
1521.756;7543;37.7150;358989;79.588;-1;125;-29;1;0
1521.856;7543;37.7150;359558;79.714;-1;124;-29;1;0
1521.956;7544;37.7200;359007;79.592;-1;124;-30;1;0
1522.056;7545;37.7250;356699;79.080;-1;124;-30;1;0
1522.156;7545;37.7250;358429;79.464;-1;124;-30;1;0
1522.256;7546;37.7300;357872;79.340;-1;124;-30;1;0
1522.356;7547;37.7350;357395;79.234;-1;123;-30;1;0
1522.456;7547;37.7350;357841;79.333;-1;124;-29;1;0
1522.556;7548;37.7400;358345;79.445;0;124;-30;1;0
1522.656;7549;37.7450;358761;79.537;-2;124;-29;1;0
1522.756;7549;37.7450;357485;79.254;-2;125;-30;1;0
1522.856;7550;37.7500;357144;79.179;-1;124;-29;1;0
1522.956;7551;37.7550;357361;79.227;-2;124;-30;1;0
1523.056;7551;37.7550;359261;79.648;-1;124;-30;1;0
1523.156;7552;37.7600;360922;80.016;-2;124;-29;1;0
1523.256;7553;37.7650;358366;79.450;-1;124;-30;1;0
1523.356;7553;37.7650;356332;78.999;-1;125;-30;1;0
1523.456;7554;37.7700;356559;79.049;-1;124;-29;1;0
1523.556;7555;37.7750;357004;79.148;-1;124;-30;1;0
1523.656;7555;37.7750;358382;79.453;-1;124;-29;1;0
1523.756;7556;37.7800;356915;79.128;-1;124;-30;1;0
1523.856;7557;37.7850;357513;79.261;-2;125;-30;1;0
1523.956;7557;37.7850;356738;79.089;-1;123;-30;1;0
1524.056;7558;37.7900;356462;79.028;-2;124;-31;1;0
1524.156;7559;37.7950;357911;79.349;-1;124;-29;1;0
1524.256;7559;37.7950;358299;79.435;-1;124;-30;1;0
1524.356;7560;37.8000;356467;79.029;-1;124;-29;1;0
1524.456;7561;37.8050;356550;79.047;-1;124;-29;1;0
1524.556;7561;37.8050;356069;78.940;-1;125;-29;1;0
1524.656;7562;37.8100;357154;79.181;-1;125;-29;1;0
1524.756;7563;37.8150;358290;79.433;-1;125;-29;1;0
1524.856;7563;37.8150;358346;79.445;-2;125;-29;1;0
1524.956;7564;37.8200;357956;79.359;-1;124;-29;1;0
1525.056;7565;37.8250;356515;79.039;-1;124;-29;1;0
1525.156;7565;37.8250;357253;79.203;-1;124;-30;1;0
1525.256;7566;37.8300;357423;79.241;-1;124;-30;1;0
1525.356;7567;37.8350;356862;79.116;-1;124;-29;1;0
1525.456;7567;37.8350;356914;79.128;-1;124;-29;1;0
1525.556;7568;37.8400;358399;79.457;-1;124;-29;1;0
1525.656;7569;37.8450;356841;79.112;-1;124;-30;1;0
1525.756;7569;37.8450;355603;78.837;-1;125;-30;1;0
1525.856;7570;37.8500;356411;79.016;0;124;-30;1;0
1525.956;7571;37.8550;357226;79.197;-1;124;-29;1;0
1526.056;7571;37.8550;357341;79.222;-1;125;-30;1;0
1526.156;7572;37.8600;354412;78.573;-1;124;-30;1;0
1526.256;7573;37.8650;354403;78.571;-1;124;-30;1;0
1526.356;7573;37.8650;356391;79.012;-2;124;-29;1;0
1526.456;7574;37.8700;358001;79.369;-1;123;-30;1;0
1526.556;7575;37.8750;357573;79.274;-1;124;-30;1;0
1526.656;7575;37.8750;356489;79.034;-1;124;-29;1;0
1526.756;7576;37.8800;356183;78.966;-1;124;-29;1;0
1526.856;7577;37.8850;356183;78.966;-1;124;-29;1;0
1526.956;7577;37.8850;354402;78.571;-1;125;-30;1;0
1527.056;7578;37.8900;355275;78.764;-1;123;-30;1;0
1527.156;7579;37.8950;356193;78.968;-1;125;-30;1;0
1527.256;7579;37.8950;356639;79.067;-1;124;-30;1;0
1527.356;7580;37.9000;355277;78.765;-1;124;-28;1;0
1527.456;7581;37.9050;354039;78.490;-2;124;-30;1;0
1527.556;7581;37.9050;355267;78.763;-1;124;-30;1;0
1527.656;7582;37.9100;359109;79.614;-1;124;-28;1;0
1527.756;7583;37.9150;357108;79.171;-1;124;-30;1;0
1527.856;7583;37.9150;356166;78.962;-1;124;-30;1;0
1527.956;7584;37.9200;356532;79.043;-1;124;-28;1;0
1528.056;7585;37.9250;356232;78.977;-1;125;-29;1;0
1528.156;7585;37.9250;355830;78.888;-1;125;-30;1;0
1528.256;7586;37.9300;355652;78.848;-1;124;-30;1;0
1528.356;7587;37.9350;356411;79.016;-1;124;-30;1;0
1528.456;7587;37.9350;357872;79.340;-1;124;-29;1;0
1528.556;7588;37.9400;356592;79.056;-1;124;-30;1;0
1528.656;7589;37.9450;356762;79.094;-2;124;-30;1;0
1528.756;7589;37.9450;357249;79.202;-2;125;-30;1;0
1528.856;7590;37.9500;356773;79.097;-1;125;-30;1;0
1528.956;7591;37.9550;357459;79.249;-1;124;-30;1;0
1529.056;7591;37.9550;357778;79.319;-2;124;-30;1;0
1529.156;7592;37.9600;358605;79.503;-1;125;-29;1;0
1529.256;7593;37.9650;358274;79.429;-1;124;-30;1;0
1529.356;7593;37.9650;358211;79.415;0;124;-29;1;0
1529.456;7594;37.9700;358191;79.411;-1;125;-29;1;0
1529.556;7595;37.9750;357220;79.196;-2;125;-30;1;0
1529.656;7595;37.9750;356631;79.065;-1;124;-30;1;0
1529.756;7596;37.9800;356835;79.110;-1;124;-30;1;0
1529.856;7597;37.9850;356557;79.049;-1;124;-30;1;0
1529.956;7597;37.9850;356437;79.022;-1;125;-29;1;0
1530.056;7598;37.9900;357593;79.278;-2;124;-29;1;0
1530.156;7599;37.9950;357199;79.191;-1;125;-29;1;0
1530.256;7599;37.9950;356213;78.972;-1;124;-29;1;0
1530.356;7600;38.0000;357512;79.260;-1;124;-29;1;0
1530.456;7601;38.0050;356942;79.134;-2;124;-29;1;0
1530.556;7601;38.0050;356930;79.131;-1;124;-30;1;0
1530.656;7602;38.0100;356697;79.080;-2;125;-30;1;0
1530.756;7603;38.0150;357259;79.204;-2;125;-30;1;0
1530.856;7603;38.0150;356219;78.974;-1;124;-30;1;0
1530.956;7604;38.0200;356526;79.042;-1;124;-30;1;0
1531.056;7605;38.0250;356999;79.147;-1;124;-30;1;0
1531.156;7605;38.0250;356914;79.128;-1;125;-30;1;0
1531.256;7606;38.0300;357381;79.231;-2;124;-30;1;0
1531.356;7607;38.0350;357924;79.352;-1;125;-30;1;0
1531.456;7607;38.0350;357761;79.316;-2;124;-29;1;0
1531.556;7608;38.0400;357580;79.275;-1;124;-30;1;0
1531.656;7609;38.0450;356790;79.100;-2;124;-30;1;0
1531.756;7609;38.0450;356809;79.105;-1;125;-29;1;0
1531.856;7610;38.0500;356837;79.111;-1;124;-30;1;0
1531.956;7611;38.0550;356782;79.099;-2;125;-29;1;0
1532.056;7611;38.0550;357697;79.301;-1;124;-30;1;0
1532.156;7612;38.0600;356162;78.961;-1;124;-30;1;0
1532.256;7613;38.0650;355170;78.741;-2;125;-29;1;0
1532.356;7613;38.0650;354143;78.514;-1;124;-30;1;0
1532.456;7614;38.0700;356762;79.094;-2;124;-30;1;0
1532.556;7615;38.0750;356790;79.100;-1;125;-30;1;0
1532.656;7615;38.0750;358493;79.478;-1;125;-30;1;0
1532.756;7616;38.0800;357964;79.361;-1;124;-30;1;0
1532.856;7617;38.0850;357359;79.226;-1;125;-30;1;0
1532.956;7617;38.0850;358033;79.376;-2;125;-29;1;0
1533.056;7618;38.0900;356471;79.030;-1;124;-29;1;0
1533.156;7619;38.0950;356029;78.932;-1;124;-30;1;0
1533.256;7619;38.0950;357424;79.241;-1;123;-30;1;0
1533.356;7620;38.1000;358525;79.485;-1;124;-30;1;0
1533.456;7621;38.1050;358672;79.518;-1;124;-30;1;0
1533.556;7621;38.1050;357308;79.215;-1;124;-29;1;0
1533.656;7622;38.1100;356090;78.945;-1;124;-30;1;0
1533.756;7623;38.1150;357209;79.193;-2;125;-29;1;0
1533.856;7623;38.1150;357575;79.274;-2;124;-29;1;0
1533.956;7624;38.1200;357013;79.150;-1;124;-29;1;0
1534.056;7625;38.1250;357117;79.173;-1;124;-30;1;0
1534.156;7625;38.1250;358414;79.460;-1;124;-30;1;0
1534.256;7626;38.1300;358341;79.444;-1;124;-29;1;0
1534.356;7627;38.1350;356179;78.965;-1;124;-30;1;0
1534.456;7627;38.1350;356478;79.031;-1;124;-30;1;0
1534.556;7628;38.1400;358485;79.476;-1;124;-30;1;0
1534.656;7629;38.1450;358564;79.494;-1;125;-29;1;0
1534.756;7629;38.1450;358618;79.506;-1;124;-30;1;0
1534.856;7630;38.1500;357313;79.216;-2;125;-30;1;0
1534.956;7631;38.1550;359219;79.639;-1;124;-29;1;0
1535.056;7631;38.1550;359438;79.687;-1;124;-29;1;0
1535.156;7632;38.1600;359331;79.664;-2;124;-30;1;0
1535.256;7633;38.1650;359430;79.686;-2;125;-29;1;0
1535.356;7633;38.1650;358962;79.582;-1;124;-29;1;0
1535.456;7634;38.1700;358594;79.500;-2;125;-30;1;0
1535.556;7635;38.1750;358238;79.421;-1;125;-29;1;0
1535.656;7635;38.1750;360849;80.000;-1;124;-30;1;0
1535.756;7636;38.1800;359392;79.677;-1;124;-29;1;0
1535.856;7637;38.1850;358328;79.441;-1;124;-29;1;0
1535.956;7637;38.1850;358648;79.512;-1;124;-30;1;0
1536.056;7638;38.1900;358847;79.556;-1;124;-29;1;0
1536.156;7639;38.1950;360032;79.819;-2;124;-30;1;0
1536.256;7639;38.1950;360264;79.871;-1;124;-30;1;0
1536.356;7640;38.2000;358636;79.510;-1;124;-30;1;0
1536.456;7641;38.2050;358827;79.552;-2;125;-30;1;0
1536.556;7641;38.2050;358978;79.585;-1;125;-30;1;0
1536.656;7642;38.2100;359713;79.748;-1;124;-29;1;0
1536.756;7643;38.2150;361179;80.073;-1;124;-30;1;0
1536.856;7643;38.2150;359958;79.803;-2;125;-29;1;0
1536.956;7644;38.2200;359822;79.773;-1;124;-29;1;0
1537.056;7645;38.2250;358799;79.546;-2;124;-29;1;0
1537.156;7645;38.2250;358984;79.587;-1;125;-29;1;0
1537.256;7646;38.2300;360811;79.992;-1;124;-29;1;0
1537.356;7647;38.2350;360581;79.941;-1;124;-30;1;0
1537.456;7647;38.2350;360228;79.863;-1;124;-29;1;0
1537.556;7648;38.2400;360607;79.947;-1;124;-30;1;0
1537.656;7649;38.2450;360094;79.833;-1;124;-30;1;0
1537.756;7649;38.2450;358908;79.570;-2;124;-30;1;0
1537.856;7650;38.2500;359585;79.720;-1;124;-29;1;0
1537.956;7651;38.2550;359748;79.756;-1;125;-31;1;0
1538.056;7651;38.2550;360021;79.817;-1;124;-29;1;0
1538.156;7652;38.2600;361063;80.048;-2;124;-29;1;0
1538.256;7653;38.2650;360614;79.948;-1;125;-28;1;0
1538.356;7653;38.2650;359154;79.624;-1;124;-29;1;0
1538.456;7654;38.2700;358461;79.471;-1;124;-29;1;0
1538.556;7655;38.2750;360056;79.824;-1;124;-29;1;0
1538.656;7655;38.2750;359960;79.803;-1;124;-30;1;0
1538.756;7656;38.2800;359786;79.765;-1;123;-30;1;0
1538.856;7657;38.2850;360977;80.029;-2;124;-30;1;0
1538.956;7657;38.2850;359768;79.761;-1;124;-29;1;0
1539.056;7658;38.2900;360748;79.978;-1;125;-29;1;0
1539.156;7659;38.2950;360861;80.003;-2;124;-30;1;0
1539.256;7659;38.2950;361032;80.041;0;124;-29;1;0
1539.356;7660;38.3000;361532;80.152;0;124;-30;1;0
1539.456;7661;38.3050;360190;79.854;-1;124;-29;1;0
1539.556;7661;38.3050;359732;79.753;-2;124;-30;1;0
1539.656;7662;38.3100;360433;79.908;-1;124;-29;1;0
1539.756;7663;38.3150;360060;79.825;-1;125;-29;1;0
1539.856;7663;38.3150;360116;79.838;-1;123;-30;1;0
1539.956;7664;38.3200;359709;79.747;-1;124;-30;1;0
1540.056;7665;38.3250;358942;79.577;-1;125;-29;1;0
1540.156;7665;38.3250;358872;79.562;-1;124;-30;1;0
1540.256;7666;38.3300;360244;79.866;-2;124;-30;1;0
1540.356;7667;38.3350;361118;80.060;-1;124;-29;1;0
1540.456;7667;38.3350;360837;79.998;-2;124;-30;1;0
1540.556;7668;38.3400;361047;80.044;-1;125;-29;1;0
1540.656;7669;38.3450;360390;79.898;-1;124;-30;1;0
1540.756;7669;38.3450;359470;79.694;-1;124;-29;1;0
1540.856;7670;38.3500;358873;79.562;0;123;-29;1;0
1540.956;7671;38.3550;358755;79.536;-2;124;-29;1;0
1541.056;7671;38.3550;359821;79.772;-2;124;-30;1;0
1541.156;7672;38.3600;358883;79.564;-1;123;-31;1;0
1541.256;7673;38.3650;358564;79.494;-1;124;-30;1;0
1541.356;7673;38.3650;359260;79.648;-2;125;-30;1;0
1541.456;7674;38.3700;360682;79.963;0;123;-29;1;0
1541.556;7675;38.3750;358885;79.565;-1;125;-30;1;0
1541.656;7675;38.3750;358431;79.464;-1;124;-30;1;0
1541.756;7676;38.3800;358469;79.473;-1;124;-29;1;0
1541.856;7677;38.3850;358557;79.492;-1;124;-30;1;0
1541.956;7677;38.3850;359597;79.723;-1;124;-30;1;0
1542.056;7678;38.3900;360078;79.829;-1;124;-29;1;0
1542.156;7679;38.3950;359427;79.685;-1;124;-31;1;0
1542.256;7679;38.3950;358634;79.509;-1;124;-30;1;0
1542.356;7680;38.4000;358692;79.522;-1;125;-30;1;0
1542.456;7681;38.4050;359144;79.622;-1;124;-30;1;0
1542.556;7681;38.4050;358605;79.503;-1;124;-30;1;0
1542.656;7682;38.4100;358896;79.567;-1;124;-30;1;0
1542.756;7683;38.4150;360011;79.814;-1;125;-29;1;0
1542.856;7683;38.4150;358991;79.588;-1;124;-29;1;0
1542.956;7684;38.4200;357897;79.346;-1;124;-29;1;0
1543.056;7685;38.4250;357572;79.274;0;124;-30;1;0
1543.156;7685;38.4250;357911;79.349;-2;124;-28;1;0
1543.256;7686;38.4300;358298;79.435;-1;124;-30;1;0
1543.356;7687;38.4350;358312;79.438;-1;125;-30;1;0
1543.456;7687;38.4350;359090;79.610;-1;123;-30;1;0
1543.556;7688;38.4400;357483;79.254;0;124;-30;1;0
1543.656;7689;38.4450;357112;79.172;0;125;-30;1;0
1543.756;7689;38.4450;357732;79.309;-1;124;-29;1;0
1543.856;7690;38.4500;358452;79.469;-1;125;-29;1;0
1543.956;7691;38.4550;359042;79.600;0;124;-30;1;0
1544.056;7691;38.4550;358813;79.549;-1;124;-29;1;0
1544.156;7692;38.4600;358556;79.492;-2;125;-29;1;0
1544.256;7693;38.4650;358111;79.393;-1;124;-30;1;0
1544.356;7693;38.4650;357918;79.350;-1;125;-30;1;0
1544.456;7694;38.4700;358984;79.587;-1;124;-30;1;0
1544.556;7695;38.4750;357161;79.183;-2;125;-30;1;0
1544.656;7695;38.4750;357106;79.170;-1;123;-30;1;0
1544.756;7696;38.4800;357775;79.319;-2;124;-30;1;0
1544.856;7697;38.4850;358347;79.446;-1;124;-29;1;0
1544.956;7697;38.4850;356959;79.138;-1;125;-30;1;0
1545.056;7698;38.4900;357058;79.160;-1;124;-29;1;0
1545.156;7699;38.4950;358183;79.409;-1;123;-30;1;0
1545.256;7699;38.4950;358745;79.534;-1;124;-29;1;0
1545.356;7700;38.5000;358093;79.389;-1;124;-29;1;0
1545.456;7701;38.5050;357351;79.225;-1;124;-30;1;0
1545.556;7701;38.5050;357347;79.224;-1;124;-29;1;0
1545.656;7702;38.5100;358292;79.433;-1;124;-30;1;0
1545.756;7703;38.5150;358200;79.413;-1;124;-30;1;0
1545.856;7703;38.5150;359068;79.605;-1;124;-30;1;0
1545.956;7704;38.5200;357961;79.360;-1;124;-30;1;0
1546.056;7705;38.5250;357589;79.277;-1;124;-29;1;0
1546.156;7705;38.5250;356877;79.120;-1;125;-29;1;0
1546.256;7706;38.5300;357894;79.345;-1;124;-29;1;0
1546.356;7707;38.5350;359712;79.748;-1;125;-30;1;0
1546.456;7707;38.5350;360214;79.859;-1;125;-31;1;0
1546.556;7708;38.5400;358994;79.589;-1;124;-28;1;0
1546.656;7709;38.5450;359669;79.739;-1;124;-30;1;0
1546.756;7709;38.5450;357007;79.148;-1;125;-30;1;0
1546.856;7710;38.5500;356585;79.055;-1;124;-30;1;0
1546.956;7711;38.5550;357822;79.329;-1;124;-30;1;0
1547.056;7711;38.5550;358276;79.430;-1;125;-30;1;0
1547.156;7712;38.5600;357499;79.258;-1;124;-29;1;0
1547.256;7713;38.5650;357338;79.222;-1;124;-29;1;0
1547.356;7713;38.5650;357857;79.337;-1;124;-30;1;0
1547.456;7714;38.5700;358284;79.432;-1;125;-30;1;0
1547.556;7715;38.5750;358000;79.369;-1;124;-29;1;0
1547.656;7715;38.5750;359548;79.712;-1;125;-29;1;0
1547.756;7716;38.5800;358378;79.452;-1;125;-30;1;0
1547.856;7717;38.5850;356698;79.080;-1;125;-29;1;0
1547.956;7717;38.5850;356752;79.092;-2;124;-29;1;0
1548.056;7718;38.5900;357631;79.287;-2;125;-29;1;0
1548.156;7719;38.5950;358538;79.488;-1;124;-30;1;0
1548.256;7719;38.5950;359688;79.743;-1;124;-29;1;0
1548.356;7720;38.6000;359243;79.644;-1;125;-29;1;0
1548.456;7721;38.6050;359384;79.675;-1;125;-30;1;0
1548.556;7721;38.6050;358364;79.449;0;123;-30;1;0
1548.656;7722;38.6100;358392;79.456;-1;124;-30;1;0
1548.756;7723;38.6150;356829;79.109;-1;124;-30;1;0
1548.856;7723;38.6150;357262;79.205;-1;124;-30;1;0
1548.956;7724;38.6200;359470;79.694;-1;124;-29;1;0
1549.056;7725;38.6250;360057;79.825;-1;124;-29;1;0
1549.156;7725;38.6250;359386;79.676;-1;125;-29;1;0
1549.256;7726;38.6300;358815;79.549;-1;124;-29;1;0
1549.356;7727;38.6350;358291;79.433;-2;124;-30;1;0
1549.456;7727;38.6350;358617;79.505;-1;124;-30;1;0
1549.556;7728;38.6400;358691;79.522;0;123;-30;1;0
1549.656;7729;38.6450;358622;79.506;-1;125;-30;1;0
1549.756;7729;38.6450;359146;79.623;-1;124;-30;1;0
1549.856;7730;38.6500;359146;79.623;-1;124;-30;1;0
1549.956;7731;38.6550;359317;79.661;-1;124;-30;1;0
1550.056;7731;38.6550;358621;79.506;-1;123;-30;1;0
1550.156;7732;38.6600;359806;79.769;-1;124;-30;1;0
1550.256;7733;38.6650;358905;79.569;-1;123;-29;1;0
1550.356;7733;38.6650;357903;79.347;-2;125;-30;1;0
1550.456;7734;38.6700;358153;79.403;-1;124;-30;1;0
1550.556;7735;38.6750;357843;79.334;-1;124;-29;1;0
1550.656;7735;38.6750;357627;79.286;-1;124;-29;1;0
1550.756;7736;38.6800;358630;79.508;-1;124;-30;1;0
1550.856;7737;38.6850;360051;79.823;-2;124;-30;1;0
1550.956;7737;38.6850;358374;79.452;-1;124;-30;1;0
1551.056;7738;38.6900;358423;79.462;-1;124;-29;1;0
1551.156;7739;38.6950;359853;79.779;-1;124;-29;1;0
1551.256;7739;38.6950;359930;79.796;-2;125;-30;1;0
1551.356;7740;38.7000;358447;79.468;-1;124;-29;1;0
1551.456;7741;38.7050;358722;79.529;-1;124;-30;1;0
1551.556;7741;38.7050;357452;79.247;-1;125;-30;1;0
1551.656;7742;38.7100;356996;79.146;-1;124;-29;1;0
1551.756;7743;38.7150;357134;79.177;-1;124;-29;1;0
1551.856;7743;38.7150;356546;79.046;-1;124;-30;1;0
1551.956;7744;38.7200;356524;79.041;-1;124;-29;1;0
1552.056;7745;38.7250;356529;79.042;-1;124;-29;1;0
1552.156;7745;38.7250;356932;79.132;-1;124;-31;1;0
1552.256;7746;38.7300;357116;79.173;-2;124;-29;1;0
1552.356;7747;38.7350;356376;79.009;-1;124;-30;1;0
1552.456;7747;38.7350;357112;79.172;-1;123;-29;1;0
1552.556;7748;38.7400;357828;79.330;-1;125;-30;1;0
1552.656;7749;38.7450;357031;79.154;-1;124;-29;1;0
1552.756;7749;38.7450;356695;79.079;-1;124;-30;1;0
1552.856;7750;38.7500;356991;79.145;-2;124;-29;1;0
1552.956;7751;38.7550;357746;79.312;-2;124;-30;1;0
1553.056;7751;38.7550;359069;79.606;-2;124;-30;1;0
1553.156;7752;38.7600;358446;79.467;-2;124;-29;1;0
1553.256;7753;38.7650;356345;79.002;-1;124;-30;1;0
1553.356;7753;38.7650;355855;78.893;-1;125;-29;1;0
1553.456;7754;38.7700;357546;79.268;-1;124;-29;1;0
1553.556;7755;38.7750;356963;79.139;-1;125;-30;1;0
1553.656;7755;38.7750;357328;79.220;0;123;-29;1;0
1553.756;7756;38.7800;356771;79.096;-1;124;-30;1;0
1553.856;7757;38.7850;356543;79.046;-1;125;-29;1;0
1553.956;7757;38.7850;356221;78.974;-2;124;-30;1;0
1554.056;7758;38.7900;355817;78.885;-2;125;-30;1;0
1554.156;7759;38.7950;357893;79.345;-1;124;-30;1;0
1554.256;7759;38.7950;358490;79.477;-1;124;-29;1;0
1554.356;7760;38.8000;358557;79.492;-2;124;-30;1;0
1554.456;7761;38.8050;358283;79.431;-1;124;-29;1;0
1554.556;7761;38.8050;357818;79.328;-1;125;-30;1;0
1554.656;7762;38.8100;358402;79.458;-2;124;-29;1;0
1554.756;7763;38.8150;358164;79.405;-1;125;-30;1;0
1554.856;7763;38.8150;359622;79.728;-2;124;-29;1;0
1554.956;7764;38.8200;359190;79.632;-1;124;-30;1;0
1555.056;7765;38.8250;358292;79.433;-2;124;-30;1;0
1555.156;7765;38.8250;358009;79.371;-1;124;-29;1;0
1555.256;7766;38.8300;358164;79.405;-1;124;-31;1;0
1555.356;7767;38.8350;359140;79.621;-1;124;-30;1;0
1555.456;7767;38.8350;358769;79.539;-1;125;-29;1;0
1555.556;7768;38.8400;359593;79.722;-1;124;-29;1;0
1555.656;7769;38.8450;359935;79.798;-1;123;-29;1;0
1555.756;7769;38.8450;359027;79.596;0;124;-29;1;0
1555.856;7770;38.8500;358769;79.539;-1;124;-29;1;0
1555.956;7771;38.8550;359576;79.718;-1;124;-31;1;0
1556.056;7771;38.8550;359168;79.628;-1;124;-30;1;0
1556.156;7772;38.8600;359432;79.686;-1;124;-30;1;0
1556.256;7773;38.8650;359626;79.729;-1;124;-29;1;0
1556.356;7773;38.8650;357808;79.326;-2;124;-30;1;0
1556.456;7774;38.8700;358487;79.477;-2;124;-30;1;0
1556.556;7775;38.8750;360401;79.901;-2;124;-30;1;0
1556.656;7775;38.8750;361521;80.149;-1;124;-30;1;0
1556.756;7776;38.8800;360740;79.976;-2;124;-29;1;0
1556.856;7777;38.8850;358352;79.447;-1;125;-29;1;0
1556.956;7777;38.8850;358178;79.408;-1;125;-30;1;0
1557.056;7778;38.8900;357792;79.322;-1;124;-29;1;0
1557.156;7779;38.8950;358596;79.501;-2;124;-30;1;0
1557.256;7779;38.8950;358640;79.510;0;124;-30;1;0
1557.356;7780;38.9000;359355;79.669;-1;124;-31;1;0
1557.456;7781;38.9050;358416;79.461;-1;124;-30;1;0
1557.556;7781;38.9050;359164;79.627;-2;124;-30;1;0
1557.656;7782;38.9100;359400;79.679;-1;124;-30;1;0
1557.756;7783;38.9150;360439;79.909;-1;124;-30;1;0
1557.856;7783;38.9150;359417;79.683;-1;125;-29;1;0
1557.956;7784;38.9200;360538;79.931;-1;124;-30;1;0
1558.056;7785;38.9250;361129;80.062;-1;124;-30;1;0
1558.156;7785;38.9250;359598;79.723;-1;124;-30;1;0
1558.256;7786;38.9300;358126;79.397;-1;123;-29;1;0
1558.356;7787;38.9350;359658;79.736;-2;124;-29;1;0
1558.456;7787;38.9350;360137;79.842;-1;124;-30;1;0
1558.556;7788;38.9400;359575;79.718;-1;124;-29;1;0
1558.656;7789;38.9450;361514;80.148;-1;124;-30;1;0
1558.756;7789;38.9450;359052;79.602;0;124;-30;1;0
1558.856;7790;38.9500;356780;79.098;-1;124;-29;1;0
1558.956;7791;38.9550;358926;79.574;-1;124;-29;1;0
1559.056;7791;38.9550;360299;79.878;-1;124;-30;1;0
1559.156;7792;38.9600;358846;79.556;-1;124;-30;1;0
1559.256;7793;38.9650;358459;79.470;-2;124;-30;1;0
1559.356;7793;38.9650;359133;79.620;-1;124;-30;1;0
1559.456;7794;38.9700;360619;79.949;-1;125;-30;1;0
1559.556;7795;38.9750;360443;79.910;-1;125;-30;1;0
1559.656;7795;38.9750;360126;79.840;-1;125;-30;1;0
1559.756;7796;38.9800;359671;79.739;-1;125;-30;1;0
1559.856;7797;38.9850;358932;79.575;-1;124;-31;1;0
1559.956;7797;38.9850;358101;79.391;-1;123;-29;1;0
1560.056;7798;38.9900;357935;79.354;-1;124;-30;1;0
1560.156;7799;38.9950;359163;79.626;-1;124;-29;1;0
1560.256;7799;38.9950;359415;79.682;-1;123;-31;1;0
1560.356;7800;39.0000;359443;79.689;-1;123;-30;1;0
1560.456;7801;39.0050;359531;79.708;-1;124;-30;1;0
1560.556;7801;39.0050;359754;79.757;-1;124;-29;1;0
1560.656;7802;39.0100;360111;79.837;-1;124;-30;1;0
1560.756;7803;39.0150;359612;79.726;-1;124;-30;1;0
1560.856;7803;39.0150;359629;79.730;-1;124;-29;1;0
1560.956;7804;39.0200;359359;79.670;-1;124;-30;1;0
1561.056;7805;39.0250;358020;79.373;-2;124;-31;1;0
1561.156;7805;39.0250;358001;79.369;-1;124;-29;1;0
1561.256;7806;39.0300;359724;79.751;-1;124;-30;1;0
1561.356;7807;39.0350;359271;79.650;-1;124;-30;1;0
1561.456;7807;39.0350;357075;79.164;-1;124;-30;1;0
1561.556;7808;39.0400;358271;79.429;-1;124;-28;1;0
1561.656;7809;39.0450;360067;79.827;-2;125;-31;1;0
1561.756;7809;39.0450;359954;79.802;-1;124;-30;1;0
1561.856;7810;39.0500;360328;79.885;-2;124;-31;1;0
1561.956;7811;39.0550;359182;79.631;-1;124;-29;1;0
1562.056;7811;39.0550;358466;79.472;-1;124;-30;1;0
1562.156;7812;39.0600;356668;79.073;-2;124;-30;1;0
1562.256;7813;39.0650;357574;79.274;-2;124;-30;1;0
1562.356;7813;39.0650;359960;79.803;-1;125;-29;1;0
1562.456;7814;39.0700;360373;79.895;-1;125;-31;1;0
1562.556;7815;39.0750;359100;79.612;-1;124;-30;1;0
1562.656;7815;39.0750;359939;79.798;-1;124;-29;1;0
1562.756;7816;39.0800;358396;79.456;-2;124;-31;1;0
1562.856;7817;39.0850;358160;79.404;-1;124;-30;1;0
1562.956;7817;39.0850;358257;79.426;-1;124;-29;1;0
1563.056;7818;39.0900;358527;79.485;-1;124;-30;1;0
1563.156;7819;39.0950;359087;79.610;-1;123;-30;1;0
1563.256;7819;39.0950;359960;79.803;-1;125;-30;1;0
1563.356;7820;39.1000;358677;79.519;-1;125;-30;1;0
1563.456;7821;39.1050;357766;79.317;-1;124;-30;1;0
1563.556;7821;39.1050;355898;78.903;-1;124;-30;1;0
1563.656;7822;39.1100;357312;79.216;-1;124;-30;1;0
1563.756;7823;39.1150;358994;79.589;-2;124;-30;1;0
1563.856;7823;39.1150;358909;79.570;-1;125;-30;1;0
1563.956;7824;39.1200;359271;79.650;-1;124;-29;1;0
1564.056;7825;39.1250;359977;79.807;-1;124;-31;1;0
1564.156;7825;39.1250;359133;79.620;-1;124;-29;1;0
1564.256;7826;39.1300;358112;79.393;-1;124;-29;1;0
1564.356;7827;39.1350;357629;79.286;-1;125;-31;1;0
1564.456;7827;39.1350;357592;79.278;-1;124;-29;1;0
1564.556;7828;39.1400;357801;79.324;0;125;-29;1;0
1564.656;7829;39.1450;357547;79.268;-1;124;-30;1;0
1564.756;7829;39.1450;357307;79.215;-2;124;-29;1;0
1564.856;7830;39.1500;358428;79.463;-1;125;-31;1;0
1564.956;7831;39.1550;358309;79.437;-1;125;-30;1;0
1565.056;7831;39.1550;358869;79.561;-1;124;-30;1;0
1565.156;7832;39.1600;359455;79.691;-1;124;-30;1;0
1565.256;7833;39.1650;359196;79.634;-1;124;-29;1;0
1565.356;7833;39.1650;358251;79.424;-2;124;-30;1;0
1565.456;7834;39.1700;358893;79.567;-1;124;-29;1;0
1565.556;7835;39.1750;358930;79.575;-1;125;-31;1;0
1565.656;7835;39.1750;359131;79.619;-2;124;-29;1;0
1565.756;7836;39.1800;358864;79.560;-1;124;-29;1;0
1565.856;7837;39.1850;357942;79.356;0;124;-31;1;0
1565.956;7837;39.1850;358854;79.558;-1;124;-30;1;0
1566.056;7838;39.1900;359090;79.610;-2;124;-30;1;0
1566.156;7839;39.1950;359620;79.728;-1;124;-31;1;0
1566.256;7839;39.1950;358946;79.578;-1;124;-30;1;0
1566.356;7840;39.2000;359272;79.651;-1;124;-30;1;0
1566.456;7841;39.2050;358078;79.386;-2;124;-30;1;0
1566.556;7841;39.2050;357334;79.221;-1;125;-29;1;0
1566.656;7842;39.2100;358492;79.478;-2;124;-29;1;0
1566.756;7843;39.2150;358567;79.494;-1;125;-29;1;0
1566.856;7843;39.2150;357855;79.336;-1;124;-30;1;0
1566.956;7844;39.2200;358954;79.580;-1;124;-29;1;0
1567.056;7845;39.2250;360003;79.813;-1;124;-29;1;0
1567.156;7845;39.2250;358633;79.509;-1;125;-30;1;0
1567.256;7846;39.2300;358125;79.396;-1;124;-31;1;0
1567.356;7847;39.2350;357700;79.302;-1;125;-30;1;0
1567.456;7847;39.2350;358534;79.487;-2;125;-30;1;0
1567.556;7848;39.2400;358114;79.394;-2;124;-31;1;0
1567.656;7849;39.2450;356794;79.101;-1;123;-29;1;0
1567.756;7849;39.2450;357543;79.267;-1;124;-30;1;0
1567.856;7850;39.2500;357208;79.193;-1;124;-30;1;0
1567.956;7851;39.2550;357977;79.364;-2;125;-30;1;0
1568.056;7851;39.2550;358367;79.450;-1;124;-30;1;0
1568.156;7852;39.2600;356638;79.067;-1;125;-29;1;0
1568.256;7853;39.2650;356908;79.127;0;124;-30;1;0
1568.356;7853;39.2650;357677;79.297;-1;124;-30;1;0
1568.456;7854;39.2700;357872;79.340;-1;125;-30;1;0
1568.556;7855;39.2750;357969;79.362;-1;124;-30;1;0
1568.656;7855;39.2750;357061;79.160;-1;124;-29;1;0
1568.756;7856;39.2800;357188;79.189;-2;124;-30;1;0
1568.856;7857;39.2850;357586;79.277;-1;124;-30;1;0
1568.956;7857;39.2850;355270;78.763;-1;123;-29;1;0
1569.056;7858;39.2900;355602;78.837;-1;124;-30;1;0
1569.156;7859;39.2950;356293;78.990;-1;125;-30;1;0
1569.256;7859;39.2950;355962;78.917;-2;124;-30;1;0
1569.356;7860;39.3000;354818;78.663;-1;124;-30;1;0
1569.456;7861;39.3050;352916;78.241;-1;124;-30;1;0
1569.556;7861;39.3050;352241;78.092;-1;124;-29;1;0
1569.656;7862;39.3100;352527;78.155;0;124;-29;1;0
1569.756;7863;39.3150;353603;78.394;-1;124;-29;1;0
1569.856;7863;39.3150;353538;78.379;-1;124;-30;1;0
1569.956;7864;39.3200;353634;78.401;-2;124;-30;1;0
1570.056;7865;39.3250;353228;78.311;-1;123;-30;1;0
1570.156;7865;39.3250;351724;77.977;-1;125;-29;1;0
1570.256;7866;39.3300;350644;77.738;0;124;-30;1;0
1570.356;7867;39.3350;350482;77.702;-1;124;-30;1;0
1570.456;7867;39.3350;351309;77.885;-1;124;-29;1;0
1570.556;7868;39.3400;351123;77.844;-2;124;-30;1;0
1570.656;7869;39.3450;350676;77.745;-2;124;-29;1;0
1570.756;7869;39.3450;349503;77.485;-1;124;-30;1;0
1570.856;7870;39.3500;350821;77.777;-1;124;-30;1;0
1570.956;7871;39.3550;349916;77.576;-1;124;-31;1;0
1571.056;7871;39.3550;347154;76.964;-1;124;-30;1;0
1571.156;7872;39.3600;349043;77.383;-1;125;-30;1;0
1571.256;7873;39.3650;349524;77.489;-1;124;-30;1;0
1571.356;7873;39.3650;350120;77.622;-1;124;-30;1;0
1571.456;7874;39.3700;351293;77.882;-2;124;-30;1;0
1571.556;7875;39.3750;349736;77.536;-1;124;-30;1;0
1571.656;7875;39.3750;349025;77.379;-1;124;-30;1;0
1571.756;7876;39.3800;348780;77.325;-1;123;-29;1;0
1571.856;7877;39.3850;348343;77.228;-2;124;-30;1;0
1571.956;7877;39.3850;347607;77.064;-2;124;-29;1;0
1572.056;7878;39.3900;346592;76.839;-1;123;-30;1;0
1572.156;7879;39.3950;346940;76.917;-2;124;-30;1;0
1572.256;7879;39.3950;347902;77.130;-1;124;-31;1;0
1572.356;7880;39.4000;346205;76.754;-1;125;-29;1;0
1572.456;7881;39.4050;345183;76.527;-1;124;-30;1;0
1572.556;7881;39.4050;344158;76.300;-1;125;-29;1;0
1572.656;7882;39.4100;343595;76.175;-1;124;-29;1;0
1572.756;7883;39.4150;344599;76.398;-1;124;-30;1;0
1572.856;7883;39.4150;345230;76.537;-1;124;-30;1;0
1572.956;7884;39.4200;344631;76.405;-1;124;-30;1;0
1573.056;7885;39.4250;342849;76.010;0;124;-30;1;0
1573.156;7885;39.4250;342396;75.909;-1;123;-30;1;0
1573.256;7886;39.4300;343788;76.218;-1;123;-29;1;0
1573.356;7887;39.4350;342612;75.957;-1;124;-30;1;0
1573.456;7887;39.4350;341563;75.725;-2;125;-30;1;0
1573.556;7888;39.4400;340531;75.496;-1;124;-29;1;0
1573.656;7889;39.4450;338769;75.105;-2;124;-29;1;0
1573.756;7889;39.4450;338261;74.992;-1;124;-30;1;0
1573.856;7890;39.4500;336040;74.500;-1;124;-30;1;0
1573.956;7891;39.4550;336302;74.558;-1;124;-30;1;0
1574.056;7891;39.4550;337203;74.758;-1;124;-29;1;0
1574.156;7892;39.4600;336654;74.636;-1;124;-30;1;0
1574.256;7893;39.4650;335219;74.318;-1;124;-29;1;0
1574.356;7893;39.4650;334835;74.233;-1;124;-29;1;0
1574.456;7894;39.4700;332943;73.813;-2;124;-30;1;0
1574.556;7895;39.4750;333332;73.900;-2;124;-30;1;0
1574.656;7895;39.4750;333567;73.952;-1;124;-30;1;0
1574.756;7896;39.4800;332992;73.824;-1;124;-30;1;0
1574.856;7897;39.4850;331409;73.473;-2;124;-29;1;0
1574.956;7897;39.4850;329487;73.047;-2;124;-30;1;0
1575.056;7898;39.4900;328227;72.768;-2;124;-29;1;0
1575.156;7899;39.4950;327371;72.578;-2;124;-29;1;0
1575.256;7899;39.4950;327322;72.567;-1;124;-30;1;0
1575.356;7900;39.5000;327283;72.559;-1;124;-29;1;0
1575.456;7901;39.5050;327597;72.628;-1;124;-29;1;0
1575.556;7901;39.5050;326838;72.460;-1;125;-30;1;0
1575.656;7902;39.5100;325053;72.064;-1;124;-30;1;0
1575.756;7903;39.5150;324365;71.912;-1;124;-29;1;0
1575.856;7903;39.5150;324244;71.885;-2;124;-30;1;0
1575.956;7904;39.5200;323849;71.797;-1;124;-29;1;0
1576.056;7905;39.5250;320681;71.095;-1;124;-30;1;0
1576.156;7905;39.5250;317182;70.319;-1;125;-30;1;0
1576.256;7906;39.5300;314351;69.692;-2;124;-29;1;0
1576.356;7907;39.5350;311396;69.036;-1;125;-30;1;0
1576.456;7907;39.5350;309062;68.519;-1;124;-30;1;0
1576.556;7908;39.5400;307324;68.134;-1;125;-30;1;0
1576.656;7909;39.5450;305780;67.791;-1;124;-29;1;0
1576.756;7909;39.5450;302535;67.072;-1;124;-30;1;0
1576.856;7910;39.5500;297519;65.960;0;124;-31;1;0
1576.956;7911;39.5550;294238;65.233;-1;124;-30;1;0
1577.056;7911;39.5550;289199;64.115;-1;124;-30;1;0
1577.156;7912;39.5600;286062;63.420;-1;124;-30;1;0
1577.256;7913;39.5650;281470;62.402;-1;124;-30;1;0
1577.356;7913;39.5650;278195;61.676;-2;124;-29;1;0
1577.456;7914;39.5700;275215;61.015;-1;125;-29;1;0
1577.556;7915;39.5750;271459;60.182;-1;124;-30;1;0
1577.656;7915;39.5750;264709;58.686;-2;125;-29;1;0
1577.756;7916;39.5800;258885;57.395;0;124;-30;1;0
1577.856;7917;39.5850;252357;55.948;-1;124;-30;1;0
1577.956;7917;39.5850;246114;54.563;-2;124;-30;1;0
1578.056;7918;39.5900;241681;53.581;-1;124;-30;1;0
1578.156;7919;39.5950;238431;52.860;-1;124;-29;1;0
1578.256;7919;39.5950;234859;52.068;-1;124;-30;1;0
1578.356;7920;39.6000;227701;50.481;-1;124;-30;1;0
1578.456;7921;39.6050;209411;46.426;-1;124;-30;1;0
1578.556;7921;39.6050;203401;45.094;-1;124;-29;1;0
1578.656;7922;39.6100;198144;43.929;2;124;-30;1;0
1578.756;7923;39.6150;167335;37.098;-1;123;-30;1;0
1578.856;7923;39.6150;63888;14.164;-1;124;-29;1;0
1578.956;7924;39.6200;4687;1.039;-1;124;-30;1;0
1579.056;7925;39.6250;2303;0.511;0;123;-30;1;0
1579.156;7925;39.6250;2319;0.514;-1;125;-29;1;0
1579.256;7926;39.6300;2319;0.514;-1;125;-31;1;0
1579.356;7927;39.6350;2292;0.508;-1;123;-29;1;0
1579.456;7927;39.6350;1766;0.392;-2;124;-30;1;0
1579.556;7928;39.6400;1670;0.370;-2;124;-30;1;0
1579.656;7929;39.6450;2881;0.639;0;124;-30;1;0
1579.756;7929;39.6450;2228;0.494;-1;124;-30;1;0
1579.856;7930;39.6500;3381;0.750;0;124;-30;1;0
1579.956;7931;39.6550;4295;0.952;-1;124;-30;1;0
1580.056;7931;39.6550;1778;0.394;-1;124;-30;1;0
1580.156;7932;39.6600;2989;0.663;-2;124;-30;1;0
1580.256;7933;39.6650;2750;0.610;-2;124;-29;1;0
1580.356;7933;39.6650;1626;0.360;-1;124;-29;1;0
1580.456;7934;39.6700;3546;0.786;-1;124;-30;1;0
1580.556;7935;39.6750;2530;0.561;-1;124;-30;1;0
1580.656;7935;39.6750;1415;0.314;-1;124;-30;1;0
1580.756;7936;39.6800;2445;0.542;-2;124;-28;1;0
1580.856;7937;39.6850;2043;0.453;-1;124;-30;1;0
1580.956;7937;39.6850;2207;0.489;-1;124;-30;1;0
1581.056;7938;39.6900;2527;0.560;-1;124;-29;1;0
1581.156;7939;39.6950;2496;0.553;-1;124;-30;1;0
1581.256;7939;39.6950;3715;0.824;-2;125;-29;1;0
1581.356;7940;39.7000;3816;0.846;-1;124;-29;1;0
1581.456;7941;39.7050;2656;0.589;-1;124;-29;1;0
1581.556;7941;39.7050;2982;0.661;-1;124;-30;1;0
1581.656;7942;39.7100;2391;0.530;-1;124;-29;1;0
1581.756;7943;39.7150;2947;0.653;-1;124;-30;1;0
1581.856;7943;39.7150;3633;0.805;-1;125;-30;1;0
1581.956;7944;39.7200;3423;0.759;-1;125;-30;1;0
1582.056;7945;39.7250;3292;0.730;-1;124;-30;1;0
1582.156;7945;39.7250;3329;0.738;-1;124;-30;1;0
1582.256;7946;39.7300;2520;0.559;-1;124;-30;1;0
