Repository: tm-mech/diy-tensile-tester

# Desktop Tensile Testing Machine

A custom-built desktop tensile testing machine for characterizing 3D-printed polymer specimens according to ISO 527. Designed and built from scratch — mechanical assembly, electronics, firmware (Arduino/C++), and data acquisition & analysis software (Python).

> Personal engineering project bridging mechanical testing, embedded systems, and data analysis.
---

## Key Results

Three FDM-printed materials tested (ISO 527-2 Type 1BA dogbone, 5 mm/min, n = 3 each):

| Material | UTS [MPa] | E-Modulus [GPa] | Elongation |
|---|---|---|---|
| **PETG** (eSUN) | 34.8 ± 0.1 | 1.63 ± 0.10 | 77.1 ± 8.7% |
| **PLA** (eSUN) | 47.4 ± 1.1 | 2.68 ± 0.46 | 12–103%\* |

File: data/PETG/PETG_533_003.csv (part 16 of 18)
time_s;steps;displacement_mm;force_raw;force_N;accel_x;accel_y;accel_z;endstop;step_loss
5706.560;7636;38.1800;1053695;233.604;-1;124;-31;1;0
5706.660;7637;38.1850;1053682;233.601;-1;125;-31;1;0
5706.760;7638;38.1900;1052271;233.288;0;124;-31;1;0
5706.860;7638;38.1900;1052946;233.438;-1;124;-32;1;0
5706.960;7639;38.1950;1054491;233.781;-1;125;-31;1;0
5707.060;7640;38.2000;1055923;234.098;-1;123;-31;1;0
5707.160;7640;38.2000;1055497;234.004;0;125;-31;1;0
5707.260;7641;38.2050;1053037;233.458;-1;124;-31;1;0
5707.360;7642;38.2100;1052843;233.415;-1;123;-30;1;0
5707.460;7642;38.2100;1052976;233.445;-1;124;-31;1;0
5707.560;7643;38.2150;1053676;233.600;0;123;-31;1;0
5707.660;7644;38.2200;1054823;233.854;-1;124;-31;1;0
5707.760;7644;38.2200;1054463;233.774;-1;125;-31;1;0
5707.860;7645;38.2250;1053897;233.649;-1;124;-31;1;0
5707.960;7646;38.2300;1053565;233.575;0;124;-32;1;0
5708.060;7646;38.2300;1054390;233.758;0;123;-32;1;0
5708.160;7647;38.2350;1054784;233.846;-1;124;-30;1;0
5708.260;7648;38.2400;1055982;234.111;-1;124;-31;1;0
5708.360;7648;38.2400;1055545;234.014;-1;124;-31;1;0
5708.460;7649;38.2450;1054360;233.752;-1;125;-31;1;0
5708.560;7650;38.2500;1053141;233.481;-1;124;-31;1;0
5708.660;7650;38.2500;1053186;233.491;-1;124;-31;1;0
5708.760;7651;38.2550;1054467;233.775;-1;124;-31;1;0
5708.860;7652;38.2600;1055280;233.956;-1;124;-30;1;0
5708.960;7652;38.2600;1055436;233.990;-1;125;-31;1;0
5709.060;7653;38.2650;1053990;233.670;0;124;-31;1;0
5709.160;7654;38.2700;1052650;233.373;-1;124;-31;1;0
5709.260;7654;38.2700;1053757;233.618;-1;124;-31;1;0
5709.360;7655;38.2750;1055066;233.908;-1;124;-31;1;0
5709.460;7656;38.2800;1055575;234.021;-1;124;-30;1;0
5709.560;7656;38.2800;1056218;234.164;-1;124;-31;1;0
5709.660;7657;38.2850;1054249;233.727;-1;124;-30;1;0
5709.760;7658;38.2900;1054290;233.736;-1;124;-31;1;0
5709.860;7658;38.2900;1054113;233.697;0;124;-31;1;0
5709.960;7659;38.2950;1054717;233.831;-2;124;-30;1;0
5710.060;7660;38.3000;1056684;234.267;0;123;-31;1;0
5710.160;7660;38.3000;1056074;234.132;-1;124;-30;1;0
5710.260;7661;38.3050;1054069;233.687;-1;124;-31;1;0
5710.360;7662;38.3100;1055789;234.068;-1;124;-31;1;0
5710.460;7662;38.3100;1054404;233.761;0;123;-30;1;0
5710.560;7663;38.3150;1055721;234.053;0;124;-31;1;0
5710.660;7664;38.3200;1056911;234.317;0;124;-30;1;0
5710.760;7664;38.3200;1056234;234.167;0;124;-30;1;0
5710.860;7665;38.3250;1055854;234.083;-1;124;-32;1;0
5710.960;7666;38.3300;1055093;233.914;0;124;-31;1;0
5711.060;7666;38.3300;1054515;233.786;-1;124;-32;1;0
5711.160;7667;38.3350;1055495;234.003;-1;124;-30;1;0
5711.260;7668;38.3400;1056300;234.182;0;125;-31;1;0
5711.360;7668;38.3400;1056316;234.185;-1;123;-30;1;0
5711.460;7669;38.3450;1055459;233.995;-2;124;-31;1;0
5711.560;7670;38.3500;1055277;233.955;-1;124;-31;1;0
5711.660;7670;38.3500;1055961;234.107;-1;124;-31;1;0
5711.760;7671;38.3550;1057858;234.527;0;123;-31;1;0
5711.860;7672;38.3600;1056798;234.292;-1;124;-31;1;0
5711.960;7672;38.3600;1056905;234.316;-1;125;-31;1;0
5712.060;7673;38.3650;1055989;234.113;-1;124;-31;1;0
5712.160;7674;38.3700;1055754;234.061;-2;124;-30;1;0
5712.260;7674;38.3700;1055567;234.019;-1;124;-32;1;0
5712.360;7675;38.3750;1055359;233.973;-1;124;-31;1;0
5712.460;7676;38.3800;1055798;234.070;-1;124;-31;1;0
5712.560;7676;38.3800;1056161;234.151;0;124;-31;1;0
5712.660;7677;38.3850;1055192;233.936;-1;124;-32;1;0
5712.760;7678;38.3900;1054083;233.690;0;124;-31;1;0
5712.860;7678;38.3900;1053850;233.639;-1;124;-31;1;0
5712.960;7679;38.3950;1055298;233.960;-1;123;-31;1;0
5713.060;7680;38.4000;1056138;234.146;-1;125;-31;1;0
5713.160;7680;38.4000;1055206;233.939;-1;124;-31;1;0
5713.260;7681;38.4050;1056013;234.118;-1;123;-32;1;0
5713.360;7682;38.4100;1056453;234.216;-1;124;-31;1;0
5713.460;7682;38.4100;1055328;233.966;-1;124;-32;1;0
5713.560;7683;38.4150;1055753;234.060;-1;124;-31;1;0
5713.660;7684;38.4200;1055295;233.959;-1;124;-31;1;0
5713.760;7684;38.4200;1055657;234.039;-1;124;-32;1;0
5713.860;7685;38.4250;1055538;234.013;-1;124;-32;1;0
5713.960;7686;38.4300;1053314;233.520;-1;124;-31;1;0
5714.060;7686;38.4300;1054839;233.858;-2;125;-32;1;0
5714.160;7687;38.4350;1055739;234.057;-1;124;-31;1;0
5714.260;7688;38.4400;1055823;234.076;0;124;-31;1;0
5714.360;7688;38.4400;1055336;233.968;-1;124;-31;1;0
5714.460;7689;38.4450;1055184;233.934;-1;124;-32;1;0
5714.560;7690;38.4500;1053777;233.622;0;124;-31;1;0
5714.660;7690;38.4500;1054691;233.825;-1;124;-31;1;0
5714.760;7691;38.4550;1055313;233.963;-1;124;-31;1;0
5714.860;7692;38.4600;1056302;234.182;-1;124;-31;1;0
5714.960;7692;38.4600;1055733;234.056;-1;123;-30;1;0
5715.060;7693;38.4650;1054833;233.856;-1;125;-31;1;0
5715.160;7694;38.4700;1054734;233.835;0;124;-31;1;0
5715.260;7694;38.4700;1054817;233.853;-1;124;-31;1;0
5715.360;7695;38.4750;1052984;233.447;-1;124;-31;1;0
5715.460;7696;38.4800;1055275;233.954;0;124;-31;1;0
5715.560;7696;38.4800;1056692;234.269;-1;124;-31;1;0
5715.660;7697;38.4850;1056212;234.162;-1;125;-31;1;0
5715.760;7698;38.4900;1054796;233.848;-1;124;-31;1;0
5715.860;7698;38.4900;1054545;233.793;-1;123;-30;1;0
5715.960;7699;38.4950;1054763;233.841;-1;124;-30;1;0
5716.060;7700;38.5000;1055198;233.937;0;124;-31;1;0
5716.160;7700;38.5000;1055009;233.895;-1;125;-31;1;0
5716.260;7701;38.5050;1052918;233.432;0;124;-31;1;0
5716.360;7702;38.5100;1053433;233.546;-1;124;-31;1;0
5716.460;7702;38.5100;1055246;233.948;-1;124;-32;1;0
5716.560;7703;38.5150;1054785;233.846;-1;124;-31;1;0
5716.660;7704;38.5200;1054440;233.769;-1;124;-31;1;0
5716.760;7704;38.5200;1055195;233.937;0;124;-32;1;0
5716.860;7705;38.5250;1054719;233.831;-1;125;-32;1;0
5716.960;7706;38.5300;1053800;233.627;-1;124;-32;1;0
5717.060;7706;38.5300;1054466;233.775;0;124;-31;1;0
5717.160;7707;38.5350;1055446;233.992;0;124;-31;1;0
5717.260;7708;38.5400;1055006;233.895;-1;124;-31;1;0
5717.360;7708;38.5400;1053805;233.629;-1;124;-31;1;0
5717.460;7709;38.5450;1052613;233.364;-2;125;-31;1;0
5717.560;7710;38.5500;1052421;233.322;-1;124;-31;1;0
5717.660;7710;38.5500;1052859;233.419;-1;124;-30;1;0
5717.760;7711;38.5550;1052788;233.403;-1;124;-31;1;0
5717.860;7712;38.5600;1053654;233.595;-1;124;-31;1;0
5717.960;7712;38.5600;1054570;233.798;-1;124;-31;1;0
5718.060;7713;38.5650;1054415;233.764;-1;125;-31;1;0
5718.160;7714;38.5700;1052864;233.420;-1;124;-32;1;0
5718.260;7714;38.5700;1053009;233.452;-1;124;-31;1;0
5718.360;7715;38.5750;1052546;233.349;0;124;-32;1;0
5718.460;7716;38.5800;1051425;233.101;-1;124;-31;1;0
5718.560;7716;38.5800;1051582;233.136;-1;124;-32;1;0
5718.660;7717;38.5850;1051937;233.214;-1;124;-30;1;0
5718.760;7718;38.5900;1051347;233.084;-1;124;-31;1;0
5718.860;7718;38.5900;1051714;233.165;0;124;-31;1;0
5718.960;7719;38.5950;1050991;233.005;-1;124;-31;1;0
5719.060;7720;38.6000;1050265;232.844;-1;124;-31;1;0
5719.160;7720;38.6000;1050753;232.952;-1;124;-31;1;0
5719.260;7721;38.6050;1050970;233.000;-1;125;-31;1;0
5719.360;7722;38.6100;1049503;232.675;-1;124;-31;1;0
5719.460;7722;38.6100;1048975;232.558;0;123;-31;1;0
5719.560;7723;38.6150;1049633;232.704;-1;125;-31;1;0
5719.660;7724;38.6200;1050968;233.000;0;124;-31;1;0
5719.760;7724;38.6200;1049977;232.780;-1;124;-31;1;0
5719.860;7725;38.6250;1048525;232.458;-1;124;-30;1;0
5719.960;7726;38.6300;1048465;232.445;-1;125;-31;1;0
5720.060;7726;38.6300;1049012;232.566;-1;124;-31;1;0
5720.160;7727;38.6350;1050312;232.854;-1;124;-32;1;0
5720.260;7728;38.6400;1050279;232.847;-1;125;-31;1;0
5720.360;7728;38.6400;1048669;232.490;-1;124;-31;1;0
5720.460;7729;38.6450;1048075;232.358;-1;124;-31;1;0
5720.560;7730;38.6500;1048079;232.359;-1;124;-31;1;0
5720.660;7730;38.6500;1049495;232.673;-1;123;-31;1;0
5720.760;7731;38.6550;1051301;233.073;0;123;-32;1;0
5720.860;7732;38.6600;1052054;233.240;-1;125;-32;1;0
5720.960;7732;38.6600;1051477;233.112;-1;125;-32;1;0
5721.060;7733;38.6650;1050734;232.948;0;124;-30;1;0
5721.160;7734;38.6700;1050455;232.886;-1;125;-31;1;0
5721.260;7734;38.6700;1051048;233.017;-1;124;-31;1;0
5721.360;7735;38.6750;1050186;232.826;-1;124;-31;1;0
5721.460;7736;38.6800;1051068;233.022;-1;125;-31;1;0
5721.560;7736;38.6800;1051089;233.026;0;124;-31;1;0
5721.660;7737;38.6850;1051185;233.048;-1;124;-31;1;0
5721.760;7738;38.6900;1052032;233.235;-1;125;-31;1;0
5721.860;7738;38.6900;1051952;233.218;0;123;-31;1;0
5721.960;7739;38.6950;1052227;233.279;-1;124;-30;1;0
5722.060;7740;38.7000;1053706;233.607;-1;124;-31;1;0
5722.160;7740;38.7000;1051068;233.022;-1;123;-30;1;0
5722.260;7741;38.7050;1052626;233.367;-1;124;-31;1;0
5722.360;7742;38.7100;1051781;233.180;-1;124;-31;1;0
5722.460;7742;38.7100;1051079;233.024;0;124;-31;1;0
5722.560;7743;38.7150;1051546;233.128;-1;124;-32;1;0
5722.660;7744;38.7200;1053471;233.555;-1;124;-31;1;0
5722.760;7744;38.7200;1053151;233.484;0;124;-32;1;0
5722.860;7745;38.7250;1051441;233.104;-1;124;-31;1;0
5722.960;7746;38.7300;1052044;233.238;-2;124;-31;1;0
5723.060;7746;38.7300;1052908;233.430;-1;124;-30;1;0
5723.160;7747;38.7350;1053257;233.507;-1;124;-30;1;0
5723.260;7748;38.7400;1054232;233.723;-1;124;-32;1;0
5723.360;7748;38.7400;1055058;233.906;0;123;-31;1;0
5723.460;7749;38.7450;1053516;233.564;-1;124;-31;1;0
5723.560;7750;38.7500;1052472;233.333;-1;125;-31;1;0
5723.660;7750;38.7500;1052505;233.340;-1;124;-31;1;0
5723.760;7751;38.7550;1054203;233.717;-1;124;-31;1;0
5723.860;7752;38.7600;1055128;233.922;-1;124;-31;1;0
5723.960;7752;38.7600;1054550;233.794;-1;124;-31;1;0
5724.060;7753;38.7650;1052830;233.412;0;124;-32;1;0
5724.160;7754;38.7700;1052487;233.336;-1;125;-30;1;0
5724.260;7754;38.7700;1053580;233.579;-1;124;-31;1;0
5724.360;7755;38.7750;1053554;233.573;-1;123;-30;1;0
5724.460;7756;38.7800;1054269;233.731;0;124;-31;1;0
5724.560;7756;38.7800;1053603;233.584;-1;125;-30;1;0
5724.660;7757;38.7850;1053452;233.550;-1;124;-31;1;0
5724.760;7758;38.7900;1051876;233.201;-1;125;-31;1;0
5724.860;7758;38.7900;1051763;233.176;-1;124;-32;1;0
5724.960;7759;38.7950;1052260;233.286;-2;124;-31;1;0
5725.060;7760;38.8000;1053647;233.594;-1;124;-31;1;0
5725.160;7760;38.8000;1053053;233.462;-1;124;-31;1;0
5725.260;7761;38.8050;1053070;233.466;-1;124;-31;1;0
5725.360;7762;38.8100;1052289;233.292;-1;124;-31;1;0
5725.460;7762;38.8100;1054296;233.737;-1;124;-31;1;0
5725.560;7763;38.8150;1054809;233.851;0;124;-31;1;0
5725.660;7764;38.8200;1054879;233.867;-1;124;-31;1;0
5725.760;7764;38.8200;1053739;233.614;-1;125;-30;1;0
5725.860;7765;38.8250;1054569;233.798;-1;124;-32;1;0
5725.960;7766;38.8300;1054105;233.695;-1;124;-32;1;0
5726.060;7766;38.8300;1054401;233.761;-1;124;-32;1;0
5726.160;7767;38.8350;1054585;233.801;0;124;-31;1;0
5726.260;7768;38.8400;1054792;233.847;-1;123;-31;1;0
5726.360;7768;38.8400;1054257;233.729;-1;124;-31;1;0
5726.460;7769;38.8450;1053901;233.650;-1;124;-30;1;0
5726.560;7770;38.8500;1053052;233.462;-1;125;-31;1;0
5726.660;7770;38.8500;1052780;233.401;0;124;-31;1;0
5726.760;7771;38.8550;1053839;233.636;-1;124;-31;1;0
5726.860;7772;38.8600;1053219;233.499;-1;124;-29;1;0
5726.960;7772;38.8600;1053153;233.484;-1;124;-31;1;0
5727.060;7773;38.8650;1053748;233.616;0;123;-31;1;0
5727.160;7774;38.8700;1052401;233.317;-1;123;-30;1;0
5727.260;7774;38.8700;1053732;233.612;-2;125;-31;1;0
5727.360;7775;38.8750;1052954;233.440;-1;124;-31;1;0
5727.460;7776;38.8800;1052943;233.437;0;124;-31;1;0
5727.560;7776;38.8800;1055149;233.927;-1;124;-32;1;0
5727.660;7777;38.8850;1054894;233.870;-1;125;-30;1;0
5727.760;7778;38.8900;1054102;233.694;0;125;-31;1;0
5727.860;7778;38.8900;1054008;233.674;0;124;-31;1;0
5727.960;7779;38.8950;1054539;233.791;-1;124;-30;1;0
5728.060;7780;38.9000;1055426;233.988;-1;124;-31;1;0
5728.160;7780;38.9000;1054525;233.788;-1;124;-32;1;0
5728.260;7781;38.9050;1053182;233.490;-1;124;-32;1;0
5728.360;7782;38.9100;1053263;233.508;-1;124;-31;1;0
5728.460;7782;38.9100;1053247;233.505;0;123;-31;1;0
5728.560;7783;38.9150;1053489;233.559;-2;124;-32;1;0
5728.660;7784;38.9200;1053977;233.667;0;123;-30;1;0
5728.760;7784;38.9200;1053345;233.527;-1;124;-32;1;0
5728.860;7785;38.9250;1053254;233.506;-1;124;-30;1;0
5728.960;7786;38.9300;1053674;233.600;-1;124;-31;1;0
5729.060;7786;38.9300;1053346;233.527;0;124;-32;1;0
5729.160;7787;38.9350;1054743;233.837;-1;124;-31;1;0
5729.260;7788;38.9400;1055360;233.973;-1;124;-31;1;0
5729.360;7788;38.9400;1053182;233.490;0;124;-31;1;0
5729.460;7789;38.9450;1052757;233.396;-1;124;-31;1;0
5729.560;7790;38.9500;1052992;233.448;-1;123;-30;1;0
5729.660;7790;38.9500;1053215;233.498;-1;123;-30;1;0
5729.760;7791;38.9550;1053723;233.610;-1;124;-32;1;0
5729.860;7792;38.9600;1054516;233.786;0;123;-31;1;0
5729.960;7792;38.9600;1054121;233.699;-1;124;-30;1;0
5730.060;7793;38.9650;1053314;233.520;0;124;-30;1;0
5730.160;7794;38.9700;1051966;233.221;-1;123;-31;1;0
5730.260;7794;38.9700;1052901;233.428;-1;124;-31;1;0
5730.360;7795;38.9750;1052069;233.244;-1;124;-31;1;0
5730.460;7796;38.9800;1052769;233.399;-1;124;-31;1;0
5730.560;7796;38.9800;1053507;233.563;-1;124;-31;1;0
5730.660;7797;38.9850;1052998;233.450;-1;125;-32;1;0
5730.760;7798;38.9900;1052515;233.343;-1;124;-31;1;0
5730.860;7798;38.9900;1053234;233.502;-1;124;-31;1;0
5730.960;7799;38.9950;1052526;233.345;-1;124;-32;1;0
5731.060;7800;39.0000;1053005;233.451;-1;124;-31;1;0
5731.160;7800;39.0000;1054099;233.694;-1;124;-31;1;0
5731.260;7801;39.0050;1054022;233.677;-1;124;-32;1;0
5731.360;7802;39.0100;1052131;233.257;-1;125;-30;1;0
5731.460;7802;39.0100;1053740;233.614;0;124;-31;1;0
5731.560;7803;39.0150;1054364;233.752;-1;124;-31;1;0
5731.660;7804;39.0200;1053308;233.518;-1;124;-32;1;0
5731.760;7804;39.0200;1053680;233.601;-1;125;-31;1;0
5731.860;7805;39.0250;1053975;233.666;-1;124;-32;1;0
5731.960;7806;39.0300;1052386;233.314;-1;124;-31;1;0
5732.060;7806;39.0300;1052741;233.393;-1;124;-32;1;0
5732.160;7807;39.0350;1053242;233.504;-1;125;-32;1;0
5732.260;7808;39.0400;1053784;233.624;0;124;-30;1;0
5732.360;7808;39.0400;1053322;233.521;-1;124;-30;1;0
5732.460;7809;39.0450;1053541;233.570;-1;123;-30;1;0
5732.560;7810;39.0500;1053816;233.631;-1;124;-31;1;0
5732.660;7810;39.0500;1053215;233.498;0;123;-31;1;0
5732.760;7811;39.0550;1052802;233.406;0;123;-32;1;0
5732.860;7812;39.0600;1054430;233.767;-1;123;-31;1;0
5732.960;7812;39.0600;1053927;233.656;-1;124;-31;1;0
5733.060;7813;39.0650;1053466;233.553;-1;123;-31;1;0
5733.160;7814;39.0700;1054210;233.718;-1;125;-32;1;0
5733.260;7814;39.0700;1054573;233.799;-1;123;-32;1;0
5733.360;7815;39.0750;1055104;233.917;-1;124;-32;1;0
5733.460;7816;39.0800;1055756;234.061;-1;124;-31;1;0
5733.560;7816;39.0800;1056480;234.222;0;124;-31;1;0
5733.660;7817;39.0850;1054900;233.871;0;123;-31;1;0
5733.760;7817;39.0850;1053796;233.627;-1;125;-31;1;0
5733.860;7818;39.0900;1054376;233.755;0;124;-32;1;0
5733.960;7819;39.0950;1054498;233.782;0;124;-31;1;0
5734.060;7819;39.0950;1054138;233.702;0;124;-31;1;0
5734.160;7820;39.1000;1053343;233.526;-1;124;-31;1;0
5734.260;7821;39.1050;1052058;233.241;-1;124;-31;1;0
5734.360;7821;39.1050;1052485;233.336;-1;124;-32;1;0
5734.460;7822;39.1100;1053202;233.495;-1;124;-31;1;0
5734.560;7823;39.1150;1053212;233.497;-1;124;-32;1;0
5734.660;7823;39.1150;1054596;233.804;-1;124;-30;1;0
5734.760;7824;39.1200;1054429;233.767;-1;123;-32;1;0
5734.860;7825;39.1250;1054716;233.831;-1;125;-31;1;0
5734.960;7825;39.1250;1052999;233.450;-1;125;-31;1;0
5735.060;7826;39.1300;1052539;233.348;0;124;-32;1;0
5735.160;7827;39.1350;1053292;233.515;-1;124;-32;1;0
5735.260;7827;39.1350;1053498;233.561;0;124;-30;1;0
5735.360;7828;39.1400;1052738;233.392;-1;124;-31;1;0
5735.460;7829;39.1450;1051820;233.188;-1;124;-31;1;0
5735.560;7829;39.1450;1051138;233.037;-1;124;-31;1;0
5735.660;7830;39.1500;1052557;233.352;-1;124;-31;1;0
5735.760;7831;39.1550;1052622;233.366;-1;125;-31;1;0
5735.860;7831;39.1550;1053028;233.456;-1;123;-32;1;0
5735.960;7832;39.1600;1052337;233.303;0;124;-31;1;0
5736.060;7833;39.1650;1051445;233.105;-1;124;-32;1;0
5736.160;7833;39.1650;1051698;233.161;-1;125;-31;1;0
5736.260;7834;39.1700;1052746;233.394;-1;125;-31;1;0
5736.360;7835;39.1750;1052987;233.447;-1;124;-30;1;0
5736.460;7835;39.1750;1052731;233.390;-1;124;-31;1;0
5736.560;7836;39.1800;1051154;233.041;-1;123;-31;1;0
5736.660;7837;39.1850;1050982;233.003;0;124;-31;1;0
5736.760;7837;39.1850;1050246;232.840;0;124;-31;1;0
5736.860;7838;39.1900;1050300;232.852;-1;123;-31;1;0
5736.960;7839;39.1950;1051659;233.153;-1;124;-31;1;0
5737.060;7839;39.1950;1049268;232.623;-1;124;-31;1;0
5737.160;7840;39.2000;1048677;232.492;-1;124;-31;1;0
5737.260;7841;39.2050;1049376;232.647;-1;124;-31;1;0
5737.360;7841;39.2050;1049973;232.779;-1;124;-31;1;0
5737.460;7842;39.2100;1049058;232.576;-1;123;-31;1;0
5737.560;7843;39.2150;1048719;232.501;-1;125;-31;1;0
5737.660;7843;39.2150;1047829;232.304;0;125;-31;1;0
5737.760;7844;39.2200;1047469;232.224;0;124;-31;1;0
5737.860;7845;39.2250;1046892;232.096;-1;124;-31;1;0
5737.960;7845;39.2250;1045135;231.706;-1;124;-31;1;0
5738.060;7846;39.2300;1045957;231.889;-1;124;-31;1;0
5738.160;7847;39.2350;1046799;232.075;-1;124;-32;1;0
5738.260;7847;39.2350;1047128;232.148;-1;124;-31;1;0
5738.360;7848;39.2400;1046084;231.917;-1;123;-31;1;0
5738.460;7849;39.2450;1045972;231.892;-1;124;-31;1;0
5738.560;7849;39.2450;1045631;231.816;0;124;-32;1;0
5738.660;7850;39.2500;1046385;231.984;-1;124;-31;1;0
5738.760;7851;39.2550;1046477;232.004;-1;124;-31;1;0
5738.860;7851;39.2550;1047519;232.235;0;124;-31;1;0
5738.960;7852;39.2600;1047451;232.220;-1;125;-31;1;0
5739.060;7853;39.2650;1046180;231.938;0;124;-31;1;0
5739.160;7853;39.2650;1046776;232.070;-1;124;-31;1;0
5739.260;7854;39.2700;1047359;232.199;-1;124;-31;1;0
5739.360;7855;39.2750;1048902;232.542;0;124;-31;1;0
5739.460;7855;39.2750;1048862;232.533;-1;124;-31;1;0
5739.560;7856;39.2800;1048843;232.528;0;123;-31;1;0
5739.660;7857;39.2850;1048605;232.476;-1;124;-31;1;0
5739.760;7857;39.2850;1048879;232.536;-1;123;-31;1;0
5739.860;7858;39.2900;1048479;232.448;-1;124;-31;1;0
5739.960;7859;39.2950;1050180;232.825;-1;124;-31;1;0
5740.060;7859;39.2950;1049583;232.693;-1;124;-31;1;0
5740.160;7860;39.3000;1049729;232.725;-1;125;-32;1;0
5740.260;7861;39.3050;1049812;232.743;-1;124;-31;1;0
5740.360;7861;39.3050;1048919;232.545;-1;125;-30;1;0
5740.460;7862;39.3100;1048605;232.476;0;125;-31;1;0
5740.560;7863;39.3150;1049039;232.572;0;123;-32;1;0
5740.660;7863;39.3150;1050580;232.914;-1;125;-31;1;0
5740.760;7864;39.3200;1050288;232.849;-1;125;-31;1;0
5740.860;7865;39.3250;1049263;232.622;0;124;-31;1;0
5740.960;7865;39.3250;1050518;232.900;-1;124;-31;1;0
5741.060;7866;39.3300;1051706;233.163;-1;123;-31;1;0
5741.160;7867;39.3350;1050261;232.843;0;124;-32;1;0
5741.260;7867;39.3350;1051147;233.039;-1;124;-31;1;0
5741.360;7868;39.3400;1051357;233.086;-1;124;-31;1;0
5741.460;7869;39.3450;1049889;232.760;-1;124;-30;1;0
5741.560;7869;39.3450;1048736;232.505;-1;124;-31;1;0
5741.660;7870;39.3500;1051899;233.206;-1;124;-32;1;0
5741.760;7871;39.3550;1050834;232.970;-1;125;-31;1;0
5741.860;7871;39.3550;1050960;232.998;0;124;-30;1;0
5741.960;7872;39.3600;1052038;233.237;-1;124;-31;1;0
5742.060;7873;39.3650;1052336;233.303;-1;123;-31;1;0
5742.160;7873;39.3650;1052286;233.292;-1;125;-31;1;0
5742.260;7874;39.3700;1052188;233.270;-1;124;-31;1;0
5742.360;7875;39.3750;1051239;233.060;0;123;-31;1;0
5742.460;7875;39.3750;1051220;233.055;0;124;-31;1;0
5742.560;7876;39.3800;1051163;233.043;0;124;-32;1;0
5742.660;7877;39.3850;1050642;232.927;0;125;-31;1;0
5742.760;7877;39.3850;1050488;232.893;-1;124;-31;1;0
5742.860;7878;39.3900;1051489;233.115;-1;124;-32;1;0
5742.960;7879;39.3950;1052231;233.280;-1;124;-31;1;0
5743.060;7879;39.3950;1053915;233.653;-1;124;-30;1;0
5743.160;7880;39.4000;1053433;233.546;0;124;-31;1;0
5743.260;7881;39.4050;1053375;233.533;-1;124;-31;1;0
5743.360;7881;39.4050;1052449;233.328;-1;124;-31;1;0
5743.460;7882;39.4100;1053283;233.513;-1;124;-33;1;0
5743.560;7883;39.4150;1052869;233.421;0;124;-31;1;0
5743.660;7883;39.4150;1053167;233.487;-1;124;-31;1;0
5743.760;7884;39.4200;1053272;233.510;-1;124;-30;1;0
5743.860;7885;39.4250;1051975;233.223;0;123;-31;1;0
5743.960;7885;39.4250;1050840;232.971;-1;125;-30;1;0
5744.060;7886;39.4300;1051898;233.206;-1;124;-30;1;0
5744.160;7887;39.4350;1052031;233.235;0;124;-31;1;0
5744.260;7887;39.4350;1051524;233.123;-1;124;-31;1;0
5744.360;7888;39.4400;1051587;233.137;-1;124;-31;1;0
5744.460;7889;39.4450;1052561;233.353;0;124;-31;1;0
5744.560;7889;39.4450;1051941;233.215;-1;125;-32;1;0
5744.660;7890;39.4500;1051668;233.155;0;123;-31;1;0
5744.760;7891;39.4550;1052017;233.232;-1;125;-31;1;0
5744.860;7891;39.4550;1051502;233.118;-1;124;-31;1;0
5744.960;7892;39.4600;1050007;232.787;0;125;-31;1;0
5745.060;7893;39.4650;1050363;232.865;-1;124;-31;1;0
5745.160;7893;39.4650;1051617;233.143;-1;123;-31;1;0
5745.260;7894;39.4700;1051089;233.026;-1;124;-31;1;0
5745.360;7895;39.4750;1051186;233.048;-1;125;-32;1;0
5745.460;7895;39.4750;1052213;233.276;-1;125;-30;1;0
5745.560;7896;39.4800;1051874;233.200;-1;124;-32;1;0
5745.660;7897;39.4850;1051727;233.168;0;123;-31;1;0
5745.760;7897;39.4850;1051029;233.013;-1;124;-31;1;0
5745.860;7898;39.4900;1050694;232.939;-1;124;-31;1;0
5745.960;7899;39.4950;1052335;233.303;-1;124;-31;1;0
5746.060;7899;39.4950;1052370;233.310;0;124;-31;1;0
5746.160;7900;39.5000;1051768;233.177;0;124;-31;1;0
5746.260;7901;39.5050;1051114;233.032;0;124;-31;1;0
5746.360;7901;39.5050;1051135;233.037;-1;124;-31;1;0
5746.460;7902;39.5100;1051001;233.007;-1;124;-31;1;0
5746.560;7903;39.5150;1050936;232.993;0;124;-31;1;0
5746.660;7903;39.5150;1051710;233.164;-1;124;-32;1;0
5746.760;7904;39.5200;1051454;233.107;0;123;-31;1;0
5746.860;7905;39.5250;1051724;233.167;0;124;-31;1;0
5746.960;7905;39.5250;1051660;233.153;-1;124;-31;1;0
5747.060;7906;39.5300;1052082;233.247;-1;124;-31;1;0
5747.160;7907;39.5350;1052340;233.304;-1;124;-31;1;0
5747.260;7907;39.5350;1051394;233.094;-1;125;-31;1;0
5747.360;7908;39.5400;1051082;233.025;-1;124;-31;1;0
5747.460;7909;39.5450;1050322;232.856;-1;124;-31;1;0
5747.560;7909;39.5450;1049392;232.650;-1;124;-31;1;0
5747.660;7910;39.5500;1050338;232.860;-1;125;-31;1;0
5747.760;7911;39.5550;1051337;233.081;-1;124;-31;1;0
5747.860;7911;39.5550;1051470;233.111;0;125;-31;1;0
5747.960;7912;39.5600;1052663;233.375;-1;124;-30;1;0
5748.060;7913;39.5650;1052108;233.252;0;123;-31;1;0
5748.160;7913;39.5650;1051115;233.032;-1;123;-31;1;0
5748.260;7914;39.5700;1051525;233.123;-1;125;-31;1;0
5748.360;7915;39.5750;1051573;233.134;-1;124;-32;1;0
5748.460;7915;39.5750;1051024;233.012;0;124;-31;1;0
5748.560;7916;39.5800;1050024;232.790;-1;124;-31;1;0
5748.660;7917;39.5850;1050068;232.800;-1;124;-31;1;0
5748.760;7917;39.5850;1050805;232.963;-1;124;-32;1;0
5748.860;7918;39.5900;1051339;233.082;0;124;-32;1;0
5748.960;7919;39.5950;1052379;233.312;-1;124;-31;1;0
5749.060;7919;39.5950;1053148;233.483;-1;124;-31;1;0
5749.160;7920;39.6000;1053200;233.494;-1;125;-31;1;0
5749.260;7921;39.6050;1053267;233.509;0;124;-31;1;0
5749.360;7921;39.6050;1053908;233.651;0;124;-31;1;0
5749.460;7922;39.6100;1053450;233.550;-1;124;-31;1;0
5749.560;7923;39.6150;1053639;233.592;-1;125;-31;1;0
5749.660;7923;39.6150;1052968;233.443;-1;124;-31;1;0
5749.760;7924;39.6200;1053646;233.593;-1;124;-31;1;0
5749.860;7925;39.6250;1054148;233.705;0;124;-33;1;0
5749.960;7925;39.6250;1053491;233.559;-1;125;-31;1;0
5750.060;7926;39.6300;1052903;233.429;0;125;-32;1;0
5750.160;7927;39.6350;1054139;233.703;-1;124;-30;1;0
5750.260;7927;39.6350;1055790;234.069;0;124;-31;1;0
5750.360;7928;39.6400;1056299;234.181;-1;124;-31;1;0
5750.460;7929;39.6450;1056135;234.145;-1;124;-30;1;0
5750.560;7929;39.6450;1056082;234.133;-1;123;-31;1;0
5750.660;7930;39.6500;1057175;234.376;-1;124;-31;1;0
5750.760;7931;39.6550;1057325;234.409;-1;124;-32;1;0
5750.860;7931;39.6550;1057499;234.448;0;123;-30;1;0
5750.960;7932;39.6600;1056921;234.319;-1;124;-31;1;0
5751.060;7933;39.6650;1055277;233.955;-1;124;-31;1;0
5751.160;7933;39.6650;1053898;233.649;-1;124;-30;1;0
5751.260;7934;39.6700;1054654;233.817;-1;124;-30;1;0
5751.360;7935;39.6750;1056238;234.168;-1;124;-31;1;0
5751.460;7935;39.6750;1057395;234.424;0;124;-31;1;0
5751.560;7936;39.6800;1058520;234.674;-1;124;-32;1;0
5751.660;7937;39.6850;1059212;234.827;-1;125;-32;1;0
5751.760;7937;39.6850;1058340;234.634;-1;125;-31;1;0
5751.860;7938;39.6900;1056301;234.182;-1;124;-31;1;0
5751.960;7939;39.6950;1056420;234.208;-1;124;-32;1;0
5752.060;7939;39.6950;1057898;234.536;-1;124;-30;1;0
5752.160;7940;39.7000;1058306;234.626;-1;124;-31;1;0
5752.260;7941;39.7050;1057631;234.477;0;125;-31;1;0
5752.360;7941;39.7050;1056292;234.180;-1;124;-31;1;0
5752.460;7942;39.7100;1056367;234.197;0;124;-31;1;0
5752.560;7943;39.7150;1057636;234.478;0;124;-31;1;0
5752.660;7943;39.7150;1057334;234.411;0;124;-31;1;0
5752.760;7944;39.7200;1057054;234.349;-1;124;-31;1;0
5752.860;7945;39.7250;1056757;234.283;0;124;-32;1;0
5752.960;7945;39.7250;1056891;234.313;-1;124;-32;1;0
5753.060;7946;39.7300;1057265;234.396;-1;124;-31;1;0
5753.160;7947;39.7350;1056963;234.329;-1;124;-31;1;0
5753.260;7947;39.7350;1056292;234.180;-1;125;-31;1;0
5753.360;7948;39.7400;1054764;233.841;-1;124;-31;1;0
5753.460;7949;39.7450;1055290;233.958;-1;124;-32;1;0
5753.560;7949;39.7450;1054603;233.805;-1;125;-32;1;0
5753.660;7950;39.7500;1056779;234.288;-1;124;-31;1;0
5753.760;7951;39.7550;1056462;234.218;-1;124;-32;1;0
5753.860;7951;39.7550;1056912;234.317;0;124;-32;1;0
5753.960;7952;39.7600;1056461;234.217;0;123;-31;1;0
5754.060;7953;39.7650;1055065;233.908;0;123;-31;1;0
5754.160;7953;39.7650;1054778;233.844;0;124;-31;1;0
5754.260;7954;39.7700;1055780;234.066;-1;123;-31;1;0
5754.360;7955;39.7750;1056347;234.192;-1;125;-31;1;0
5754.460;7955;39.7750;1055228;233.944;-1;125;-31;1;0
5754.560;7956;39.7800;1055200;233.938;-1;124;-31;1;0
5754.660;7957;39.7850;1053791;233.625;-1;125;-32;1;0
5754.760;7957;39.7850;1054956;233.884;-1;125;-31;1;0
5754.860;7958;39.7900;1055843;234.080;-1;124;-32;1;0
5754.960;7959;39.7950;1054382;233.756;-1;124;-31;1;0
5755.060;7959;39.7950;1054806;233.850;-1;124;-31;1;0
5755.160;7960;39.8000;1056134;234.145;-1;124;-32;1;0
5755.260;7961;39.8050;1055202;233.938;0;124;-31;1;0
5755.360;7961;39.8050;1054561;233.796;-1;124;-32;1;0
5755.460;7962;39.8100;1053531;233.568;0;124;-30;1;0
5755.560;7963;39.8150;1052490;233.337;-1;125;-32;1;0
5755.660;7963;39.8150;1053017;233.454;0;124;-32;1;0
5755.760;7964;39.8200;1051510;233.120;-1;124;-31;1;0
5755.860;7965;39.8250;1052137;233.259;-1;125;-32;1;0
5755.960;7965;39.8250;1051817;233.188;-1;124;-31;1;0
5756.060;7966;39.8300;1051878;233.201;-1;123;-31;1;0
5756.160;7967;39.8350;1052139;233.259;-1;124;-31;1;0
5756.260;7967;39.8350;1051968;233.221;-1;124;-31;1;0
5756.360;7968;39.8400;1051474;233.112;0;124;-31;1;0
5756.460;7969;39.8450;1051262;233.065;-1;123;-31;1;0
5756.560;7969;39.8450;1051375;233.090;0;124;-31;1;0
5756.660;7970;39.8500;1052547;233.350;-1;124;-31;1;0
5756.760;7971;39.8550;1051372;233.089;-1;124;-31;1;0
5756.860;7971;39.8550;1051779;233.179;-1;123;-31;1;0
5756.960;7972;39.8600;1050846;232.973;-1;124;-31;1;0
5757.060;7973;39.8650;1049387;232.649;-1;124;-31;1;0
5757.160;7973;39.8650;1048685;232.493;-1;125;-31;1;0
5757.260;7974;39.8700;1050337;232.860;-1;124;-30;1;0
5757.360;7975;39.8750;1051470;233.111;-1;124;-31;1;0
5757.460;7975;39.8750;1051546;233.128;-1;125;-31;1;0
5757.560;7976;39.8800;1051195;233.050;-1;124;-31;1;0
5757.660;7977;39.8850;1051913;233.209;0;124;-31;1;0
5757.760;7977;39.8850;1051959;233.219;-1;124;-32;1;0
5757.860;7978;39.8900;1052135;233.258;-1;125;-31;1;0
5757.960;7979;39.8950;1052881;233.424;0;123;-31;1;0
5758.060;7979;39.8950;1053056;233.463;0;124;-31;1;0
5758.160;7980;39.9000;1052777;233.401;-1;124;-31;1;0
5758.260;7981;39.9050;1051590;233.138;-1;124;-32;1;0
5758.360;7981;39.9050;1051090;233.027;-1;124;-31;1;0
5758.460;7982;39.9100;1051900;233.206;0;123;-32;1;0
5758.560;7983;39.9150;1053383;233.535;0;124;-32;1;0
5758.660;7983;39.9150;1054277;233.733;-1;124;-30;1;0
5758.760;7984;39.9200;1053183;233.491;0;124;-31;1;0
5758.860;7985;39.9250;1053944;233.659;-1;124;-31;1;0
5758.960;7985;39.9250;1054324;233.744;0;124;-31;1;0
5759.060;7986;39.9300;1054644;233.815;-1;124;-32;1;0
5759.160;7987;39.9350;1054266;233.731;-2;124;-31;1;0
5759.260;7987;39.9350;1054376;233.755;0;124;-31;1;0
5759.360;7988;39.9400;1054502;233.783;-1;124;-30;1;0
5759.460;7989;39.9450;1053697;233.605;0;124;-32;1;0
5759.560;7989;39.9450;1051830;233.191;0;124;-31;1;0
5759.660;7990;39.9500;1053154;233.484;0;124;-32;1;0
5759.760;7991;39.9550;1053889;233.647;-1;125;-32;1;0
5759.860;7991;39.9550;1054614;233.808;0;123;-31;1;0
5759.960;7992;39.9600;1054496;233.782;0;124;-31;1;0
5760.060;7993;39.9650;1053250;233.506;-1;124;-32;1;0
5760.160;7993;39.9650;1053764;233.619;-1;124;-31;1;0
5760.260;7994;39.9700;1053966;233.664;-1;124;-31;1;0
5760.360;7995;39.9750;1054234;233.724;-1;125;-31;1;0
5760.460;7995;39.9750;1055139;233.924;-1;123;-31;1;0
5760.560;7996;39.9800;1054030;233.678;0;124;-31;1;0
5760.660;7997;39.9850;1053833;233.635;-1;124;-32;1;0
5760.760;7997;39.9850;1053308;233.518;-1;124;-31;1;0
5760.860;7998;39.9900;1054767;233.842;-1;124;-31;1;0
5760.960;7999;39.9950;1055660;234.040;-1;124;-31;1;0
5761.060;7999;39.9950;1055171;233.931;-1;124;-30;1;0
5761.160;8000;40.0000;1056232;234.167;-1;125;-31;1;0
5761.260;8001;40.0050;1055705;234.050;-1;124;-31;1;0
5761.360;8001;40.0050;1054609;233.807;-1;124;-31;1;0
5761.460;8002;40.0100;1054302;233.739;-1;124;-31;1;0
5761.560;8003;40.0150;1053702;233.606;-1;124;-32;1;0
5761.660;8003;40.0150;1055323;233.965;-1;124;-31;1;0
5761.760;8004;40.0200;1054734;233.835;-1;124;-32;1;0
5761.860;8005;40.0250;1053846;233.638;-1;124;-31;1;0
5761.960;8005;40.0250;1051506;233.119;-1;124;-30;1;0
5762.060;8006;40.0300;1053207;233.496;-1;124;-32;1;0
5762.160;8007;40.0350;1052257;233.285;-1;124;-30;1;0
5762.260;8007;40.0350;1052169;233.266;-1;124;-31;1;0
5762.360;8008;40.0400;1053287;233.514;0;124;-31;1;0
5762.460;8009;40.0450;1053969;233.665;0;124;-31;1;0
5762.560;8009;40.0450;1052268;233.288;-1;125;-30;1;0
5762.660;8010;40.0500;1052141;233.260;0;124;-31;1;0
5762.760;8011;40.0550;1051971;233.222;0;123;-32;1;0
5762.860;8011;40.0550;1051421;233.100;0;124;-31;1;0
5762.960;8012;40.0600;1051354;233.085;-1;124;-31;1;0
5763.060;8013;40.0650;1050756;232.953;-1;124;-32;1;0
5763.160;8013;40.0650;1049884;232.759;0;124;-31;1;0
5763.260;8014;40.0700;1051703;233.163;-1;124;-31;1;0
5763.360;8015;40.0750;1052755;233.396;-1;124;-31;1;0
5763.460;8015;40.0750;1052507;233.341;0;123;-31;1;0
5763.560;8016;40.0800;1051507;233.119;0;124;-31;1;0
5763.660;8017;40.0850;1049267;232.622;-1;124;-30;1;0
5763.760;8017;40.0850;1048482;232.448;-1;124;-31;1;0
5763.860;8018;40.0900;1049075;232.580;-1;125;-32;1;0
5763.960;8019;40.0950;1049432;232.659;-1;124;-31;1;0
5764.060;8019;40.0950;1050742;232.950;-1;124;-31;1;0
5764.160;8020;40.1000;1050837;232.971;-1;124;-32;1;0
5764.260;8021;40.1050;1050534;232.903;0;124;-30;1;0
5764.360;8021;40.1050;1049796;232.740;-1;124;-32;1;0
5764.460;8022;40.1100;1049751;232.730;-1;123;-31;1;0
5764.560;8023;40.1150;1050761;232.954;-1;124;-31;1;0
5764.660;8023;40.1150;1050417;232.877;-1;123;-31;1;0
5764.760;8024;40.1200;1049363;232.644;-1;124;-32;1;0
5764.860;8025;40.1250;1049292;232.628;0;125;-31;1;0
5764.960;8025;40.1250;1048953;232.553;-1;124;-31;1;0
5765.060;8026;40.1300;1047812;232.300;-1;124;-30;1;0
5765.160;8027;40.1350;1047234;232.172;0;124;-30;1;0
5765.260;8027;40.1350;1047855;232.309;0;125;-31;1;0
5765.360;8028;40.1400;1047265;232.179;-1;124;-31;1;0
5765.460;8029;40.1450;1045446;231.775;0;123;-31;1;0
5765.560;8029;40.1450;1045069;231.692;0;124;-32;1;0
5765.660;8030;40.1500;1046548;232.020;-1;124;-31;1;0
5765.760;8031;40.1550;1047563;232.245;-1;124;-31;1;0
5765.860;8031;40.1550;1047255;232.176;0;123;-32;1;0
5765.960;8032;40.1600;1047320;232.191;-1;124;-31;1;0
5766.060;8033;40.1650;1045436;231.773;-1;124;-31;1;0
5766.160;8033;40.1650;1045765;231.846;-1;124;-31;1;0
5766.260;8034;40.1700;1046430;231.994;-1;124;-31;1;0
5766.360;8035;40.1750;1045726;231.837;0;124;-31;1;0
5766.460;8035;40.1750;1045129;231.705;0;124;-31;1;0
5766.560;8036;40.1800;1045417;231.769;0;124;-31;1;0
5766.660;8037;40.1850;1044035;231.463;-1;124;-31;1;0
5766.760;8037;40.1850;1044303;231.522;0;124;-31;1;0
5766.860;8038;40.1900;1044029;231.461;-1;124;-31;1;0
5766.960;8039;40.1950;1044789;231.630;-1;123;-31;1;0
5767.060;8039;40.1950;1045947;231.886;-1;123;-31;1;0
5767.160;8040;40.2000;1046757;232.066;0;124;-31;1;0
5767.260;8041;40.2050;1045740;231.841;-1;123;-31;1;0
5767.360;8041;40.2050;1044824;231.637;-1;123;-32;1;0
5767.460;8042;40.2100;1045874;231.870;-1;124;-32;1;0
5767.560;8043;40.2150;1046357;231.977;-1;124;-30;1;0
5767.660;8043;40.2150;1046453;231.999;0;124;-31;1;0
5767.760;8044;40.2200;1046544;232.019;-1;124;-31;1;0
5767.860;8045;40.2250;1045149;231.710;-1;124;-31;1;0
5767.960;8045;40.2250;1044338;231.530;-1;125;-30;1;0
5768.060;8046;40.2300;1044764;231.624;0;124;-30;1;0
5768.160;8047;40.2350;1045660;231.823;-1;124;-32;1;0
5768.260;8047;40.2350;1045841;231.863;-1;124;-31;1;0
5768.360;8048;40.2400;1046397;231.986;-1;124;-31;1;0
5768.460;8049;40.2450;1045603;231.810;-1;124;-32;1;0
5768.560;8049;40.2450;1047196;232.163;0;123;-31;1;0
5768.660;8050;40.2500;1046500;232.009;0;123;-31;1;0
5768.760;8051;40.2550;1046615;232.035;-1;125;-31;1;0
5768.860;8051;40.2550;1047365;232.201;-1;125;-31;1;0
5768.960;8052;40.2600;1046606;232.033;-1;125;-32;1;0
5769.060;8053;40.2650;1046450;231.998;-1;124;-31;1;0
5769.160;8053;40.2650;1046084;231.917;-2;124;-31;1;0
5769.260;8054;40.2700;1046523;232.014;-1;123;-32;1;0
5769.360;8055;40.2750;1046317;231.968;0;124;-31;1;0
5769.460;8055;40.2750;1046819;232.080;-1;125;-32;1;0
5769.560;8056;40.2800;1046858;232.088;0;124;-32;1;0
5769.660;8057;40.2850;1045395;231.764;-1;125;-31;1;0
5769.760;8057;40.2850;1045394;231.764;-1;124;-31;1;0
5769.860;8058;40.2900;1045605;231.811;-1;124;-32;1;0
5769.960;8059;40.2950;1045945;231.886;0;125;-31;1;0
5770.060;8059;40.2950;1045838;231.862;0;124;-32;1;0
5770.160;8060;40.3000;1044929;231.661;0;124;-31;1;0
5770.260;8061;40.3050;1044544;231.575;-1;124;-31;1;0
5770.360;8061;40.3050;1045418;231.769;-2;124;-31;1;0
5770.460;8062;40.3100;1045459;231.778;-1;124;-31;1;0
5770.560;8063;40.3150;1046408;231.989;-2;125;-31;1;0
5770.660;8063;40.3150;1045985;231.895;-1;124;-31;1;0
5770.760;8064;40.3200;1044873;231.648;-1;124;-31;1;0
5770.860;8065;40.3250;1044346;231.532;0;125;-31;1;0
5770.960;8065;40.3250;1043655;231.378;-1;124;-31;1;0
5771.060;8066;40.3300;1043035;231.241;-1;124;-32;1;0
5771.160;8067;40.3350;1043547;231.354;0;123;-31;1;0
5771.260;8067;40.3350;1044638;231.596;0;124;-31;1;0
5771.360;8068;40.3400;1043912;231.435;-1;124;-32;1;0
5771.460;8069;40.3450;1043472;231.338;0;125;-32;1;0
5771.560;8069;40.3450;1042300;231.078;-1;124;-32;1;0
5771.660;8070;40.3500;1043344;231.309;-1;123;-31;1;0
5771.760;8071;40.3550;1042161;231.047;0;125;-32;1;0
5771.860;8071;40.3550;1042801;231.189;-1;124;-32;1;0
5771.960;8072;40.3600;1042841;231.198;-1;124;-31;1;0
5772.060;8073;40.3650;1042275;231.072;-1;124;-31;1;0
5772.160;8073;40.3650;1041822;230.972;-1;124;-31;1;0
5772.260;8074;40.3700;1041468;230.893;-1;124;-31;1;0
5772.360;8075;40.3750;1043040;231.242;0;124;-31;1;0
5772.460;8075;40.3750;1042386;231.097;-1;125;-30;1;0
5772.560;8076;40.3800;1040619;230.705;-1;124;-31;1;0
5772.660;8077;40.3850;1036882;229.877;-1;124;-32;1;0
5772.760;8077;40.3850;1036574;229.808;-1;124;-30;1;0
5772.860;8078;40.3900;1037015;229.906;-1;124;-31;1;0
5772.960;8079;40.3950;1037797;230.080;0;125;-32;1;0
5773.060;8079;40.3950;1038235;230.177;0;124;-31;1;0
5773.160;8080;40.4000;1036450;229.781;-1;124;-32;1;0
5773.260;8081;40.4050;1035893;229.657;-1;125;-31;1;0
5773.360;8081;40.4050;1035662;229.606;-1;125;-31;1;0
5773.460;8082;40.4100;1033856;229.206;-1;124;-31;1;0
5773.560;8083;40.4150;1034990;229.457;-1;124;-31;1;0
5773.660;8083;40.4150;1036115;229.707;0;125;-31;1;0
5773.760;8084;40.4200;1033773;229.187;-1;124;-32;1;0
5773.860;8085;40.4250;1033658;229.162;-1;124;-32;1;0
5773.960;8085;40.4250;1033483;229.123;-1;124;-32;1;0
5774.060;8086;40.4300;1033338;229.091;-1;124;-31;1;0
5774.160;8087;40.4350;1031588;228.703;0;124;-31;1;0
5774.260;8087;40.4350;1032321;228.866;0;124;-32;1;0
5774.360;8088;40.4400;1032668;228.942;0;123;-30;1;0
5774.460;8089;40.4450;1032028;228.801;-1;125;-30;1;0
5774.560;8089;40.4450;1029468;228.233;0;123;-30;1;0
5774.660;8090;40.4500;1029478;228.235;-1;124;-32;1;0
5774.760;8091;40.4550;1030497;228.461;-1;124;-31;1;0
5774.860;8091;40.4550;1029841;228.316;0;124;-32;1;0
5774.960;8092;40.4600;1028885;228.104;0;124;-31;1;0
5775.060;8093;40.4650;1028351;227.985;0;123;-31;1;0
5775.160;8093;40.4650;1027346;227.763;-1;124;-30;1;0
5775.260;8094;40.4700;1028257;227.965;-1;124;-31;1;0
5775.360;8095;40.4750;1027816;227.867;-1;124;-32;1;0
5775.460;8095;40.4750;1026483;227.571;-1;124;-31;1;0
5775.560;8096;40.4800;1024973;227.237;-1;124;-32;1;0
5775.660;8097;40.4850;1024544;227.141;0;124;-31;1;0
5775.760;8097;40.4850;1024407;227.111;-1;124;-31;1;0
5775.860;8098;40.4900;1024129;227.049;-1;125;-32;1;0
5775.960;8099;40.4950;1023473;226.904;-2;124;-31;1;0
5776.060;8099;40.4950;1022285;226.641;-1;125;-31;1;0
5776.160;8100;40.5000;1023263;226.857;-1;124;-31;1;0
5776.260;8101;40.5050;1021031;226.363;-1;124;-31;1;0
5776.360;8101;40.5050;1021321;226.427;-1;124;-31;1;0
5776.460;8102;40.5100;1021826;226.539;-1;124;-32;1;0
5776.560;8103;40.5150;1020962;226.347;-1;124;-32;1;0
5776.660;8103;40.5150;1022992;226.797;-1;124;-31;1;0
5776.760;8104;40.5200;1024157;227.056;0;124;-30;1;0
5776.860;8105;40.5250;1023483;226.906;0;123;-31;1;0
5776.960;8105;40.5250;1022538;226.697;-1;125;-32;1;0
5777.060;8106;40.5300;1021032;226.363;0;125;-31;1;0
5777.160;8107;40.5350;1021107;226.379;-1;124;-32;1;0
5777.260;8107;40.5350;1022382;226.662;-1;125;-31;1;0
5777.360;8108;40.5400;1022575;226.705;0;124;-31;1;0
5777.460;8109;40.5450;1021758;226.524;-1;123;-31;1;0
5777.560;8109;40.5450;1021505;226.468;-1;124;-31;1;0
5777.660;8110;40.5500;1023878;226.994;0;124;-31;1;0
5777.760;8111;40.5550;1022906;226.778;0;124;-32;1;0
5777.860;8111;40.5550;1020982;226.352;0;124;-31;1;0
5777.960;8112;40.5600;1022337;226.652;-1;124;-31;1;0
5778.060;8113;40.5650;1022727;226.739;0;124;-31;1;0
5778.160;8113;40.5650;1022864;226.769;-1;124;-31;1;0
5778.260;8114;40.5700;1023164;226.835;-1;124;-31;1;0
5778.360;8115;40.5750;1023511;226.912;0;124;-32;1;0
5778.460;8115;40.5750;1021346;226.432;-1;124;-31;1;0
5778.560;8116;40.5800;1022913;226.780;0;124;-32;1;0
5778.660;8117;40.5850;1023095;226.820;0;124;-31;1;0
5778.760;8117;40.5850;1022293;226.642;-1;124;-32;1;0
5778.860;8118;40.5900;1022031;226.584;-1;124;-31;1;0
5778.960;8119;40.5950;1022225;226.627;0;124;-31;1;0
5779.060;8119;40.5950;1022011;226.580;0;123;-32;1;0
5779.160;8120;40.6000;1023082;226.817;-1;125;-31;1;0
5779.260;8121;40.6050;1022786;226.752;-1;124;-31;1;0
5779.360;8121;40.6050;1022151;226.611;-1;124;-31;1;0
5779.460;8122;40.6100;1021102;226.378;0;124;-31;1;0
5779.560;8123;40.6150;1021834;226.541;-1;124;-31;1;0
5779.660;8123;40.6150;1021272;226.416;-1;124;-32;1;0
5779.760;8124;40.6200;1020008;226.136;-1;124;-32;1;0
5779.860;8125;40.6250;1019737;226.076;-1;125;-31;1;0
5779.960;8125;40.6250;1019755;226.080;0;123;-32;1;0
5780.060;8126;40.6300;1020095;226.155;-1;124;-31;1;0
5780.160;8127;40.6350;1020632;226.274;-1;124;-31;1;0
5780.260;8127;40.6350;1021250;226.411;0;124;-31;1;0
5780.360;8128;40.6400;1019551;226.034;-1;124;-31;1;0
5780.460;8129;40.6450;1018033;225.698;-1;124;-31;1;0
5780.560;8129;40.6450;1019333;225.986;-1;124;-32;1;0
5780.660;8130;40.6500;1019644;226.055;-1;125;-31;1;0
5780.760;8131;40.6550;1018915;225.893;-1;124;-32;1;0
5780.860;8131;40.6550;1018984;225.909;-1;124;-31;1;0
5780.960;8132;40.6600;1019495;226.022;-2;124;-31;1;0
5781.060;8133;40.6650;1016330;225.320;0;124;-32;1;0
5781.160;8133;40.6650;1015638;225.167;-1;124;-32;1;0
5781.260;8134;40.6700;1017283;225.532;-1;124;-31;1;0
5781.360;8135;40.6750;1015738;225.189;-1;124;-32;1;0
5781.460;8135;40.6750;1015511;225.139;0;125;-31;1;0
5781.560;8136;40.6800;1015106;225.049;-1;124;-31;1;0
5781.660;8137;40.6850;1014260;224.861;-1;124;-31;1;0
5781.760;8137;40.6850;1014239;224.857;-1;123;-31;1;0
5781.860;8138;40.6900;1014874;224.998;-1;124;-31;1;0
5781.960;8139;40.6950;1014447;224.903;-1;124;-31;1;0
5782.060;8139;40.6950;1013652;224.727;-1;124;-31;1;0
5782.160;8140;40.7000;1013312;224.651;-1;125;-31;1;0
5782.260;8141;40.7050;1012399;224.449;0;123;-32;1;0
