Repository: tm-mech/diy-tensile-tester

# Desktop Tensile Testing Machine

A custom-built desktop tensile testing machine for characterizing 3D-printed polymer specimens according to ISO 527. Designed and built from scratch — mechanical assembly, electronics, firmware (Arduino/C++), and data acquisition & analysis software (Python).

> Personal engineering project bridging mechanical testing, embedded systems, and data analysis.
---

## Key Results

Three FDM-printed materials tested (ISO 527-2 Type 1BA dogbone, 5 mm/min, n = 3 each):

| Material | UTS [MPa] | E-Modulus [GPa] | Elongation |
|---|---|---|---|
| **PETG** (eSUN) | 34.8 ± 0.1 | 1.63 ± 0.10 | 77.1 ± 8.7% |
| **PLA** (eSUN) | 47.4 ± 1.1 | 2.68 ± 0.46 | 12–103%\* |

File: data/PETG/PETG_533_003.csv (part 17 of 18)
time_s;steps;displacement_mm;force_raw;force_N;accel_x;accel_y;accel_z;endstop;step_loss
5782.360;8141;40.7050;1011437;224.236;-1;125;-31;1;0
5782.460;8142;40.7100;1011221;224.188;0;124;-32;1;0
5782.560;8143;40.7150;1010918;224.121;0;124;-31;1;0
5782.660;8143;40.7150;1011579;224.267;0;123;-31;1;0
5782.760;8144;40.7200;1011622;224.277;0;123;-31;1;0
5782.860;8145;40.7250;1010781;224.090;-1;124;-31;1;0
5782.960;8145;40.7250;1009834;223.880;0;124;-31;1;0
5783.060;8146;40.7300;1009905;223.896;-1;123;-32;1;0
5783.160;8147;40.7350;1010774;224.089;-1;124;-31;1;0
5783.260;8147;40.7350;1011065;224.153;0;125;-31;1;0
5783.360;8148;40.7400;1009548;223.817;0;124;-32;1;0
5783.460;8149;40.7450;1008708;223.631;-1;124;-32;1;0
5783.560;8149;40.7450;1008937;223.681;-1;124;-32;1;0
5783.660;8150;40.7500;1009447;223.794;-1;124;-31;1;0
5783.760;8151;40.7550;1009448;223.795;-1;124;-32;1;0
5783.860;8151;40.7550;1010024;223.922;-1;124;-31;1;0
5783.960;8152;40.7600;1010761;224.086;0;124;-31;1;0
5784.060;8153;40.7650;1009316;223.765;0;124;-31;1;0
5784.160;8153;40.7650;1007920;223.456;-1;124;-31;1;0
5784.260;8154;40.7700;1008568;223.600;-1;124;-31;1;0
5784.360;8155;40.7750;1008271;223.534;-1;124;-30;1;0
5784.460;8155;40.7750;1007549;223.374;-1;124;-30;1;0
5784.560;8156;40.7800;1009253;223.751;-1;124;-31;1;0
5784.660;8157;40.7850;1006517;223.145;0;124;-31;1;0
5784.760;8157;40.7850;1006185;223.071;-1;124;-32;1;0
5784.860;8158;40.7900;1007108;223.276;-1;124;-31;1;0
5784.960;8159;40.7950;1006711;223.188;-1;125;-32;1;0
5785.060;8159;40.7950;1008557;223.597;-1;124;-32;1;0
5785.160;8160;40.8000;1008206;223.519;-1;124;-30;1;0
5785.260;8161;40.8050;1007405;223.342;0;124;-32;1;0
5785.360;8161;40.8050;1007326;223.324;-1;124;-31;1;0
5785.460;8162;40.8100;1007618;223.389;0;123;-31;1;0
5785.560;8163;40.8150;1008007;223.475;-1;124;-32;1;0
5785.660;8163;40.8150;1009492;223.804;-1;124;-32;1;0
5785.760;8164;40.8200;1007974;223.468;-1;124;-31;1;0
5785.860;8165;40.8250;1005705;222.965;-1;124;-31;1;0
5785.960;8165;40.8250;1006857;223.220;-1;124;-30;1;0
5786.060;8166;40.8300;1006608;223.165;-1;125;-30;1;0
5786.160;8167;40.8350;1006738;223.194;-1;124;-31;1;0
5786.260;8167;40.8350;1006902;223.230;-1;124;-32;1;0
5786.360;8168;40.8400;1007430;223.347;0;124;-32;1;0
5786.460;8169;40.8450;1007692;223.405;0;124;-32;1;0
5786.560;8169;40.8450;1005146;222.841;-1;125;-31;1;0
5786.660;8170;40.8500;1003271;222.425;-1;124;-32;1;0
5786.760;8171;40.8550;1004833;222.771;-1;124;-32;1;0
5786.860;8171;40.8550;1006301;223.097;-1;124;-32;1;0
5786.960;8172;40.8600;1005052;222.820;-1;125;-31;1;0
5787.060;8173;40.8650;1002980;222.361;0;124;-31;1;0
5787.160;8173;40.8650;1001909;222.123;-1;124;-32;1;0
5787.260;8174;40.8700;1001606;222.056;-1;124;-31;1;0
5787.360;8175;40.8750;1001584;222.051;-1;124;-31;1;0
5787.460;8175;40.8750;1001076;221.939;-1;124;-31;1;0
5787.560;8176;40.8800;1002082;222.162;-1;124;-31;1;0
5787.660;8177;40.8850;1002153;222.177;-1;124;-31;1;0
5787.760;8177;40.8850;1001582;222.051;-1;124;-31;1;0
5787.860;8178;40.8900;998699;221.412;-1;124;-31;1;0
5787.960;8179;40.8950;998423;221.350;-1;124;-32;1;0
5788.060;8179;40.8950;999138;221.509;0;124;-31;1;0
5788.160;8180;40.9000;998219;221.305;-1;124;-31;1;0
5788.260;8181;40.9050;995543;220.712;-1;125;-31;1;0
5788.360;8181;40.9050;995257;220.648;-1;124;-31;1;0
5788.460;8182;40.9100;995392;220.678;0;124;-32;1;0
5788.560;8183;40.9150;995206;220.637;-1;124;-31;1;0
5788.660;8183;40.9150;994766;220.540;0;123;-31;1;0
5788.760;8184;40.9200;993794;220.324;-1;125;-31;1;0
5788.860;8185;40.9250;992783;220.100;0;125;-31;1;0
5788.960;8185;40.9250;992427;220.021;0;124;-32;1;0
5789.060;8186;40.9300;992623;220.065;-1;124;-32;1;0
5789.160;8187;40.9350;992578;220.055;-1;124;-31;1;0
5789.260;8187;40.9350;992145;219.959;-1;124;-32;1;0
5789.360;8188;40.9400;990602;219.616;-1;124;-31;1;0
5789.460;8189;40.9450;990691;219.636;0;124;-32;1;0
5789.560;8189;40.9450;987889;219.015;-1;124;-31;1;0
5789.660;8190;40.9500;989147;219.294;-1;124;-31;1;0
5789.760;8191;40.9550;989705;219.418;0;124;-31;1;0
5789.860;8191;40.9550;990101;219.505;0;124;-31;1;0
5789.960;8192;40.9600;990945;219.693;-1;124;-31;1;0
5790.060;8193;40.9650;988699;219.195;-1;124;-30;1;0
5790.160;8193;40.9650;987837;219.003;-1;123;-31;1;0
5790.260;8194;40.9700;986911;218.798;-1;124;-31;1;0
5790.360;8195;40.9750;987909;219.019;-1;124;-31;1;0
5790.460;8195;40.9750;987037;218.826;-1;125;-31;1;0
5790.560;8196;40.9800;985735;218.537;-1;125;-30;1;0
5790.660;8197;40.9850;984318;218.223;-1;124;-31;1;0
5790.760;8197;40.9850;984046;218.163;-1;125;-31;1;0
5790.860;8198;40.9900;984708;218.310;-1;124;-32;1;0
5790.960;8199;40.9950;985265;218.433;-1;124;-31;1;0
5791.060;8199;40.9950;986280;218.658;-1;124;-32;1;0
5791.160;8200;41.0000;985002;218.375;-1;124;-31;1;0
5791.260;8201;41.0050;985181;218.415;-1;123;-31;1;0
5791.360;8201;41.0050;984441;218.251;-1;124;-31;1;0
5791.460;8202;41.0100;982738;217.873;-1;124;-31;1;0
5791.560;8203;41.0150;982137;217.740;-1;125;-31;1;0
5791.660;8203;41.0150;983132;217.960;-1;124;-32;1;0
5791.760;8204;41.0200;983836;218.116;-1;125;-32;1;0
5791.860;8205;41.0250;981143;217.519;-1;124;-32;1;0
5791.960;8205;41.0250;982025;217.715;-1;124;-31;1;0
5792.060;8206;41.0300;982813;217.890;0;124;-31;1;0
5792.160;8207;41.0350;981644;217.630;0;124;-32;1;0
5792.260;8207;41.0350;983037;217.939;-1;124;-32;1;0
5792.360;8208;41.0400;983501;218.042;-1;124;-31;1;0
5792.460;8209;41.0450;981740;217.652;0;124;-31;1;0
5792.560;8209;41.0450;980638;217.407;-1;124;-32;1;0
5792.660;8210;41.0500;981035;217.495;-1;124;-31;1;0
5792.760;8211;41.0550;982140;217.740;-1;124;-31;1;0
5792.860;8211;41.0550;982542;217.830;0;124;-31;1;0
5792.960;8212;41.0600;980776;217.438;0;124;-31;1;0
5793.060;8213;41.0650;979024;217.050;-1;124;-32;1;0
5793.160;8213;41.0650;978383;216.908;-1;125;-32;1;0
5793.260;8214;41.0700;979981;217.262;-1;124;-32;1;0
5793.360;8215;41.0750;979891;217.242;0;124;-31;1;0
5793.460;8215;41.0750;979877;217.239;-1;124;-31;1;0
5793.560;8216;41.0800;979205;217.090;0;124;-31;1;0
5793.660;8217;41.0850;978488;216.931;0;124;-32;1;0
5793.760;8217;41.0850;976797;216.556;-1;124;-31;1;0
5793.860;8218;41.0900;976836;216.565;-1;125;-32;1;0
5793.960;8219;41.0950;976012;216.382;-1;124;-31;1;0
5794.060;8219;41.0950;974413;216.027;-1;124;-31;1;0
5794.160;8220;41.1000;973718;215.873;-1;124;-31;1;0
5794.260;8221;41.1050;974309;216.004;-1;124;-31;1;0
5794.360;8221;41.1050;973647;215.858;-1;124;-31;1;0
5794.460;8222;41.1100;973112;215.739;-1;124;-31;1;0
5794.560;8223;41.1150;972407;215.583;-2;125;-31;1;0
5794.660;8223;41.1150;971734;215.433;0;124;-31;1;0
5794.760;8224;41.1200;972391;215.579;-1;124;-31;1;0
5794.860;8225;41.1250;971073;215.287;-1;123;-32;1;0
5794.960;8225;41.1250;969838;215.013;-1;124;-31;1;0
5795.060;8226;41.1300;969932;215.034;-1;124;-32;1;0
5795.160;8227;41.1350;968904;214.806;-1;124;-32;1;0
5795.260;8227;41.1350;968539;214.725;-1;123;-30;1;0
5795.360;8228;41.1400;969084;214.846;0;124;-31;1;0
5795.460;8229;41.1450;968414;214.697;-1;125;-31;1;0
5795.560;8229;41.1450;967320;214.455;-1;125;-32;1;0
5795.660;8230;41.1500;966685;214.314;-1;125;-32;1;0
5795.760;8231;41.1550;965957;214.153;-1;125;-31;1;0
5795.860;8231;41.1550;966599;214.295;-1;124;-32;1;0
5795.960;8232;41.1600;966552;214.285;-1;125;-31;1;0
5796.060;8233;41.1650;966798;214.339;-2;124;-32;1;0
5796.160;8233;41.1650;965753;214.107;-1;123;-31;1;0
5796.260;8234;41.1700;965082;213.959;0;123;-31;1;0
5796.360;8235;41.1750;964562;213.843;-1;124;-31;1;0
5796.460;8235;41.1750;964027;213.725;0;124;-31;1;0
5796.560;8236;41.1800;961617;213.190;0;123;-31;1;0
5796.660;8237;41.1850;961266;213.113;0;124;-31;1;0
5796.760;8237;41.1850;962840;213.462;-1;125;-31;1;0
5796.860;8238;41.1900;963287;213.561;-1;124;-31;1;0
5796.960;8239;41.1950;963184;213.538;-1;124;-31;1;0
5797.060;8239;41.1950;963996;213.718;-1;124;-31;1;0
5797.160;8240;41.2000;962158;213.310;-1;124;-31;1;0
5797.260;8241;41.2050;961013;213.057;-1;124;-31;1;0
5797.360;8241;41.2050;960835;213.017;-1;124;-31;1;0
5797.460;8242;41.2100;961004;213.055;-1;124;-30;1;0
5797.560;8243;41.2150;959406;212.700;0;125;-32;1;0
5797.660;8243;41.2150;959135;212.640;-1;124;-31;1;0
5797.760;8244;41.2200;960098;212.854;0;125;-31;1;0
5797.860;8245;41.2250;958958;212.601;0;123;-31;1;0
5797.960;8245;41.2250;958287;212.452;-1;124;-31;1;0
5798.060;8246;41.2300;958603;212.522;0;123;-31;1;0
5798.160;8247;41.2350;959013;212.613;-1;123;-30;1;0
5798.260;8247;41.2350;959050;212.621;0;124;-31;1;0
5798.360;8248;41.2400;959260;212.668;-1;124;-31;1;0
5798.460;8249;41.2450;958833;212.573;-1;124;-31;1;0
5798.560;8249;41.2450;957111;212.192;-1;124;-31;1;0
5798.660;8250;41.2500;956724;212.106;-1;124;-32;1;0
5798.760;8251;41.2550;956642;212.088;-1;124;-30;1;0
5798.860;8251;41.2550;955859;211.914;-1;124;-32;1;0
5798.960;8252;41.2600;955738;211.887;-1;124;-31;1;0
5799.060;8253;41.2650;954488;211.610;0;123;-32;1;0
5799.160;8253;41.2650;953916;211.483;-1;124;-31;1;0
5799.260;8254;41.2700;952827;211.242;-1;124;-31;1;0
5799.360;8255;41.2750;951811;211.016;-1;124;-32;1;0
5799.460;8255;41.2750;952894;211.257;0;124;-31;1;0
5799.560;8256;41.2800;950884;210.811;-1;124;-31;1;0
5799.660;8257;41.2850;949548;210.515;-1;125;-32;1;0
5799.760;8257;41.2850;948746;210.337;0;124;-31;1;0
5799.860;8258;41.2900;948874;210.365;-1;124;-32;1;0
5799.960;8259;41.2950;948744;210.337;-1;124;-32;1;0
5800.060;8259;41.2950;948454;210.272;-1;124;-32;1;0
5800.160;8260;41.3000;946919;209.932;-1;124;-31;1;0
5800.260;8261;41.3050;945488;209.615;-1;124;-31;1;0
5800.360;8261;41.3050;945791;209.682;0;125;-32;1;0
5800.460;8262;41.3100;945236;209.559;-1;124;-31;1;0
5800.560;8263;41.3150;944031;209.292;0;124;-33;1;0
5800.660;8263;41.3150;944514;209.399;-1;124;-31;1;0
5800.760;8264;41.3200;945550;209.628;-1;124;-31;1;0
5800.860;8265;41.3250;943931;209.270;-2;124;-31;1;0
5800.960;8265;41.3250;943195;209.106;-1;124;-31;1;0
5801.060;8266;41.3300;941225;208.670;-1;125;-32;1;0
5801.160;8267;41.3350;940780;208.571;0;124;-31;1;0
5801.260;8267;41.3350;941635;208.760;-1;124;-31;1;0
5801.360;8268;41.3400;941718;208.779;0;124;-31;1;0
5801.460;8269;41.3450;941585;208.749;-1;124;-31;1;0
5801.560;8269;41.3450;940327;208.470;-1;124;-32;1;0
5801.660;8270;41.3500;939503;208.288;-1;125;-31;1;0
5801.760;8271;41.3550;940432;208.494;0;124;-31;1;0
5801.860;8271;41.3550;940957;208.610;-1;123;-32;1;0
5801.960;8272;41.3600;941154;208.654;1;124;-31;1;0
5802.060;8273;41.3650;939890;208.374;0;124;-32;1;0
5802.160;8273;41.3650;940232;208.449;-1;125;-31;1;0
5802.260;8274;41.3700;940458;208.500;0;124;-32;1;0
5802.360;8275;41.3750;940361;208.478;0;125;-31;1;0
5802.460;8275;41.3750;940788;208.573;-1;124;-32;1;0
5802.560;8276;41.3800;940396;208.486;-1;124;-31;1;0
5802.660;8277;41.3850;938485;208.062;-1;125;-31;1;0
5802.760;8277;41.3850;938597;208.087;-1;124;-30;1;0
5802.860;8278;41.3900;939714;208.335;-1;124;-32;1;0
5802.960;8279;41.3950;939520;208.292;-1;124;-31;1;0
5803.060;8279;41.3950;940394;208.485;-1;124;-31;1;0
5803.160;8280;41.4000;939130;208.205;-1;124;-32;1;0
5803.260;8281;41.4050;938039;207.963;-1;125;-33;1;0
5803.360;8281;41.4050;938574;208.082;-1;124;-32;1;0
5803.460;8282;41.4100;941038;208.628;0;125;-31;1;0
5803.560;8283;41.4150;940993;208.618;-1;124;-32;1;0
5803.660;8283;41.4150;940250;208.453;-1;125;-31;1;0
5803.760;8284;41.4200;939800;208.354;-1;124;-31;1;0
5803.860;8285;41.4250;938614;208.091;-1;124;-31;1;0
5803.960;8285;41.4250;936475;207.617;-1;124;-32;1;0
5804.060;8286;41.4300;937350;207.810;-1;124;-30;1;0
5804.160;8287;41.4350;939518;208.291;0;124;-31;1;0
5804.260;8287;41.4350;939016;208.180;0;124;-30;1;0
5804.360;8288;41.4400;938781;208.128;-1;124;-30;1;0
5804.460;8289;41.4450;937770;207.904;0;124;-31;1;0
5804.560;8289;41.4450;937520;207.848;0;124;-31;1;0
5804.660;8290;41.4500;938421;208.048;-1;124;-31;1;0
5804.760;8291;41.4550;938103;207.977;0;123;-31;1;0
5804.860;8291;41.4550;938474;208.060;-1;124;-33;1;0
5804.960;8292;41.4600;937702;207.889;-1;124;-32;1;0
5805.060;8293;41.4650;936310;207.580;0;124;-32;1;0
5805.160;8293;41.4650;935461;207.392;-1;124;-31;1;0
5805.260;8294;41.4700;935541;207.409;0;123;-31;1;0
5805.360;8295;41.4750;936395;207.599;-1;125;-31;1;0
5805.460;8295;41.4750;937355;207.812;-1;123;-31;1;0
5805.560;8296;41.4800;936733;207.674;0;124;-32;1;0
5805.660;8297;41.4850;936291;207.576;-1;124;-32;1;0
5805.760;8297;41.4850;935349;207.367;-1;124;-31;1;0
5805.860;8298;41.4900;934576;207.195;-1;124;-32;1;0
5805.960;8299;41.4950;934998;207.289;0;125;-32;1;0
5806.060;8299;41.4950;935733;207.452;0;124;-31;1;0
5806.160;8300;41.5000;935392;207.376;-1;124;-31;1;0
5806.260;8301;41.5050;933185;206.887;-1;124;-31;1;0
5806.360;8301;41.5050;932156;206.659;-1;124;-32;1;0
5806.460;8302;41.5100;931171;206.441;0;125;-31;1;0
5806.560;8303;41.5150;930465;206.284;-1;124;-31;1;0
5806.660;8303;41.5150;929985;206.178;-1;124;-31;1;0
5806.760;8304;41.5200;930260;206.239;0;124;-32;1;0
5806.860;8305;41.5250;929942;206.168;-1;124;-32;1;0
5806.960;8305;41.5250;930143;206.213;0;124;-32;1;0
5807.060;8306;41.5300;927419;205.609;-1;124;-31;1;0
5807.160;8307;41.5350;926834;205.479;0;124;-31;1;0
5807.260;8307;41.5350;927600;205.649;0;124;-31;1;0
5807.360;8308;41.5400;926249;205.349;-1;124;-31;1;0
5807.460;8309;41.5450;924335;204.925;-1;124;-31;1;0
5807.560;8309;41.5450;922486;204.515;-1;124;-31;1;0
5807.660;8310;41.5500;924461;204.953;-1;124;-31;1;0
5807.760;8311;41.5550;924192;204.893;-1;124;-31;1;0
5807.860;8311;41.5550;923703;204.785;0;124;-31;1;0
5807.960;8312;41.5600;923798;204.806;-1;124;-32;1;0
5808.060;8313;41.5650;923488;204.737;0;124;-31;1;0
5808.160;8313;41.5650;920385;204.049;0;124;-31;1;0
5808.260;8314;41.5700;919428;203.837;0;124;-31;1;0
5808.360;8315;41.5750;919348;203.819;-1;124;-31;1;0
5808.460;8315;41.5750;920179;204.004;-1;125;-31;1;0
5808.560;8316;41.5800;919512;203.856;-1;124;-31;1;0
5808.660;8317;41.5850;917202;203.344;-1;124;-32;1;0
5808.760;8317;41.5850;916487;203.185;-1;124;-31;1;0
5808.860;8318;41.5900;917576;203.427;-1;124;-30;1;0
5808.960;8319;41.5950;917686;203.451;0;124;-31;1;0
5809.060;8319;41.5950;918547;203.642;-1;125;-32;1;0
5809.160;8320;41.6000;917413;203.390;-1;125;-31;1;0
5809.260;8321;41.6050;916765;203.247;-1;124;-31;1;0
5809.360;8321;41.6050;915838;203.041;0;124;-31;1;0
5809.460;8322;41.6100;915496;202.965;0;124;-32;1;0
5809.560;8323;41.6150;915269;202.915;-1;124;-31;1;0
5809.660;8323;41.6150;913879;202.607;-1;124;-31;1;0
5809.760;8324;41.6200;912780;202.363;-1;123;-31;1;0
5809.860;8325;41.6250;912737;202.354;-1;124;-31;1;0
5809.960;8325;41.6250;911879;202.164;0;124;-32;1;0
5810.060;8326;41.6300;913291;202.477;-1;124;-31;1;0
5810.160;8327;41.6350;913655;202.557;-1;124;-31;1;0
5810.260;8327;41.6350;913662;202.559;-1;125;-33;1;0
5810.360;8328;41.6400;911942;202.178;-2;124;-30;1;0
5810.460;8329;41.6450;910190;201.789;-1;124;-32;1;0
5810.560;8329;41.6450;909256;201.582;-1;124;-32;1;0
5810.660;8330;41.6500;908253;201.360;0;124;-32;1;0
5810.760;8331;41.6550;908931;201.510;-2;124;-30;1;0
5810.860;8331;41.6550;909132;201.555;0;123;-32;1;0
5810.960;8332;41.6600;908257;201.361;-1;124;-32;1;0
5811.060;8333;41.6650;907416;201.174;-1;124;-31;1;0
5811.160;8333;41.6650;906184;200.901;-1;124;-31;1;0
5811.260;8334;41.6700;904317;200.487;-1;124;-31;1;0
5811.360;8335;41.6750;904015;200.420;0;124;-30;1;0
5811.460;8335;41.6750;905117;200.664;-1;125;-32;1;0
5811.560;8336;41.6800;904040;200.426;-1;124;-32;1;0
5811.660;8337;41.6850;902210;200.020;-1;124;-32;1;0
5811.760;8337;41.6850;900720;199.690;0;124;-31;1;0
5811.860;8338;41.6900;901232;199.803;-1;124;-31;1;0
5811.960;8339;41.6950;900605;199.664;0;124;-31;1;0
5812.060;8339;41.6950;899544;199.429;0;124;-31;1;0
5812.160;8340;41.7000;896678;198.794;-1;124;-32;1;0
5812.260;8341;41.7050;894510;198.313;0;124;-31;1;0
5812.360;8341;41.7050;893465;198.081;-1;125;-31;1;0
5812.460;8342;41.7100;894731;198.362;-1;124;-32;1;0
5812.560;8343;41.7150;894906;198.401;0;124;-31;1;0
5812.660;8343;41.7150;895629;198.561;-1;123;-31;1;0
5812.760;8344;41.7200;894868;198.392;-1;124;-32;1;0
5812.860;8345;41.7250;892349;197.834;0;124;-32;1;0
5812.960;8345;41.7250;891222;197.584;-1;124;-32;1;0
5813.060;8346;41.7300;890267;197.372;-1;124;-31;1;0
5813.160;8347;41.7350;891149;197.568;0;123;-30;1;0
5813.260;8347;41.7350;891808;197.714;0;125;-32;1;0
5813.360;8348;41.7400;890421;197.406;0;124;-32;1;0
5813.460;8349;41.7450;890546;197.434;-1;124;-31;1;0
5813.560;8349;41.7450;888769;197.040;-1;125;-31;1;0
5813.660;8350;41.7500;886535;196.545;-1;124;-31;1;0
5813.760;8351;41.7550;887699;196.803;0;125;-31;1;0
5813.860;8351;41.7550;887887;196.845;-1;124;-32;1;0
5813.960;8352;41.7600;886354;196.505;0;125;-30;1;0
5814.060;8353;41.7650;884609;196.118;0;124;-31;1;0
5814.160;8353;41.7650;884000;195.983;-1;124;-31;1;0
5814.260;8354;41.7700;883503;195.873;-1;124;-31;1;0
5814.360;8355;41.7750;883470;195.865;0;124;-31;1;0
5814.460;8355;41.7750;882274;195.600;-1;124;-31;1;0
5814.560;8356;41.7800;880123;195.123;-1;124;-31;1;0
5814.660;8357;41.7850;879191;194.917;-1;125;-31;1;0
5814.760;8357;41.7850;878601;194.786;-1;124;-31;1;0
5814.860;8358;41.7900;877815;194.612;-1;125;-31;1;0
5814.960;8359;41.7950;876800;194.387;0;124;-31;1;0
5815.060;8359;41.7950;875755;194.155;0;123;-31;1;0
5815.160;8360;41.8000;874427;193.860;-1;124;-31;1;0
5815.260;8361;41.8050;872490;193.431;-1;124;-30;1;0
5815.360;8361;41.8050;871697;193.255;-1;124;-31;1;0
5815.460;8362;41.8100;872837;193.508;-1;124;-32;1;0
5815.560;8363;41.8150;871673;193.250;-1;124;-32;1;0
5815.660;8363;41.8150;871629;193.240;-1;124;-31;1;0
5815.760;8364;41.8200;868850;192.624;0;124;-31;1;0
5815.860;8365;41.8250;866975;192.208;-1;124;-32;1;0
5815.960;8365;41.8250;864834;191.734;-1;124;-31;1;0
5816.060;8366;41.8300;865368;191.852;-1;123;-31;1;0
5816.160;8367;41.8350;865197;191.814;-1;125;-31;1;0
5816.260;8367;41.8350;864387;191.635;-1;124;-32;1;0
5816.360;8368;41.8400;862447;191.204;-1;124;-32;1;0
5816.460;8369;41.8450;861589;191.014;-1;125;-30;1;0
5816.560;8369;41.8450;860981;190.879;0;124;-33;1;0
5816.660;8370;41.8500;860615;190.798;-1;124;-31;1;0
5816.760;8371;41.8550;859186;190.482;-1;124;-32;1;0
5816.860;8371;41.8550;858710;190.376;-1;124;-30;1;0
5816.960;8372;41.8600;857330;190.070;-1;124;-30;1;0
5817.060;8373;41.8650;856219;189.824;-1;125;-31;1;0
5817.160;8373;41.8650;854470;189.436;-1;125;-31;1;0
5817.260;8374;41.8700;853833;189.295;-1;124;-31;1;0
5817.360;8375;41.8750;851558;188.790;-1;123;-31;1;0
5817.460;8375;41.8750;849897;188.422;-1;124;-32;1;0
5817.560;8376;41.8800;844213;187.162;-1;124;-32;1;0
5817.660;8377;41.8850;840424;186.322;-1;125;-30;1;0
5817.760;8377;41.8850;832675;184.604;-1;124;-31;1;0
5817.860;8378;41.8900;828497;183.678;0;124;-31;1;0
5817.960;8379;41.8950;826265;183.183;0;124;-31;1;0
5818.060;8379;41.8950;823597;182.591;-1;124;-32;1;0
5818.160;8380;41.9000;821316;182.086;-1;124;-31;1;0
5818.260;8381;41.9050;812981;180.238;0;124;-32;1;0
5818.360;8381;41.9050;809936;179.563;-1;124;-31;1;0
5818.460;8382;41.9100;806781;178.863;0;125;-32;1;0
5818.560;8383;41.9150;804074;178.263;-1;124;-32;1;0
5818.660;8383;41.9150;803065;178.040;-1;124;-31;1;0
5818.760;8384;41.9200;801804;177.760;-1;124;-32;1;0
5818.860;8385;41.9250;798574;177.044;-1;123;-31;1;0
5818.960;8385;41.9250;795624;176.390;0;124;-31;1;0
5819.060;8386;41.9300;792074;175.603;-1;124;-31;1;0
5819.160;8387;41.9350;790016;175.147;-1;124;-31;1;0
5819.260;8387;41.9350;788440;174.797;0;124;-32;1;0
5819.360;8388;41.9400;786914;174.459;0;124;-31;1;0
5819.460;8389;41.9450;785929;174.240;-1;124;-31;1;0
5819.560;8389;41.9450;784616;173.949;-1;123;-31;1;0
5819.660;8390;41.9500;784039;173.821;0;123;-31;1;0
5819.760;8391;41.9550;781583;173.277;0;124;-32;1;0
5819.860;8391;41.9550;782275;173.430;-1;124;-32;1;0
5819.960;8392;41.9600;781660;173.294;0;123;-31;1;0
5820.060;8393;41.9650;780155;172.960;-1;125;-31;1;0
5820.160;8393;41.9650;778381;172.567;-1;124;-31;1;0
5820.260;8394;41.9700;779115;172.730;0;123;-31;1;0
5820.360;8395;41.9750;779603;172.838;-1;124;-31;1;0
5820.460;8395;41.9750;778629;172.622;0;124;-32;1;0
5820.560;8396;41.9800;777421;172.354;-1;125;-30;1;0
5820.660;8397;41.9850;776459;172.141;0;124;-31;1;0
5820.760;8397;41.9850;776802;172.217;0;125;-33;1;0
5820.860;8398;41.9900;777317;172.331;-1;125;-32;1;0
5820.960;8399;41.9950;774092;171.616;-1;123;-31;1;0
5821.060;8399;41.9950;775547;171.939;-1;124;-30;1;0
5821.160;8400;42.0000;778325;172.555;-1;124;-31;1;0
5821.260;8401;42.0050;776441;172.137;-1;125;-31;1;0
5821.360;8401;42.0050;774159;171.631;-1;125;-31;1;0
5821.460;8402;42.0100;774197;171.639;0;123;-31;1;0
5821.560;8403;42.0150;776130;172.068;-1;124;-32;1;0
5821.660;8403;42.0150;775594;171.949;0;124;-32;1;0
5821.760;8404;42.0200;774590;171.727;-1;124;-31;1;0
5821.860;8405;42.0250;773600;171.507;-1;124;-31;1;0
5821.960;8405;42.0250;773329;171.447;0;124;-30;1;0
5822.060;8406;42.0300;773579;171.502;-1;124;-31;1;0
5822.160;8407;42.0350;774552;171.718;-1;124;-32;1;0
5822.260;8407;42.0350;773346;171.451;-1;125;-31;1;0
5822.360;8408;42.0400;773880;171.569;-1;124;-32;1;0
5822.460;8409;42.0450;773445;171.473;0;124;-31;1;0
5822.560;8409;42.0450;773098;171.396;-1;124;-32;1;0
5822.660;8410;42.0500;772287;171.216;-1;124;-31;1;0
5822.760;8411;42.0550;773104;171.397;-1;124;-32;1;0
5822.860;8411;42.0550;773277;171.436;-1;125;-32;1;0
5822.960;8412;42.0600;773820;171.556;0;124;-32;1;0
5823.060;8413;42.0650;771083;170.949;-2;125;-31;1;0
5823.160;8413;42.0650;771003;170.931;-1;124;-30;1;0
5823.260;8414;42.0700;771937;171.138;0;124;-31;1;0
5823.360;8415;42.0750;772570;171.279;0;125;-32;1;0
5823.460;8415;42.0750;773428;171.469;-1;124;-32;1;0
5823.560;8416;42.0800;773226;171.424;-1;124;-31;1;0
5823.660;8417;42.0850;772054;171.164;-1;124;-32;1;0
5823.760;8417;42.0850;771591;171.062;-1;124;-32;1;0
5823.860;8418;42.0900;772788;171.327;-1;124;-31;1;0
5823.960;8419;42.0950;773635;171.515;-1;125;-33;1;0
5824.060;8419;42.0950;773005;171.375;0;124;-32;1;0
5824.160;8420;42.1000;773461;171.476;-2;124;-31;1;0
5824.260;8421;42.1050;775323;171.889;-1;124;-31;1;0
5824.360;8421;42.1050;773641;171.516;0;124;-32;1;0
5824.460;8422;42.1100;773717;171.533;-1;124;-32;1;0
5824.560;8423;42.1150;773068;171.389;-1;124;-31;1;0
5824.660;8423;42.1150;773593;171.506;-1;124;-31;1;0
5824.760;8424;42.1200;775264;171.876;0;124;-31;1;0
5824.860;8425;42.1250;776444;172.138;-1;124;-32;1;0
5824.960;8425;42.1250;776071;172.055;-1;124;-32;1;0
5825.060;8426;42.1300;776655;172.184;-1;125;-31;1;0
5825.160;8427;42.1350;777716;172.420;-1;124;-31;1;0
5825.260;8427;42.1350;778514;172.597;-1;124;-31;1;0
5825.360;8428;42.1400;776276;172.100;-1;124;-31;1;0
5825.460;8429;42.1450;777340;172.336;0;123;-31;1;0
5825.560;8429;42.1450;777692;172.414;-1;124;-32;1;0
5825.660;8430;42.1500;777833;172.446;0;124;-32;1;0
5825.760;8431;42.1550;777616;172.397;-1;125;-31;1;0
5825.860;8431;42.1550;778617;172.619;-1;124;-32;1;0
5825.960;8432;42.1600;779320;172.775;-1;124;-32;1;0
5826.060;8433;42.1650;779907;172.905;0;124;-30;1;0
5826.160;8433;42.1650;780488;173.034;0;124;-31;1;0
5826.260;8434;42.1700;778534;172.601;0;123;-31;1;0
5826.360;8435;42.1750;778822;172.665;0;124;-32;1;0
5826.460;8435;42.1750;779090;172.724;-1;124;-31;1;0
5826.560;8436;42.1800;779557;172.828;-1;124;-32;1;0
5826.660;8437;42.1850;780883;173.122;-1;124;-32;1;0
5826.760;8437;42.1850;779086;172.723;-1;125;-32;1;0
5826.860;8438;42.1900;778976;172.699;0;124;-30;1;0
5826.960;8439;42.1950;781832;173.332;-1;125;-31;1;0
5827.060;8439;42.1950;781083;173.166;0;123;-32;1;0
5827.160;8440;42.2000;781919;173.351;-1;124;-31;1;0
5827.260;8441;42.2050;781485;173.255;-1;124;-30;1;0
5827.360;8441;42.2050;780058;172.939;-1;124;-32;1;0
5827.460;8442;42.2100;780545;173.047;-1;124;-31;1;0
5827.560;8443;42.2150;781991;173.367;-1;124;-32;1;0
5827.660;8443;42.2150;782662;173.516;-1;123;-31;1;0
5827.760;8444;42.2200;784200;173.857;-1;124;-32;1;0
5827.860;8445;42.2250;782578;173.498;-1;124;-32;1;0
5827.960;8445;42.2250;782571;173.496;-1;125;-32;1;0
5828.060;8446;42.2300;782836;173.555;0;124;-31;1;0
5828.160;8447;42.2350;781801;173.325;-1;124;-30;1;0
5828.260;8447;42.2350;783234;173.643;-1;125;-32;1;0
5828.360;8448;42.2400;784723;173.973;-1;124;-31;1;0
5828.460;8449;42.2450;782335;173.444;-1;124;-30;1;0
5828.560;8449;42.2450;783687;173.743;-1;124;-31;1;0
5828.660;8450;42.2500;784769;173.983;0;124;-31;1;0
5828.760;8451;42.2550;784509;173.926;-1;124;-31;1;0
5828.860;8451;42.2550;783073;173.607;0;124;-31;1;0
5828.960;8452;42.2600;783773;173.762;-1;124;-31;1;0
5829.060;8453;42.2650;783240;173.644;-1;124;-32;1;0
5829.160;8453;42.2650;782923;173.574;-1;124;-32;1;0
5829.260;8454;42.2700;783023;173.596;-1;124;-31;1;0
5829.360;8455;42.2750;782781;173.543;-1;124;-33;1;0
5829.460;8455;42.2750;782695;173.523;-1;124;-32;1;0
5829.560;8456;42.2800;782953;173.581;0;124;-32;1;0
5829.660;8457;42.2850;784175;173.852;-1;124;-31;1;0
5829.760;8457;42.2850;786287;174.320;0;124;-31;1;0
5829.860;8458;42.2900;784400;173.901;-1;124;-31;1;0
5829.960;8459;42.2950;782955;173.581;-1;125;-30;1;0
5830.060;8459;42.2950;784978;174.030;-1;124;-31;1;0
5830.160;8460;42.3000;784215;173.860;-1;124;-32;1;0
5830.260;8461;42.3050;784041;173.822;0;124;-31;1;0
5830.360;8461;42.3050;785181;174.075;-1;124;-31;1;0
5830.460;8462;42.3100;785984;174.253;0;124;-32;1;0
5830.560;8463;42.3150;785161;174.070;0;123;-31;1;0
5830.660;8463;42.3150;784874;174.007;-1;125;-32;1;0
5830.760;8464;42.3200;785058;174.047;-1;124;-31;1;0
5830.860;8465;42.3250;784659;173.959;-1;124;-31;1;0
5830.960;8465;42.3250;785491;174.143;-1;124;-31;1;0
5831.060;8466;42.3300;784710;173.970;-1;124;-31;1;0
5831.160;8467;42.3350;784352;173.891;-1;124;-32;1;0
5831.260;8467;42.3350;784381;173.897;-1;124;-31;1;0
5831.360;8468;42.3400;784753;173.980;-1;124;-32;1;0
5831.460;8469;42.3450;786093;174.277;-1;124;-32;1;0
5831.560;8469;42.3450;784423;173.907;-1;124;-31;1;0
5831.660;8470;42.3500;785801;174.212;-1;124;-31;1;0
5831.760;8471;42.3550;785055;174.047;-1;124;-32;1;0
5831.860;8471;42.3550;784951;174.024;-1;124;-31;1;0
5831.960;8472;42.3600;784698;173.968;-1;125;-32;1;0
5832.060;8473;42.3650;786350;174.334;0;124;-31;1;0
5832.160;8473;42.3650;785990;174.254;-1;124;-32;1;0
5832.260;8474;42.3700;784680;173.964;-1;124;-31;1;0
5832.360;8475;42.3750;785463;174.137;0;124;-31;1;0
5832.460;8475;42.3750;786542;174.376;-1;124;-31;1;0
5832.560;8476;42.3800;786541;174.376;-1;124;-32;1;0
5832.660;8477;42.3850;785735;174.197;-1;124;-31;1;0
5832.760;8477;42.3850;784839;173.999;-1;125;-31;1;0
5832.860;8478;42.3900;784446;173.912;0;124;-31;1;0
5832.960;8479;42.3950;783291;173.656;-1;125;-31;1;0
5833.060;8479;42.3950;785300;174.101;-1;124;-31;1;0
5833.160;8480;42.4000;787901;174.678;-1;124;-32;1;0
5833.260;8481;42.4050;785350;174.112;-1;124;-33;1;0
5833.360;8481;42.4050;783918;173.795;-1;124;-31;1;0
5833.460;8482;42.4100;785200;174.079;0;124;-32;1;0
5833.560;8483;42.4150;787611;174.613;0;124;-31;1;0
5833.660;8483;42.4150;787680;174.629;-1;124;-32;1;0
5833.760;8484;42.4200;786307;174.324;-1;124;-31;1;0
5833.860;8485;42.4250;785561;174.159;-2;125;-31;1;0
5833.960;8485;42.4250;784678;173.963;0;125;-31;1;0
5834.060;8486;42.4300;785274;174.095;-1;124;-32;1;0
5834.160;8487;42.4350;787609;174.613;-1;124;-31;1;0
5834.260;8487;42.4350;787827;174.661;-1;124;-31;1;0
5834.360;8488;42.4400;786590;174.387;-1;124;-32;1;0
5834.460;8489;42.4450;784477;173.919;-1;124;-33;1;0
5834.560;8489;42.4450;784693;173.966;0;125;-31;1;0
5834.660;8490;42.4500;784871;174.006;-1;123;-32;1;0
5834.760;8491;42.4550;786003;174.257;0;123;-32;1;0
5834.860;8491;42.4550;786339;174.331;0;124;-32;1;0
5834.960;8492;42.4600;786762;174.425;-1;124;-31;1;0
5835.060;8493;42.4650;786174;174.295;-1;124;-30;1;0
5835.160;8493;42.4650;784459;173.915;-1;125;-31;1;0
5835.260;8494;42.4700;785654;174.179;-1;125;-31;1;0
5835.360;8495;42.4750;787222;174.527;-1;124;-30;1;0
5835.460;8495;42.4750;786147;174.289;-1;124;-32;1;0
5835.560;8496;42.4800;787584;174.607;0;124;-31;1;0
5835.660;8497;42.4850;787030;174.485;-1;124;-31;1;0
5835.760;8497;42.4850;786266;174.315;-1;124;-32;1;0
5835.860;8498;42.4900;785492;174.144;0;124;-31;1;0
5835.960;8499;42.4950;785896;174.233;-1;123;-33;1;0
5836.060;8499;42.4950;787645;174.621;0;124;-30;1;0
5836.160;8500;42.5000;787397;174.566;-1;125;-32;1;0
5836.260;8501;42.5050;784886;174.009;0;124;-32;1;0
5836.360;8501;42.5050;786001;174.256;-1;124;-31;1;0
5836.460;8502;42.5100;786829;174.440;-1;124;-32;1;0
5836.560;8503;42.5150;786095;174.277;-1;124;-32;1;0
5836.660;8503;42.5150;786074;174.273;0;124;-32;1;0
5836.760;8504;42.5200;786642;174.399;0;125;-32;1;0
5836.860;8505;42.5250;787030;174.485;-1;124;-30;1;0
5836.960;8505;42.5250;786260;174.314;-1;124;-31;1;0
5837.060;8506;42.5300;785758;174.203;0;124;-32;1;0
5837.160;8507;42.5350;785531;174.152;-1;124;-30;1;0
5837.260;8507;42.5350;786678;174.407;-1;124;-31;1;0
5837.360;8508;42.5400;786022;174.261;-1;125;-31;1;0
5837.460;8509;42.5450;785587;174.165;-1;125;-31;1;0
5837.560;8509;42.5450;786195;174.299;0;124;-32;1;0
5837.660;8510;42.5500;785535;174.153;-1;124;-31;1;0
5837.760;8511;42.5550;785824;174.217;-1;124;-30;1;0
5837.860;8511;42.5550;785757;174.202;-1;124;-31;1;0
5837.960;8512;42.5600;784502;173.924;-1;124;-31;1;0
5838.060;8513;42.5650;784833;173.997;-1;125;-31;1;0
5838.160;8513;42.5650;786359;174.336;-1;124;-32;1;0
5838.260;8514;42.5700;786497;174.366;-1;124;-32;1;0
5838.360;8515;42.5750;785557;174.158;-1;124;-32;1;0
5838.460;8515;42.5750;787336;174.552;-1;124;-31;1;0
5838.560;8516;42.5800;788289;174.764;-1;124;-31;1;0
5838.660;8517;42.5850;785200;174.079;-1;124;-32;1;0
5838.760;8517;42.5850;786516;174.371;-1;124;-31;1;0
5838.860;8518;42.5900;787611;174.613;0;124;-31;1;0
5838.960;8519;42.5950;788496;174.810;-1;124;-31;1;0
5839.060;8519;42.5950;789305;174.989;-1;124;-32;1;0
5839.160;8520;42.6000;788631;174.839;-1;124;-31;1;0
5839.260;8521;42.6050;787485;174.585;0;124;-31;1;0
5839.360;8521;42.6050;787991;174.698;0;124;-31;1;0
5839.460;8522;42.6100;787899;174.677;-1;124;-32;1;0
5839.560;8523;42.6150;788047;174.710;-1;124;-32;1;0
5839.660;8523;42.6150;787783;174.651;-1;123;-31;1;0
5839.760;8524;42.6200;787734;174.641;0;123;-32;1;0
5839.860;8525;42.6250;786518;174.371;-1;123;-32;1;0
5839.960;8525;42.6250;786609;174.391;-1;125;-31;1;0
5840.060;8526;42.6300;787916;174.681;-1;124;-31;1;0
5840.160;8527;42.6350;786249;174.311;-1;124;-32;1;0
5840.260;8527;42.6350;787814;174.658;-1;124;-32;1;0
5840.360;8528;42.6400;787771;174.649;0;123;-31;1;0
5840.460;8529;42.6450;787200;174.522;-1;124;-31;1;0
5840.560;8529;42.6450;787814;174.658;-1;124;-30;1;0
5840.660;8530;42.6500;786223;174.306;-1;124;-30;1;0
5840.760;8531;42.6550;785203;174.080;-1;124;-31;1;0
5840.860;8531;42.6550;786001;174.256;-1;125;-31;1;0
5840.960;8532;42.6600;783617;173.728;0;124;-31;1;0
5841.060;8533;42.6650;782839;173.555;0;125;-32;1;0
5841.160;8533;42.6650;783914;173.794;0;124;-32;1;0
5841.260;8534;42.6700;785170;174.072;0;124;-31;1;0
5841.360;8535;42.6750;786461;174.358;-1;123;-32;1;0
5841.460;8535;42.6750;785729;174.196;-1;124;-31;1;0
5841.560;8536;42.6800;784170;173.850;-1;124;-31;1;0
5841.660;8537;42.6850;783864;173.783;0;125;-31;1;0
5841.760;8537;42.6850;782680;173.520;0;124;-32;1;0
5841.860;8538;42.6900;783663;173.738;-1;124;-31;1;0
5841.960;8539;42.6950;784728;173.974;-1;124;-32;1;0
5842.060;8539;42.6950;786538;174.375;-1;124;-31;1;0
5842.160;8540;42.7000;785363;174.115;0;124;-32;1;0
5842.260;8541;42.7050;784552;173.935;-1;124;-30;1;0
5842.360;8541;42.7050;784513;173.927;0;124;-31;1;0
5842.460;8542;42.7100;781763;173.317;0;124;-31;1;0
5842.560;8543;42.7150;783794;173.767;-1;124;-31;1;0
5842.660;8543;42.7150;785618;174.172;0;124;-31;1;0
5842.760;8544;42.7200;786294;174.321;-1;124;-30;1;0
5842.860;8545;42.7250;785607;174.169;0;124;-32;1;0
5842.960;8545;42.7250;784399;173.901;-1;124;-31;1;0
5843.060;8546;42.7300;784964;174.027;-1;124;-32;1;0
5843.160;8547;42.7350;786463;174.359;-1;124;-31;1;0
5843.260;8547;42.7350;785361;174.115;0;124;-31;1;0
5843.360;8548;42.7400;784509;173.926;-1;124;-31;1;0
5843.460;8549;42.7450;785457;174.136;-1;125;-30;1;0
5843.560;8549;42.7450;786279;174.318;-1;125;-32;1;0
5843.660;8550;42.7500;785021;174.039;-1;124;-32;1;0
5843.760;8551;42.7550;785374;174.117;0;124;-31;1;0
5843.860;8551;42.7550;787083;174.496;0;124;-31;1;0
5843.960;8552;42.7600;786949;174.467;-1;124;-31;1;0
5844.060;8553;42.7650;785712;174.192;-1;124;-32;1;0
5844.160;8553;42.7650;786440;174.354;-1;124;-31;1;0
5844.260;8554;42.7700;787251;174.534;-1;124;-31;1;0
5844.360;8555;42.7750;787810;174.657;-1;124;-31;1;0
5844.460;8555;42.7750;787387;174.564;0;124;-31;1;0
5844.560;8556;42.7800;787561;174.602;0;124;-31;1;0
5844.660;8557;42.7850;786113;174.281;-1;124;-30;1;0
5844.760;8557;42.7850;785154;174.069;0;123;-31;1;0
5844.860;8558;42.7900;787530;174.595;0;124;-31;1;0
5844.960;8559;42.7950;787795;174.654;-1;124;-30;1;0
5845.060;8559;42.7950;787406;174.568;-1;125;-31;1;0
5845.160;8560;42.8000;787594;174.610;-1;125;-32;1;0
5845.260;8561;42.8050;786904;174.457;0;123;-32;1;0
5845.360;8561;42.8050;784992;174.033;-1;124;-31;1;0
5845.460;8562;42.8100;786165;174.293;-2;124;-30;1;0
5845.560;8563;42.8150;786301;174.323;0;124;-31;1;0
5845.660;8563;42.8150;788146;174.732;-1;124;-32;1;0
5845.760;8564;42.8200;788044;174.709;-1;124;-31;1;0
5845.860;8565;42.8250;786550;174.378;-1;124;-31;1;0
5845.960;8565;42.8250;784807;173.992;-1;124;-31;1;0
5846.060;8566;42.8300;785443;174.133;-1;124;-32;1;0
5846.160;8567;42.8350;788199;174.744;-1;123;-31;1;0
5846.260;8567;42.8350;789153;174.955;-1;124;-32;1;0
5846.360;8568;42.8400;789391;175.008;-1;124;-31;1;0
5846.460;8569;42.8450;786832;174.441;-1;124;-32;1;0
5846.560;8569;42.8450;786258;174.313;-1;124;-32;1;0
5846.660;8570;42.8500;788451;174.800;0;125;-31;1;0
5846.760;8571;42.8550;789997;175.142;0;124;-32;1;0
5846.860;8571;42.8550;789838;175.107;0;124;-30;1;0
5846.960;8572;42.8600;789185;174.962;-1;124;-32;1;0
5847.060;8573;42.8650;788785;174.874;-1;123;-31;1;0
5847.160;8573;42.8650;787964;174.692;-1;124;-31;1;0
5847.260;8574;42.8700;788239;174.753;-1;124;-32;1;0
5847.360;8575;42.8750;788893;174.898;-1;125;-31;1;0
5847.460;8575;42.8750;789073;174.937;0;124;-31;1;0
5847.560;8576;42.8800;788182;174.740;-1;124;-31;1;0
5847.660;8577;42.8850;787993;174.698;0;124;-31;1;0
5847.760;8577;42.8850;787962;174.691;-1;124;-31;1;0
5847.860;8578;42.8900;788194;174.743;0;124;-31;1;0
5847.960;8579;42.8950;788172;174.738;-1;124;-33;1;0
5848.060;8579;42.8950;788146;174.732;-1;123;-31;1;0
5848.160;8580;42.9000;788344;174.776;0;124;-31;1;0
5848.260;8581;42.9050;787511;174.591;0;124;-32;1;0
5848.360;8581;42.9050;787464;174.581;-1;124;-31;1;0
5848.460;8582;42.9100;788398;174.788;-1;124;-32;1;0
5848.560;8583;42.9150;788688;174.852;-1;124;-31;1;0
5848.660;8583;42.9150;790354;175.221;-1;125;-32;1;0
5848.760;8584;42.9200;787036;174.486;-1;124;-32;1;0
5848.860;8585;42.9250;787905;174.679;-1;124;-30;1;0
5848.960;8585;42.9250;787405;174.568;-1;124;-31;1;0
5849.060;8586;42.9300;789088;174.941;0;123;-31;1;0
5849.160;8587;42.9350;787846;174.665;0;125;-32;1;0
5849.260;8587;42.9350;789133;174.951;0;123;-31;1;0
5849.360;8588;42.9400;789244;174.975;-1;125;-31;1;0
5849.460;8589;42.9450;788595;174.832;0;124;-32;1;0
5849.560;8589;42.9450;787478;174.584;-1;124;-31;1;0
5849.660;8590;42.9500;789280;174.983;-1;124;-32;1;0
5849.760;8591;42.9550;788986;174.918;-1;123;-31;1;0
5849.860;8591;42.9550;786354;174.335;0;124;-32;1;0
5849.960;8592;42.9600;788655;174.845;-1;125;-31;1;0
5850.060;8593;42.9650;789160;174.957;-1;125;-30;1;0
5850.160;8593;42.9650;788119;174.726;-1;124;-32;1;0
5850.260;8594;42.9700;788204;174.745;0;123;-32;1;0
5850.360;8595;42.9750;787615;174.614;-1;124;-32;1;0
5850.460;8595;42.9750;787965;174.692;0;124;-31;1;0
5850.560;8596;42.9800;789485;175.029;0;124;-32;1;0
5850.660;8597;42.9850;788657;174.845;0;123;-33;1;0
5850.760;8597;42.9850;787992;174.698;-1;123;-31;1;0
5850.860;8598;42.9900;788207;174.745;-1;124;-31;1;0
5850.960;8599;42.9950;788978;174.916;0;124;-32;1;0
5851.060;8599;42.9950;790839;175.329;-1;124;-32;1;0
5851.160;8600;43.0000;789902;175.121;-1;124;-31;1;0
5851.260;8601;43.0050;790678;175.293;-1;124;-31;1;0
5851.360;8601;43.0050;790628;175.282;0;123;-31;1;0
5851.460;8602;43.0100;790364;175.224;0;124;-32;1;0
5851.560;8603;43.0150;789254;174.978;-2;124;-30;1;0
5851.660;8603;43.0150;789812;175.101;0;124;-32;1;0
5851.760;8604;43.0200;791563;175.490;0;124;-31;1;0
5851.860;8605;43.0250;789676;175.071;0;124;-32;1;0
5851.960;8605;43.0250;788628;174.839;-1;124;-31;1;0
5852.060;8606;43.0300;787990;174.697;-1;124;-32;1;0
5852.160;8607;43.0350;787758;174.646;-1;124;-32;1;0
5852.260;8607;43.0350;788102;174.722;-1;123;-31;1;0
5852.360;8608;43.0400;788086;174.719;0;124;-31;1;0
5852.460;8609;43.0450;788011;174.702;-1;124;-31;1;0
5852.560;8609;43.0450;788363;174.780;-1;125;-31;1;0
5852.660;8610;43.0500;788947;174.910;0;124;-32;1;0
5852.760;8611;43.0550;789706;175.078;-1;124;-31;1;0
5852.860;8611;43.0550;789991;175.141;0;124;-31;1;0
5852.960;8612;43.0600;789650;175.065;0;123;-31;1;0
5853.060;8613;43.0650;788737;174.863;0;125;-31;1;0
5853.160;8613;43.0650;789156;174.956;-1;124;-31;1;0
5853.260;8614;43.0700;788652;174.844;0;124;-31;1;0
5853.360;8615;43.0750;788748;174.865;-1;125;-32;1;0
5853.460;8615;43.0750;789746;175.087;0;124;-32;1;0
5853.560;8616;43.0800;790217;175.191;0;124;-32;1;0
5853.660;8617;43.0850;789455;175.022;-1;124;-31;1;0
5853.760;8617;43.0850;789723;175.082;-1;123;-32;1;0
5853.860;8618;43.0900;788303;174.767;-1;124;-32;1;0
5853.960;8619;43.0950;787907;174.679;0;124;-30;1;0
5854.060;8619;43.0950;789103;174.944;0;124;-31;1;0
5854.160;8620;43.1000;790456;175.244;-1;124;-32;1;0
5854.260;8621;43.1050;789161;174.957;-1;124;-31;1;0
5854.360;8621;43.1050;788147;174.732;-1;125;-31;1;0
5854.460;8622;43.1100;789545;175.042;0;124;-31;1;0
5854.560;8623;43.1150;789579;175.050;0;123;-32;1;0
5854.660;8623;43.1150;790238;175.196;-1;124;-32;1;0
5854.760;8624;43.1200;790432;175.239;-1;124;-32;1;0
5854.860;8625;43.1250;788807;174.879;-1;125;-31;1;0
5854.960;8625;43.1250;789488;175.029;-1;124;-31;1;0
5855.060;8626;43.1300;789851;175.110;0;124;-31;1;0
5855.160;8627;43.1350;789883;175.117;-1;124;-31;1;0
5855.260;8627;43.1350;789746;175.087;-1;124;-32;1;0
5855.360;8628;43.1400;789613;175.057;-1;124;-32;1;0
5855.460;8629;43.1450;788037;174.708;-1;124;-31;1;0
5855.560;8629;43.1450;788703;174.855;0;124;-32;1;0
5855.660;8630;43.1500;790174;175.182;0;124;-32;1;0
5855.760;8631;43.1550;791817;175.546;-1;125;-32;1;0
5855.860;8631;43.1550;790601;175.276;-1;124;-31;1;0
5855.960;8632;43.1600;791708;175.522;-1;123;-32;1;0
5856.060;8633;43.1650;790545;175.264;-1;124;-31;1;0
5856.160;8633;43.1650;790385;175.228;-1;123;-31;1;0
5856.260;8634;43.1700;790046;175.153;-1;124;-31;1;0
5856.360;8635;43.1750;789877;175.116;-1;125;-32;1;0
5856.460;8635;43.1750;790114;175.168;-1;124;-32;1;0
5856.560;8636;43.1800;791581;175.494;0;123;-31;1;0
5856.660;8637;43.1850;790304;175.210;-1;124;-30;1;0
5856.760;8637;43.1850;790524;175.259;-1;124;-32;1;0
5856.860;8638;43.1900;791041;175.374;0;124;-31;1;0
5856.960;8639;43.1950;792252;175.642;-1;124;-32;1;0
5857.060;8639;43.1950;791044;175.374;-1;124;-31;1;0
5857.160;8640;43.2000;790767;175.313;-1;124;-32;1;0
5857.260;8641;43.2050;791559;175.489;-1;125;-32;1;0
5857.360;8641;43.2050;789561;175.046;-1;124;-31;1;0
5857.460;8642;43.2100;790767;175.313;-1;124;-32;1;0
5857.560;8643;43.2150;789665;175.069;-1;124;-31;1;0
5857.660;8643;43.2150;790071;175.159;0;123;-32;1;0
5857.760;8644;43.2200;790273;175.204;0;124;-31;1;0
5857.860;8645;43.2250;789039;174.930;-2;125;-30;1;0
5857.960;8645;43.2250;788882;174.895;-1;124;-31;1;0
5858.060;8646;43.2300;790623;175.281;-1;125;-31;1;0
5858.160;8647;43.2350;790487;175.251;0;123;-32;1;0
5858.260;8647;43.2350;790647;175.286;0;124;-31;1;0
5858.360;8648;43.2400;789972;175.137;-1;124;-31;1;0
5858.460;8649;43.2450;790113;175.168;-1;124;-32;1;0
5858.560;8649;43.2450;788841;174.886;-1;125;-31;1;0
5858.660;8650;43.2500;788754;174.867;0;123;-30;1;0
5858.760;8651;43.2550;790423;175.237;0;124;-32;1;0
5858.860;8651;43.2550;790013;175.146;-1;124;-31;1;0
5858.960;8652;43.2600;790040;175.152;-1;124;-31;1;0
5859.060;8653;43.2650;788938;174.908;-1;125;-31;1;0
5859.160;8653;43.2650;789941;175.130;-1;124;-31;1;0
5859.260;8654;43.2700;788566;174.825;0;124;-31;1;0
5859.360;8655;43.2750;787528;174.595;-1;124;-31;1;0
5859.460;8655;43.2750;787415;174.570;-1;124;-33;1;0
