Repository: tm-mech/diy-tensile-tester

# Desktop Tensile Testing Machine

A custom-built desktop tensile testing machine for characterizing 3D-printed polymer specimens according to ISO 527. Designed and built from scratch — mechanical assembly, electronics, firmware (Arduino/C++), and data acquisition & analysis software (Python).

> Personal engineering project bridging mechanical testing, embedded systems, and data analysis.
---

## Key Results

Three FDM-printed materials tested (ISO 527-2 Type 1BA dogbone, 5 mm/min, n = 3 each):

| Material | UTS [MPa] | E-Modulus [GPa] | Elongation |
|---|---|---|---|
| **PETG** (eSUN) | 34.8 ± 0.1 | 1.63 ± 0.10 | 77.1 ± 8.7% |
| **PLA** (eSUN) | 47.4 ± 1.1 | 2.68 ± 0.46 | 12–103%\* |

File: data/PETG/PETG_533_003.csv (part 18 of 18)
time_s;steps;displacement_mm;force_raw;force_N;accel_x;accel_y;accel_z;endstop;step_loss
5859.560;8656;43.2800;788040;174.708;0;124;-31;1;0
5859.660;8657;43.2850;787985;174.696;-1;124;-32;1;0
5859.760;8657;43.2850;788023;174.705;0;124;-31;1;0
5859.860;8658;43.2900;787989;174.697;-1;124;-31;1;0
5859.960;8659;43.2950;788319;174.770;-1;124;-31;1;0
5860.060;8659;43.2950;787079;174.495;-1;124;-32;1;0
5860.160;8660;43.3000;787831;174.662;-1;123;-32;1;0
5860.260;8661;43.3050;788391;174.786;-1;124;-31;1;0
5860.360;8661;43.3050;787481;174.585;0;124;-32;1;0
5860.460;8662;43.3100;786330;174.329;-2;124;-32;1;0
5860.560;8663;43.3150;786688;174.409;-1;125;-30;1;0
5860.660;8663;43.3150;785361;174.115;-1;124;-31;1;0
5860.760;8664;43.3200;786500;174.367;-1;125;-33;1;0
5860.860;8665;43.3250;786456;174.357;-1;124;-31;1;0
5860.960;8665;43.3250;787673;174.627;0;124;-32;1;0
5861.060;8666;43.3300;787569;174.604;0;124;-31;1;0
5861.160;8667;43.3350;787696;174.632;-1;124;-32;1;0
5861.260;8667;43.3350;787326;174.550;0;124;-32;1;0
5861.360;8668;43.3400;786142;174.288;-1;124;-31;1;0
5861.460;8669;43.3450;787044;174.488;0;124;-31;1;0
5861.560;8669;43.3450;787242;174.532;-1;125;-31;1;0
5861.660;8670;43.3500;785322;174.106;0;124;-31;1;0
5861.760;8671;43.3550;786925;174.461;-1;124;-31;1;0
5861.860;8671;43.3550;787518;174.593;0;123;-32;1;0
5861.960;8672;43.3600;786664;174.403;0;124;-31;1;0
5862.060;8673;43.3650;787375;174.561;-1;124;-31;1;0
5862.160;8673;43.3650;786408;174.347;-1;124;-32;1;0
5862.260;8674;43.3700;787385;174.563;-1;124;-32;1;0
5862.360;8675;43.3750;788616;174.836;0;124;-32;1;0
5862.460;8675;43.3750;790053;175.155;0;124;-32;1;0
5862.560;8676;43.3800;789201;174.966;0;124;-31;1;0
5862.660;8677;43.3850;787610;174.613;-1;124;-32;1;0
5862.760;8677;43.3850;788471;174.804;-1;124;-32;1;0
5862.860;8678;43.3900;787957;174.690;-1;124;-32;1;0
5862.960;8679;43.3950;789003;174.922;-1;124;-31;1;0
5863.060;8679;43.3950;790261;175.201;-1;124;-32;1;0
5863.160;8680;43.4000;789555;175.044;-1;124;-31;1;0
5863.260;8681;43.4050;790491;175.252;-1;124;-31;1;0
5863.360;8681;43.4050;789885;175.118;-1;123;-31;1;0
5863.460;8682;43.4100;788252;174.755;-1;124;-31;1;0
5863.560;8683;43.4150;789579;175.050;-1;124;-31;1;0
5863.660;8683;43.4150;791281;175.427;-1;124;-32;1;0
5863.760;8684;43.4200;789490;175.030;-1;124;-31;1;0
5863.860;8685;43.4250;788792;174.875;0;125;-31;1;0
5863.960;8685;43.4250;788788;174.874;-1;124;-31;1;0
5864.060;8686;43.4300;789885;175.118;-1;124;-32;1;0
5864.160;8687;43.4350;789007;174.923;-1;125;-31;1;0
5864.260;8687;43.4350;790689;175.296;-1;124;-31;1;0
5864.360;8688;43.4400;790761;175.312;-1;124;-31;1;0
5864.460;8689;43.4450;788367;174.781;-1;124;-31;1;0
5864.560;8689;43.4450;788999;174.921;-1;124;-31;1;0
5864.660;8690;43.4500;790957;175.355;0;124;-32;1;0
5864.760;8691;43.4550;790494;175.253;-1;124;-32;1;0
5864.860;8691;43.4550;792000;175.586;-1;124;-32;1;0
5864.960;8692;43.4600;792984;175.805;-1;124;-31;1;0
5865.060;8693;43.4650;792473;175.691;-1;124;-32;1;0
5865.160;8693;43.4650;791727;175.526;-1;124;-32;1;0
5865.260;8694;43.4700;790998;175.364;-1;125;-31;1;0
5865.360;8695;43.4750;791640;175.507;0;124;-31;1;0
5865.460;8695;43.4750;792649;175.730;0;124;-31;1;0
5865.560;8696;43.4800;792217;175.635;-1;125;-32;1;0
5865.660;8697;43.4850;791870;175.558;0;124;-31;1;0
5865.760;8697;43.4850;791004;175.366;-1;124;-31;1;0
5865.860;8698;43.4900;791006;175.366;0;124;-31;1;0
5865.960;8699;43.4950;792309;175.655;-1;125;-31;1;0
5866.060;8699;43.4950;792805;175.765;-1;124;-32;1;0
5866.160;8700;43.5000;791376;175.448;-1;124;-32;1;0
5866.260;8701;43.5050;789904;175.122;-1;123;-32;1;0
5866.360;8701;43.5050;790694;175.297;-1;124;-31;1;0
5866.460;8702;43.5100;792173;175.625;0;124;-30;1;0
5866.560;8703;43.5150;792521;175.702;-1;124;-32;1;0
5866.660;8703;43.5150;792992;175.806;-1;124;-32;1;0
5866.760;8704;43.5200;792412;175.678;-1;124;-31;1;0
5866.860;8705;43.5250;791320;175.436;-1;123;-32;1;0
5866.960;8705;43.5250;790007;175.145;0;124;-31;1;0
5867.060;8706;43.5300;790762;175.312;-1;124;-31;1;0
5867.160;8707;43.5350;790635;175.284;-1;124;-30;1;0
5867.260;8707;43.5350;792535;175.705;0;124;-31;1;0
5867.360;8708;43.5400;792566;175.712;-1;125;-32;1;0
5867.460;8709;43.5450;790692;175.296;-1;123;-31;1;0
5867.560;8709;43.5450;788945;174.909;-1;124;-32;1;0
5867.660;8710;43.5500;790176;175.182;0;124;-31;1;0
5867.760;8711;43.5550;790973;175.359;0;124;-32;1;0
5867.860;8711;43.5550;791768;175.535;-1;124;-32;1;0
5867.960;8712;43.5600;791911;175.567;-1;124;-32;1;0
5868.060;8713;43.5650;790912;175.345;0;125;-31;1;0
5868.160;8713;43.5650;791858;175.555;-1;124;-31;1;0
5868.260;8714;43.5700;791531;175.482;-1;125;-31;1;0
5868.360;8715;43.5750;790669;175.291;-1;124;-31;1;0
5868.460;8715;43.5750;791470;175.469;-1;124;-32;1;0
5868.560;8716;43.5800;790743;175.308;0;124;-32;1;0
5868.660;8717;43.5850;789591;175.052;0;125;-32;1;0
5868.760;8717;43.5850;788393;174.787;0;125;-32;1;0
5868.860;8718;43.5900;792078;175.604;-1;124;-31;1;0
5868.960;8719;43.5950;792111;175.611;-1;124;-32;1;0
5869.060;8719;43.5950;792104;175.609;-1;124;-31;1;0
5869.160;8720;43.6000;791725;175.525;-1;124;-32;1;0
5869.260;8721;43.6050;790719;175.302;-1;123;-31;1;0
5869.360;8721;43.6050;790458;175.245;-1;124;-31;1;0
5869.460;8722;43.6100;791595;175.497;0;123;-32;1;0
5869.560;8723;43.6150;792135;175.616;-1;124;-31;1;0
5869.660;8723;43.6150;792377;175.670;-1;124;-32;1;0
5869.760;8724;43.6200;791417;175.457;-1;125;-32;1;0
5869.860;8725;43.6250;791843;175.552;0;124;-32;1;0
5869.960;8725;43.6250;790310;175.212;-1;124;-31;1;0
5870.060;8726;43.6300;789799;175.098;-1;124;-31;1;0
5870.160;8727;43.6350;790125;175.171;0;123;-32;1;0
5870.260;8727;43.6350;791583;175.494;-1;125;-31;1;0
5870.360;8728;43.6400;791885;175.561;-1;124;-32;1;0
5870.460;8729;43.6450;792338;175.661;-1;124;-33;1;0
5870.560;8729;43.6450;791131;175.394;0;124;-31;1;0
5870.660;8730;43.6500;791765;175.534;0;124;-31;1;0
5870.760;8731;43.6550;792564;175.711;-1;123;-31;1;0
5870.860;8731;43.6550;792514;175.700;0;124;-31;1;0
5870.960;8732;43.6600;791723;175.525;-1;124;-31;1;0
5871.060;8733;43.6650;791839;175.551;-1;124;-30;1;0
5871.160;8733;43.6650;791262;175.423;-1;124;-31;1;0
5871.260;8734;43.6700;791802;175.543;-1;125;-32;1;0
5871.360;8735;43.6750;791665;175.512;0;123;-32;1;0
5871.460;8735;43.6750;792568;175.712;0;124;-31;1;0
5871.560;8736;43.6800;790229;175.194;-1;124;-31;1;0
5871.660;8737;43.6850;790259;175.200;0;124;-31;1;0
5871.760;8737;43.6850;790982;175.361;-1;124;-31;1;0
5871.860;8738;43.6900;791200;175.409;0;123;-32;1;0
5871.960;8739;43.6950;792312;175.656;0;125;-32;1;0
5872.060;8739;43.6950;793303;175.875;0;125;-31;1;0
5872.160;8740;43.7000;792613;175.722;-1;124;-31;1;0
5872.260;8741;43.7050;791207;175.411;-1;124;-31;1;0
5872.360;8741;43.7050;791081;175.383;-1;124;-32;1;0
5872.460;8742;43.7100;790667;175.291;-1;124;-32;1;0
5872.560;8743;43.7150;790322;175.214;-1;124;-32;1;0
5872.660;8743;43.7150;790956;175.355;0;124;-31;1;0
5872.760;8744;43.7200;792422;175.680;0;124;-32;1;0
5872.860;8745;43.7250;793044;175.818;0;124;-31;1;0
5872.960;8745;43.7250;790452;175.243;-1;123;-31;1;0
5873.060;8746;43.7300;790140;175.174;-1;124;-31;1;0
5873.160;8747;43.7350;791251;175.420;-2;124;-32;1;0
5873.260;8747;43.7350;791798;175.542;-1;124;-32;1;0
5873.360;8748;43.7400;791514;175.479;-1;124;-31;1;0
5873.460;8749;43.7450;791459;175.466;-1;125;-31;1;0
5873.560;8749;43.7450;790819;175.325;0;124;-32;1;0
5873.660;8750;43.7500;788822;174.882;-1;124;-31;1;0
5873.760;8751;43.7550;789890;175.119;0;125;-31;1;0
5873.860;8751;43.7550;789507;175.034;0;124;-31;1;0
5873.960;8752;43.7600;790711;175.301;0;124;-32;1;0
5874.060;8753;43.7650;790835;175.328;-1;124;-32;1;0
5874.160;8753;43.7650;789317;174.992;0;124;-31;1;0
5874.260;8754;43.7700;790379;175.227;-1;124;-31;1;0
5874.360;8755;43.7750;790501;175.254;-1;124;-31;1;0
5874.460;8755;43.7750;791974;175.581;0;123;-32;1;0
5874.560;8756;43.7800;791208;175.411;-1;125;-31;1;0
5874.660;8757;43.7850;791077;175.382;-1;124;-31;1;0
5874.760;8757;43.7850;791203;175.410;-1;125;-32;1;0
5874.860;8758;43.7900;791630;175.504;-1;125;-32;1;0
5874.960;8759;43.7950;792490;175.695;-1;124;-31;1;0
5875.060;8759;43.7950;793049;175.819;0;124;-32;1;0
5875.160;8760;43.8000;790852;175.332;-1;124;-31;1;0
5875.260;8761;43.8050;791616;175.501;-1;124;-32;1;0
5875.360;8761;43.8050;790365;175.224;-1;124;-31;1;0
5875.460;8762;43.8100;790004;175.144;-1;124;-31;1;0
5875.560;8763;43.8150;790397;175.231;0;124;-32;1;0
5875.660;8763;43.8150;791372;175.447;-1;125;-31;1;0
5875.760;8764;43.8200;791351;175.443;-1;124;-31;1;0
5875.860;8765;43.8250;789871;175.114;0;125;-32;1;0
5875.960;8765;43.8250;791141;175.396;-1;124;-32;1;0
5876.060;8766;43.8300;791686;175.517;-1;124;-32;1;0
5876.160;8767;43.8350;790669;175.291;0;123;-31;1;0
5876.260;8767;43.8350;790814;175.323;-1;124;-31;1;0
5876.360;8768;43.8400;790563;175.268;-1;124;-32;1;0
5876.460;8769;43.8450;791253;175.421;-1;124;-32;1;0
5876.560;8769;43.8450;791142;175.396;-1;124;-32;1;0
5876.660;8770;43.8500;791677;175.515;0;124;-32;1;0
5876.760;8771;43.8550;792013;175.589;0;124;-32;1;0
5876.860;8771;43.8550;790753;175.310;0;123;-31;1;0
5876.960;8772;43.8600;788601;174.833;0;124;-32;1;0
5877.060;8773;43.8650;790023;175.148;-1;124;-31;1;0
5877.160;8773;43.8650;791051;175.376;-1;124;-32;1;0
5877.260;8774;43.8700;790777;175.315;0;124;-32;1;0
5877.360;8775;43.8750;791239;175.418;-1;124;-31;1;0
5877.460;8775;43.8750;791184;175.405;0;124;-32;1;0
5877.560;8776;43.8800;789407;175.012;0;125;-32;1;0
5877.660;8777;43.8850;789694;175.075;0;124;-31;1;0
5877.760;8777;43.8850;789700;175.076;-1;123;-31;1;0
5877.860;8778;43.8900;789008;174.923;-1;125;-32;1;0
5877.960;8779;43.8950;788511;174.813;-1;124;-32;1;0
5878.060;8779;43.8950;788934;174.907;0;124;-32;1;0
5878.160;8780;43.9000;788307;174.768;-1;124;-32;1;0
5878.260;8781;43.9050;788792;174.875;0;124;-32;1;0
5878.360;8781;43.9050;788826;174.883;0;125;-31;1;0
5878.460;8782;43.9100;787667;174.626;0;124;-31;1;0
5878.560;8783;43.9150;787489;174.586;-1;124;-31;1;0
5878.660;8783;43.9150;786436;174.353;-1;124;-31;1;0
5878.760;8784;43.9200;786708;174.413;-1;124;-32;1;0
5878.860;8785;43.9250;786418;174.349;-1;125;-32;1;0
5878.960;8785;43.9250;786251;174.312;-1;124;-31;1;0
5879.060;8786;43.9300;787038;174.486;-1;124;-31;1;0
5879.160;8787;43.9350;788062;174.713;-1;124;-31;1;0
5879.260;8787;43.9350;789535;175.040;-1;124;-31;1;0
5879.360;8788;43.9400;787998;174.699;0;124;-31;1;0
5879.460;8789;43.9450;786372;174.339;0;124;-31;1;0
5879.560;8789;43.9450;784979;174.030;-1;123;-32;1;0
5879.660;8790;43.9500;785921;174.239;0;123;-32;1;0
5879.760;8791;43.9550;787687;174.630;-1;124;-31;1;0
5879.860;8791;43.9550;787648;174.622;-1;124;-32;1;0
5879.960;8792;43.9600;786600;174.389;-1;124;-32;1;0
5880.060;8793;43.9650;787166;174.515;-1;125;-31;1;0
5880.160;8793;43.9650;785081;174.052;0;124;-31;1;0
5880.260;8794;43.9700;785955;174.246;0;124;-31;1;0
5880.360;8795;43.9750;787544;174.599;-1;124;-32;1;0
5880.460;8795;43.9750;789234;174.973;-1;124;-32;1;0
5880.560;8796;43.9800;788616;174.836;0;124;-32;1;0
5880.660;8797;43.9850;788174;174.738;-1;124;-31;1;0
5880.760;8797;43.9850;787257;174.535;-1;125;-32;1;0
5880.860;8798;43.9900;790113;175.168;-1;124;-32;1;0
5880.960;8799;43.9950;788177;174.739;-1;124;-32;1;0
5881.060;8799;43.9950;788200;174.744;-1;124;-31;1;0
5881.160;8800;44.0000;787674;174.627;-1;124;-31;1;0
5881.260;8801;44.0050;788297;174.765;-2;124;-32;1;0
5881.360;8801;44.0050;789116;174.947;0;124;-32;1;0
5881.460;8802;44.0100;789486;175.029;0;124;-31;1;0
5881.560;8803;44.0150;788673;174.849;0;123;-31;1;0
5881.660;8803;44.0150;791513;175.478;-1;124;-32;1;0
5881.760;8804;44.0200;789754;175.088;0;125;-32;1;0
5881.860;8805;44.0250;788341;174.775;0;124;-33;1;0
5881.960;8805;44.0250;788630;174.839;-1;124;-31;1;0
5882.060;8806;44.0300;789105;174.945;0;125;-31;1;0
5882.160;8807;44.0350;789175;174.960;-1;123;-31;1;0
5882.260;8807;44.0350;789989;175.141;-1;124;-31;1;0
5882.360;8808;44.0400;790219;175.192;0;124;-31;1;0
5882.460;8809;44.0450;789126;174.949;-1;124;-31;1;0
5882.560;8809;44.0450;790770;175.314;-1;125;-32;1;0
5882.660;8810;44.0500;791616;175.501;-1;123;-31;1;0
5882.760;8811;44.0550;791101;175.387;0;123;-31;1;0
5882.860;8811;44.0550;791902;175.565;-1;123;-31;1;0
5882.960;8812;44.0600;791651;175.509;0;124;-32;1;0
5883.060;8813;44.0650;791497;175.475;-1;124;-31;1;0
5883.160;8813;44.0650;790970;175.358;0;124;-32;1;0
5883.260;8814;44.0700;791301;175.431;-1;124;-32;1;0
5883.360;8815;44.0750;790998;175.364;0;124;-31;1;0
5883.460;8815;44.0750;791164;175.401;-1;125;-32;1;0
5883.560;8816;44.0800;791039;175.373;0;124;-32;1;0
5883.660;8817;44.0850;791258;175.422;-1;124;-32;1;0
5883.760;8817;44.0850;792664;175.734;-1;124;-31;1;0
5883.860;8818;44.0900;791638;175.506;-1;124;-32;1;0
5883.960;8819;44.0950;791278;175.426;-1;125;-30;1;0
5884.060;8819;44.0950;790903;175.343;0;123;-32;1;0
5884.160;8820;44.1000;791286;175.428;-1;124;-31;1;0
5884.260;8821;44.1050;791896;175.563;-1;123;-31;1;0
5884.360;8821;44.1050;793431;175.904;-1;124;-32;1;0
5884.460;8822;44.1100;792395;175.674;-1;124;-32;1;0
5884.560;8823;44.1150;792156;175.621;0;124;-31;1;0
5884.660;8823;44.1150;792742;175.751;-1;124;-32;1;0
5884.760;8824;44.1200;791069;175.380;-1;124;-31;1;0
5884.860;8825;44.1250;790334;175.217;-1;124;-31;1;0
5884.960;8825;44.1250;791258;175.422;-1;124;-32;1;0
5885.060;8826;44.1300;792001;175.587;-1;124;-32;1;0
5885.160;8827;44.1350;792559;175.710;-1;125;-31;1;0
5885.260;8827;44.1350;793194;175.851;-1;125;-31;1;0
5885.360;8828;44.1400;792619;175.724;-1;124;-32;1;0
5885.460;8829;44.1450;792425;175.681;0;123;-31;1;0
5885.560;8829;44.1450;789651;175.066;0;124;-31;1;0
5885.660;8830;44.1500;792312;175.656;-1;124;-31;1;0
5885.760;8831;44.1550;792317;175.657;-1;124;-32;1;0
5885.860;8831;44.1550;790887;175.340;-1;125;-33;1;0
5885.960;8832;44.1600;791302;175.432;-1;124;-32;1;0
5886.060;8833;44.1650;792118;175.613;-1;124;-31;1;0
5886.160;8833;44.1650;792169;175.624;-1;123;-31;1;0
5886.260;8834;44.1700;789926;175.127;-1;123;-32;1;0
5886.360;8835;44.1750;792257;175.643;-1;124;-31;1;0
5886.460;8835;44.1750;792680;175.737;-1;124;-31;1;0
5886.560;8836;44.1800;791285;175.428;0;124;-31;1;0
5886.660;8837;44.1850;790393;175.230;-1;124;-31;1;0
5886.760;8837;44.1850;789987;175.140;0;124;-31;1;0
5886.860;8838;44.1900;789335;174.996;0;124;-31;1;0
5886.960;8839;44.1950;789737;175.085;0;124;-31;1;0
5887.060;8839;44.1950;792012;175.589;-1;125;-32;1;0
5887.160;8840;44.2000;792154;175.621;0;124;-32;1;0
5887.260;8841;44.2050;791952;175.576;-1;125;-32;1;0
5887.360;8841;44.2050;791612;175.500;0;125;-31;1;0
5887.460;8842;44.2100;791595;175.497;0;124;-32;1;0
5887.560;8843;44.2150;791993;175.585;-1;124;-31;1;0
5887.660;8843;44.2150;791472;175.469;0;124;-32;1;0
5887.760;8844;44.2200;791774;175.536;-2;124;-30;1;0
5887.860;8845;44.2250;789303;174.988;-1;123;-32;1;0
5887.960;8845;44.2250;789611;175.057;-1;125;-31;1;0
5888.060;8846;44.2300;788477;174.805;-1;125;-32;1;0
5888.160;8847;44.2350;788038;174.708;0;125;-32;1;0
5888.260;8847;44.2350;790264;175.202;-1;124;-31;1;0
5888.360;8848;44.2400;790929;175.349;0;124;-32;1;0
5888.460;8849;44.2450;790503;175.255;0;124;-32;1;0
5888.560;8849;44.2450;789308;174.990;-1;124;-31;1;0
5888.660;8850;44.2500;789840;175.108;0;125;-32;1;0
5888.760;8851;44.2550;790229;175.194;0;124;-31;1;0
5888.860;8851;44.2550;790388;175.229;0;124;-31;1;0
5888.960;8852;44.2600;790546;175.264;-1;125;-32;1;0
5889.060;8853;44.2650;789667;175.069;-1;124;-31;1;0
5889.160;8853;44.2650;788001;174.700;-1;124;-31;1;0
5889.260;8854;44.2700;789120;174.948;-1;123;-31;1;0
5889.360;8855;44.2750;789070;174.937;0;124;-32;1;0
5889.460;8855;44.2750;790989;175.362;-1;124;-32;1;0
5889.560;8856;44.2800;790827;175.326;0;123;-31;1;0
5889.660;8857;44.2850;788706;174.856;0;125;-32;1;0
5889.760;8857;44.2850;788084;174.718;-1;124;-31;1;0
5889.860;8858;44.2900;790393;175.230;0;125;-32;1;0
5889.960;8859;44.2950;789571;175.048;-1;124;-32;1;0
5890.060;8859;44.2950;789443;175.020;0;124;-32;1;0
5890.160;8860;44.3000;790027;175.149;0;124;-32;1;0
5890.260;8861;44.3050;789314;174.991;-1;124;-31;1;0
5890.360;8861;44.3050;789019;174.926;-1;124;-30;1;0
5890.460;8862;44.3100;789988;175.140;0;124;-32;1;0
5890.560;8863;44.3150;789672;175.070;-1;125;-31;1;0
5890.660;8863;44.3150;788036;174.708;-1;124;-30;1;0
5890.760;8864;44.3200;789506;175.033;-1;124;-31;1;0
5890.860;8865;44.3250;789435;175.018;-1;125;-31;1;0
5890.960;8865;44.3250;787796;174.654;-1;124;-32;1;0
5891.060;8866;44.3300;786354;174.335;0;124;-32;1;0
5891.160;8867;44.3350;786853;174.445;-1;124;-30;1;0
5891.260;8867;44.3350;788102;174.722;0;124;-32;1;0
5891.360;8868;44.3400;789418;175.014;-1;124;-32;1;0
5891.460;8869;44.3450;787757;174.646;0;124;-31;1;0
5891.560;8869;44.3450;786788;174.431;-1;124;-31;1;0
5891.660;8870;44.3500;785264;174.093;0;124;-32;1;0
5891.760;8871;44.3550;787924;174.683;-1;125;-32;1;0
5891.860;8871;44.3550;788305;174.767;0;123;-31;1;0
5891.960;8872;44.3600;789912;175.123;0;125;-30;1;0
5892.060;8873;44.3650;787851;174.667;0;124;-32;1;0
5892.160;8873;44.3650;787256;174.535;0;124;-31;1;0
5892.260;8874;44.3700;786534;174.375;0;124;-32;1;0
5892.360;8875;44.3750;787682;174.629;-1;124;-31;1;0
5892.460;8875;44.3750;788298;174.766;-1;124;-32;1;0
5892.560;8876;44.3800;786776;174.428;-1;125;-31;1;0
5892.660;8877;44.3850;786964;174.470;-1;124;-32;1;0
5892.760;8877;44.3850;786271;174.316;-1;123;-32;1;0
5892.860;8878;44.3900;785927;174.240;-1;125;-32;1;0
5892.960;8879;44.3950;786248;174.311;-2;124;-31;1;0
5893.060;8879;44.3950;785943;174.244;0;124;-32;1;0
5893.160;8880;44.4000;787865;174.670;0;125;-32;1;0
5893.260;8881;44.4050;785743;174.199;0;124;-32;1;0
5893.360;8881;44.4050;786202;174.301;-1;124;-32;1;0
5893.460;8882;44.4100;786095;174.277;-1;124;-31;1;0
5893.560;8883;44.4150;784615;173.949;-1;125;-32;1;0
5893.660;8883;44.4150;785638;174.176;-1;124;-32;1;0
5893.760;8884;44.4200;785547;174.156;0;124;-31;1;0
5893.860;8885;44.4250;784554;173.936;0;124;-32;1;0
5893.960;8885;44.4250;784485;173.920;-1;124;-31;1;0
5894.060;8886;44.4300;784148;173.846;-1;124;-31;1;0
5894.160;8887;44.4350;784178;173.852;-1;124;-32;1;0
5894.260;8887;44.4350;784918;174.016;-1;124;-32;1;0
5894.360;8888;44.4400;785255;174.091;-1;123;-31;1;0
5894.460;8889;44.4450;783857;173.781;-1;124;-31;1;0
5894.560;8889;44.4450;785424;174.129;0;124;-32;1;0
5894.660;8890;44.4500;786193;174.299;0;124;-32;1;0
5894.760;8891;44.4550;785592;174.166;-1;124;-32;1;0
5894.860;8891;44.4550;782896;173.568;-1;124;-31;1;0
5894.960;8892;44.4600;782018;173.373;-1;123;-31;1;0
5895.060;8893;44.4650;783239;173.644;-1;125;-32;1;0
5895.160;8893;44.4650;784360;173.893;-1;124;-32;1;0
5895.260;8894;44.4700;784317;173.883;0;124;-31;1;0
5895.360;8895;44.4750;783677;173.741;-2;125;-31;1;0
5895.460;8895;44.4750;783635;173.732;0;125;-30;1;0
5895.560;8896;44.4800;783650;173.735;-1;124;-31;1;0
5895.660;8897;44.4850;782952;173.580;0;123;-32;1;0
5895.760;8897;44.4850;779871;172.897;-1;125;-31;1;0
5895.860;8898;44.4900;781255;173.204;-1;124;-32;1;0
5895.960;8899;44.4950;780710;173.083;-1;124;-31;1;0
5896.060;8899;44.4950;780877;173.120;0;124;-31;1;0
5896.160;8900;44.5000;782039;173.378;-1;124;-32;1;0
5896.260;8901;44.5050;782645;173.512;0;124;-32;1;0
5896.360;8901;44.5050;781099;173.170;-1;124;-31;1;0
5896.460;8902;44.5100;777721;172.421;-1;124;-31;1;0
5896.560;8903;44.5150;779482;172.811;-1;124;-32;1;0
5896.660;8903;44.5150;780080;172.944;-1;124;-31;1;0
5896.760;8904;44.5200;779719;172.864;0;124;-30;1;0
5896.860;8905;44.5250;777632;172.401;-1;124;-32;1;0
5896.960;8905;44.5250;777434;172.357;-1;124;-31;1;0
5897.060;8906;44.5300;776846;172.227;0;124;-32;1;0
5897.160;8907;44.5350;777726;172.422;-1;124;-31;1;0
5897.260;8907;44.5350;779555;172.827;0;124;-32;1;0
5897.360;8908;44.5400;778636;172.624;-1;124;-31;1;0
5897.460;8909;44.5450;776827;172.223;-1;124;-32;1;0
5897.560;8909;44.5450;776165;172.076;-1;124;-31;1;0
5897.660;8910;44.5500;775196;171.861;-1;124;-31;1;0
5897.760;8911;44.5550;776929;172.245;-1;124;-31;1;0
5897.860;8911;44.5550;775834;172.002;-1;125;-31;1;0
5897.960;8912;44.5600;775277;171.879;-1;124;-32;1;0
5898.060;8913;44.5650;777388;172.347;-1;124;-30;1;0
5898.160;8913;44.5650;776391;172.126;0;124;-31;1;0
5898.260;8914;44.5700;776774;172.211;-1;124;-31;1;0
5898.360;8915;44.5750;776120;172.066;0;123;-31;1;0
5898.460;8915;44.5750;776601;172.172;0;124;-31;1;0
5898.560;8916;44.5800;777216;172.309;0;124;-32;1;0
5898.660;8917;44.5850;777514;172.375;0;124;-32;1;0
5898.760;8917;44.5850;777531;172.379;-1;124;-31;1;0
5898.860;8918;44.5900;776656;172.185;-1;124;-32;1;0
5898.960;8919;44.5950;776047;172.050;0;124;-32;1;0
5899.060;8919;44.5950;775800;171.995;-1;124;-32;1;0
5899.160;8920;44.6000;776919;172.243;-1;124;-32;1;0
5899.260;8921;44.6050;779117;172.730;-1;124;-30;1;0
5899.360;8921;44.6050;776976;172.256;-1;125;-31;1;0
5899.460;8922;44.6100;776094;172.060;-1;124;-32;1;0
5899.560;8923;44.6150;777150;172.294;-1;124;-32;1;0
5899.660;8923;44.6150;778224;172.532;-1;124;-31;1;0
5899.760;8924;44.6200;779198;172.748;-1;124;-32;1;0
5899.860;8925;44.6250;777320;172.332;-1;124;-32;1;0
5899.960;8925;44.6250;777145;172.293;-1;123;-31;1;0
5900.060;8926;44.6300;776600;172.172;0;124;-31;1;0
5900.160;8927;44.6350;777403;172.350;-1;125;-32;1;0
5900.260;8927;44.6350;778577;172.611;0;125;-33;1;0
5900.360;8928;44.6400;777385;172.346;-1;125;-32;1;0
5900.460;8929;44.6450;776196;172.083;-1;125;-30;1;0
5900.560;8929;44.6450;776291;172.104;-1;124;-31;1;0
5900.660;8930;44.6500;777289;172.325;0;123;-32;1;0
5900.760;8931;44.6550;775532;171.935;0;124;-31;1;0
5900.860;8931;44.6550;776813;172.219;-1;124;-31;1;0
5900.960;8932;44.6600;776676;172.189;0;124;-32;1;0
5901.060;8933;44.6650;776849;172.227;0;124;-31;1;0
5901.160;8933;44.6650;774546;171.717;0;124;-32;1;0
5901.260;8934;44.6700;776619;172.176;-1;124;-31;1;0
5901.360;8935;44.6750;777847;172.449;0;125;-32;1;0
5901.460;8935;44.6750;777929;172.467;-1;124;-31;1;0
5901.560;8936;44.6800;776113;172.064;-1;124;-31;1;0
5901.660;8937;44.6850;775418;171.910;0;125;-32;1;0
5901.760;8937;44.6850;775338;171.892;-1;124;-31;1;0
5901.860;8938;44.6900;774119;171.622;0;125;-31;1;0
5901.960;8939;44.6950;774164;171.632;0;123;-31;1;0
5902.060;8939;44.6950;773833;171.559;-1;125;-32;1;0
5902.160;8940;44.7000;773531;171.492;-1;124;-31;1;0
5902.260;8941;44.7050;774862;171.787;-1;124;-32;1;0
5902.360;8941;44.7050;774836;171.781;0;124;-31;1;0
5902.460;8942;44.7100;774599;171.729;0;124;-32;1;0
5902.560;8943;44.7150;774140;171.627;0;125;-32;1;0
5902.660;8943;44.7150;774317;171.666;-1;124;-32;1;0
5902.760;8944;44.7200;772881;171.348;-1;124;-31;1;0
5902.860;8945;44.7250;771623;171.069;-1;124;-31;1;0
5902.960;8945;44.7250;772118;171.179;-1;124;-32;1;0
5903.060;8946;44.7300;772689;171.305;-1;124;-31;1;0
5903.160;8947;44.7350;773017;171.378;0;124;-31;1;0
5903.260;8947;44.7350;773388;171.460;-1;124;-32;1;0
5903.360;8948;44.7400;772393;171.240;0;124;-32;1;0
5903.460;8949;44.7450;768874;170.459;-1;124;-32;1;0
5903.560;8949;44.7450;768741;170.430;-1;123;-31;1;0
5903.660;8950;44.7500;769649;170.631;-1;124;-32;1;0
5903.760;8951;44.7550;771028;170.937;-1;124;-32;1;0
5903.860;8951;44.7550;770207;170.755;-1;124;-32;1;0
5903.960;8952;44.7600;769044;170.497;0;124;-31;1;0
5904.060;8953;44.7650;767240;170.097;-1;124;-31;1;0
5904.160;8953;44.7650;765722;169.761;-1;125;-31;1;0
5904.260;8954;44.7700;765367;169.682;-1;124;-31;1;0
5904.360;8955;44.7750;765055;169.613;0;124;-31;1;0
5904.460;8955;44.7750;763283;169.220;-1;124;-32;1;0
5904.560;8956;44.7800;759032;168.277;-1;124;-32;1;0
5904.660;8957;44.7850;756761;167.774;0;124;-31;1;0
5904.760;8957;44.7850;756028;167.611;0;123;-32;1;0
5904.860;8958;44.7900;753849;167.128;-1;124;-31;1;0
5904.960;8959;44.7950;752812;166.898;-1;124;-32;1;0
5905.060;8959;44.7950;747793;165.786;-1;124;-31;1;0
5905.160;8960;44.8000;743929;164.929;0;124;-31;1;0
5905.260;8961;44.8050;740760;164.226;0;123;-31;1;0
5905.360;8961;44.8050;737226;163.443;-1;125;-31;1;0
5905.460;8962;44.8100;732946;162.494;-1;125;-31;1;0
5905.560;8963;44.8150;730200;161.885;-1;124;-32;1;0
5905.660;8963;44.8150;730368;161.923;-1;124;-32;1;0
5905.760;8964;44.8200;726518;161.069;-1;124;-32;1;0
5905.860;8965;44.8250;718162;159.217;-1;125;-31;1;0
5905.960;8965;44.8250;712012;157.853;-1;123;-31;1;0
5906.060;8966;44.8300;704165;156.113;-8;109;-28;1;0
5906.160;8967;44.8350;682193;151.242;-1;124;-31;1;0
5906.260;8967;44.8350;447328;99.173;-1;125;-33;1;0
5906.360;8968;44.8400;67018;14.858;-1;124;-31;1;0
5906.460;8969;44.8450;146;0.032;-1;124;-32;1;0
5906.560;8969;44.8450;-1031;-0.229;0;124;-31;1;0
5906.660;8970;44.8500;-160;-0.035;-1;123;-32;1;0
5906.760;8971;44.8550;8;0.002;0;124;-32;1;0
5906.860;8971;44.8550;-403;-0.089;-1;124;-32;1;0
5906.960;8972;44.8600;-296;-0.066;-1;124;-31;1;0
5907.060;8973;44.8650;-1575;-0.349;-1;124;-32;1;0
5907.160;8973;44.8650;-881;-0.195;-1;124;-32;1;0
5907.260;8974;44.8700;-502;-0.111;0;124;-32;1;0
5907.360;8975;44.8750;-368;-0.082;0;124;-31;1;0
5907.460;8975;44.8750;-1788;-0.396;-2;124;-31;1;0
5907.560;8976;44.8800;-855;-0.190;0;124;-32;1;0
5907.660;8977;44.8850;-171;-0.038;-1;124;-31;1;0
5907.760;8977;44.8850;-390;-0.086;-1;124;-31;1;0
5907.860;8978;44.8900;-433;-0.096;-1;125;-32;1;0
5907.960;8979;44.8950;-1124;-0.249;-1;123;-32;1;0
5908.060;8979;44.8950;-1818;-0.403;-1;124;-31;1;0
5908.160;8980;44.9000;-2757;-0.611;-1;124;-31;1;0
5908.260;8981;44.9050;-715;-0.159;-1;124;-31;1;0
5908.360;8981;44.9050;-920;-0.204;-1;124;-32;1;0
5908.460;8982;44.9100;-1178;-0.261;-1;124;-32;1;0
5908.560;8983;44.9150;-1560;-0.346;-1;125;-31;1;0
5908.660;8983;44.9150;-690;-0.153;0;124;-32;1;0
5908.760;8984;44.9200;-1415;-0.314;-1;124;-32;1;0
5908.860;8985;44.9250;-2209;-0.490;-1;124;-32;1;0
5908.960;8985;44.9250;-2069;-0.459;-1;124;-32;1;0
5909.060;8986;44.9300;-420;-0.093;0;123;-32;1;0
5909.160;8987;44.9350;-1424;-0.316;-1;124;-32;1;0
5909.260;8987;44.9350;-996;-0.221;-1;124;-32;1;0
5909.360;8988;44.9400;357;0.079;-1;125;-32;1;0
5909.460;8989;44.9450;346;0.077;0;124;-31;1;0
5909.560;8989;44.9450;-889;-0.197;-1;124;-31;1;0
5909.660;8990;44.9500;-995;-0.221;0;124;-32;1;0
5909.760;8991;44.9550;-2655;-0.589;0;124;-32;1;0
5909.860;8991;44.9550;-1009;-0.224;-1;123;-31;1;0
5909.960;8992;44.9600;34;0.008;-1;125;-32;1;0
5910.060;8993;44.9650;191;0.042;-1;123;-32;1;0
5910.160;8993;44.9650;-534;-0.118;0;124;-32;1;0
5910.260;8994;44.9700;-30;-0.007;-1;125;-32;1;0
5910.360;8995;44.9750;175;0.039;-1;124;-32;1;0
5910.460;8995;44.9750;-4;-0.001;-1;124;-32;1;0
5910.560;8996;44.9800;-1809;-0.401;-1;124;-31;1;0
5910.660;8997;44.9850;-1368;-0.303;-1;124;-31;1;0
5910.760;8997;44.9850;-2013;-0.446;0;123;-31;1;0
5910.860;8998;44.9900;-1342;-0.298;0;124;-31;1;0
5910.960;8999;44.9950;-1207;-0.268;0;124;-32;1;0
5911.060;8999;44.9950;-491;-0.109;-1;123;-31;1;0
5911.160;9000;45.0000;362;0.080;0;124;-32;1;0
5911.260;9001;45.0050;803;0.178;0;123;-32;1;0
5911.360;9001;45.0050;-983;-0.218;-1;124;-31;1;0
5911.460;9002;45.0100;-444;-0.098;0;124;-32;1;0
5911.560;9003;45.0150;-957;-0.212;0;123;-32;1;0
5911.660;9003;45.0150;-628;-0.139;0;124;-31;1;0
5911.760;9004;45.0200;-101;-0.022;-1;125;-32;1;0
5911.860;9005;45.0250;727;0.161;0;124;-31;1;0
5911.960;9005;45.0250;-148;-0.033;0;124;-32;1;0
5912.060;9006;45.0300;175;0.039;0;124;-32;1;0
5912.160;9007;45.0350;-263;-0.058;-1;125;-31;1;0
5912.260;9007;45.0350;328;0.073;-1;124;-32;1;0
5912.360;9008;45.0400;-96;-0.021;-1;123;-32;1;0
5912.460;9009;45.0450;-1928;-0.427;0;124;-32;1;0
5912.560;9009;45.0450;-1303;-0.289;0;124;-32;1;0
5912.660;9010;45.0500;-1765;-0.391;-1;125;-32;1;0
5912.760;9011;45.0550;-2672;-0.592;-1;124;-31;1;0
5912.860;9011;45.0550;-382;-0.085;0;124;-32;1;0
5912.960;9012;45.0600;-1633;-0.362;-1;124;-32;1;0
5913.060;9013;45.0650;-722;-0.160;-1;124;-31;1;0
5913.160;9013;45.0650;-672;-0.149;0;123;-31;1;0
5913.260;9014;45.0700;-254;-0.056;-1;124;-32;1;0
5913.360;9015;45.0750;264;0.059;-1;124;-31;1;0
5913.460;9015;45.0750;-608;-0.135;0;124;-31;1;0
5913.560;9016;45.0800;-1740;-0.386;-1;124;-32;1;0
5913.660;9017;45.0850;-1715;-0.380;-1;124;-31;1;0
5913.760;9017;45.0850;-2252;-0.499;-1;124;-31;1;0
5913.860;9018;45.0900;-2415;-0.535;-1;123;-31;1;0
5913.960;9019;45.0950;-1764;-0.391;0;124;-31;1;0
5914.060;9019;45.0950;-244;-0.054;0;125;-32;1;0
5914.160;9020;45.1000;-634;-0.141;-1;125;-31;1;0
5914.260;9021;45.1050;-657;-0.146;-1;124;-31;1;0
5914.360;9021;45.1050;-583;-0.129;-1;124;-32;1;0
5914.460;9022;45.1100;-1022;-0.227;0;124;-32;1;0
5914.560;9023;45.1150;190;0.042;0;124;-31;1;0
5914.660;9023;45.1150;-434;-0.096;-1;124;-32;1;0
5914.760;9024;45.1200;-885;-0.196;-1;124;-32;1;0
5914.860;9025;45.1250;409;0.091;0;124;-32;1;0
5914.960;9025;45.1250;301;0.067;-1;125;-32;1;0
5915.060;9026;45.1300;517;0.115;-1;124;-32;1;0
5915.160;9027;45.1350;-393;-0.087;-1;124;-31;1;0
5915.260;9027;45.1350;-1523;-0.338;0;124;-32;1;0
5915.360;9028;45.1400;-131;-0.029;0;123;-31;1;0
5915.460;9029;45.1450;-449;-0.100;0;123;-31;1;0
5915.560;9029;45.1450;-573;-0.127;-1;124;-32;1;0
5915.660;9030;45.1500;-1458;-0.323;-1;124;-31;1;0
5915.760;9031;45.1550;-624;-0.138;0;123;-32;1;0
5915.860;9031;45.1550;-142;-0.031;-1;125;-32;1;0
5915.960;9032;45.1600;-219;-0.049;-1;124;-32;1;0
5916.060;9033;45.1650;-444;-0.098;-1;124;-31;1;0
5916.160;9033;45.1650;99;0.022;-1;123;-32;1;0
5916.260;9034;45.1700;-586;-0.130;0;124;-31;1;0
5916.360;9035;45.1750;280;0.062;-1;124;-32;1;0
5916.460;9035;45.1750;1910;0.423;0;124;-31;1;0
5916.560;9036;45.1800;310;0.069;-1;125;-31;1;0
5916.660;9037;45.1850;-1062;-0.235;-1;124;-32;1;0
5916.760;9037;45.1850;-815;-0.181;-1;124;-32;1;0
5916.860;9038;45.1900;335;0.074;-1;124;-31;1;0
5916.960;9039;45.1950;-614;-0.136;-1;123;-32;1;0
5917.060;9039;45.1950;-2340;-0.519;-1;125;-32;1;0
5917.160;9040;45.2000;-1316;-0.292;-1;124;-31;1;0
5917.260;9041;45.2050;402;0.089;-1;123;-31;1;0
5917.360;9041;45.2050;876;0.194;-1;125;-32;1;0
5917.460;9042;45.2100;-972;-0.215;-1;124;-31;1;0
5917.560;9043;45.2150;-2582;-0.572;-1;123;-31;1;0
5917.660;9043;45.2150;-2150;-0.477;0;125;-33;1;0
5917.760;9044;45.2200;-2291;-0.508;0;125;-31;1;0
5917.860;9045;45.2250;-600;-0.133;-1;124;-32;1;0
5917.960;9045;45.2250;-85;-0.019;-1;124;-31;1;0
5918.060;9046;45.2300;565;0.125;0;124;-32;1;0
5918.160;9047;45.2350;-492;-0.109;-1;124;-32;1;0
5918.260;9047;45.2350;-1176;-0.261;0;123;-32;1;0
5918.360;9048;45.2400;-1295;-0.287;0;124;-31;1;0
5918.460;9049;45.2450;-1738;-0.385;-1;124;-32;1;0
5918.560;9049;45.2450;-1944;-0.431;-1;123;-31;1;0
5918.660;9050;45.2500;-1325;-0.294;0;124;-32;1;0
5918.760;9051;45.2550;-1445;-0.320;-1;123;-32;1;0
5918.860;9051;45.2550;-761;-0.169;-1;124;-31;1;0
5918.960;9052;45.2600;-1768;-0.392;-1;125;-32;1;0
5919.060;9053;45.2650;-1043;-0.231;0;123;-32;1;0
5919.160;9053;45.2650;-915;-0.203;-1;123;-31;1;0
5919.260;9054;45.2700;-1405;-0.311;-1;124;-33;1;0
5919.360;9055;45.2750;-2272;-0.504;-1;125;-31;1;0
5919.460;9055;45.2750;-791;-0.175;-1;124;-32;1;0
5919.560;9056;45.2800;-225;-0.050;0;125;-31;1;0
5919.660;9057;45.2850;501;0.111;0;124;-32;1;0
5919.760;9057;45.2850;643;0.143;-1;124;-31;1;0
5919.860;9058;45.2900;-623;-0.138;-1;124;-31;1;0
5919.960;9059;45.2950;304;0.067;-1;124;-32;1;0
5920.060;9059;45.2950;625;0.139;-1;124;-32;1;0
5920.160;9060;45.3000;-312;-0.069;-1;123;-32;1;0
5920.260;9061;45.3050;-2580;-0.572;-1;124;-32;1;0
5920.360;9061;45.3050;-2045;-0.453;-1;123;-31;1;0
