Repository: tm-mech/diy-tensile-tester

# Desktop Tensile Testing Machine

A custom-built desktop tensile testing machine for characterizing 3D-printed polymer specimens according to ISO 527. Designed and built from scratch — mechanical assembly, electronics, firmware (Arduino/C++), and data acquisition & analysis software (Python).

> Personal engineering project bridging mechanical testing, embedded systems, and data analysis.
---

## Key Results

Three FDM-printed materials tested (ISO 527-2 Type 1BA dogbone, 5 mm/min, n = 3 each):

| Material | UTS [MPa] | E-Modulus [GPa] | Elongation |
|---|---|---|---|
| **PETG** (eSUN) | 34.8 ± 0.1 | 1.63 ± 0.10 | 77.1 ± 8.7% |
| **PLA** (eSUN) | 47.4 ± 1.1 | 2.68 ± 0.46 | 12–103%\* |
| **PLA-CF** (PolyTerra) | 19.5 ± 0.9 | 1.88 ± 0.16 | 14.9 ± 2.8% |

\*PLA near brittle-ductile transition — 2 of 3 specimens fractured, 1 exhibited cold drawing. UTS consistent across all three.

PETG repeatability of **± 0.1 MPa** across three specimens demonstrates the measurement capability of the system. All values fall within published ranges for FDM-printed specimens.

→ [Detailed results and stress-strain curves](#results)

---

## Machine Overview

<!-- 📸 PHOTO: Annotated overview of the machine (label frame, motor, load cell, grips, lead screw) -->

A stepper motor drives a ball screw that pulls the specimen at a controlled displacement rate. Force is measured with a load cell, displacement is derived from step counting, and an accelerometer monitors for mechanical faults during the test.

### Specifications

| Parameter | Value |
|---|---|
| Max. force | ~980 N (load cell limit) |
| Displacement resolution | 0.005 mm/step |
| Load cell | 100 kg (HX711 ADC, 10 Hz) |
| Drive | NEMA 34 stepper + DM542T driver (4× microstepping) |
| Lead screw | Ball screw, 4 mm pitch |
| Specimen standard | ISO 527-2 Type 1BA |
| Frame | 3D-printed components + aluminum extrusion |

---

## System Architecture

```
┌──────────────┐      ┌──────────────┐     ┌──────────────┐
│   Arduino    │────▶│  DM542T      │────▶│  NEMA 34     │
│   Firmware   │      │  Driver      │     │  Stepper     │
│              │◀────│  HX711 ADC   │◀────│  100kg Cell  │
│              │◀────│  ADXL345     │      │  Accel.      │
└──────┬───────┘      └──────────────┘     └──────────────┘
       │ Serial (115200 baud)
       ▼
┌──────────────┐
│   Python     │
│   test.py    │──▶ Real-time data logging (.csv)
└──────┬───────┘
       │
       ▼
┌──────────────┐
│   Python     │
│   analyze.py │──▶ Compliance correction
│              │──▶ Stress-strain analysis
│              │──▶ Multi-specimen comparison
└──────────────┘
```

---

## Firmware (Arduino)

The firmware handles motor control, sensor acquisition, and safety monitoring in a single control loop.

- **Constant-speed displacement control** — timer-interrupt-driven stepping for precise speed regulation independent of loop timing
- **10 Hz synchronized data acquisition** — force (HX711), acceleration (ADXL345 via SPI), and step count sampled in lockstep and streamed over serial
- **Serial command interface** — `START`, `STOP`, `SPEED`, `TARE` commands for control from the Python host
- **Over-force protection** — requires 3 consecutive over-limit readings before emergency stop, filtering single-sample HX711 glitches
- **Endstop + mechanical failsafe** — an endstop limits travel in normal operation. If the endstop fails, the crosshead drives into a structural steel stop that absorbs the load without damaging the frame or lead screw
- **Step loss detection** — uses the ADXL345 accelerometer to detect stepper motor skip events via vibration analysis. A force-level check distinguishes step loss (force still above threshold) from specimen fracture (force drops). Detailed analysis in [`docs/step_loss_detection.pdf`](docs/step_loss_detection.pdf)

Step loss detection was implemented as a signal processing exercise — in practice the motor operates well within its torque range for the loads tested here. But it demonstrates a useful fault-detection pattern for any open-loop stepper system: rather than adding an encoder, an existing sensor (accelerometer) is repurposed to infer position faults from vibration signatures.
→ [`firmware/`](firmware/)

---

## Data Acquisition (`test.py`)

Python host application that controls the test and logs all sensor data.

- Serial communication with the Arduino (command/response protocol)
- Automatic CSV logging with timestamped filenames
- Configurable test speed
- On-demand plotting during test execution

Each test produces a CSV with columns: `time_s`, `steps`, `displacement_mm`, `force_raw`, `force_N`, `accel_x`, `accel_y`, `accel_z`, `endstop`, `step_loss`.

→ [`software/test.py`](software/test.py)

---

## Results

All tests: 5 mm/min crosshead speed, ~24 °C ambient, ISO 527-2 Type 1BA specimens, 100% infill, 0° raster orientation.

File: data/PLACF/PLACF_520_001.csv
time_s;steps;displacement_mm;force_raw;force_N;accel_x;accel_y;accel_z;endstop;step_loss
310.269;1;0.0050;-1140;-0.253;0;124;-22;1;0
310.369;2;0.0100;-630;-0.140;-2;124;-22;1;0
310.469;4;0.0200;-398;-0.088;-1;124;-23;1;0
310.569;5;0.0250;-522;-0.116;0;124;-23;1;0
310.669;7;0.0350;1330;0.295;-2;124;-23;1;0
310.769;9;0.0450;2643;0.586;-3;125;-25;1;0
310.870;10;0.0500;4043;0.896;-1;125;-25;1;0
310.970;12;0.0600;5729;1.270;-2;125;-25;1;0
311.070;14;0.0700;6996;1.551;-3;125;-23;1;0
311.170;15;0.0750;7726;1.713;-2;126;-27;1;0
311.270;17;0.0850;7968;1.767;-2;125;-25;1;0
311.370;19;0.0950;8067;1.788;-2;125;-24;1;0
311.470;20;0.1000;12177;2.700;-2;125;-22;1;0
311.570;22;0.1100;13073;2.898;-2;126;-23;1;0
311.670;24;0.1200;15966;3.540;-3;125;-23;1;0
311.770;25;0.1250;20507;4.546;-3;125;-23;1;0
311.870;27;0.1350;22510;4.990;-1;125;-23;1;0
311.970;29;0.1450;23425;5.193;-2;125;-24;1;0
312.070;30;0.1500;25599;5.675;-2;124;-22;1;0
312.170;32;0.1600;28729;6.369;-2;125;-23;1;0
312.270;34;0.1700;32576;7.222;-3;124;-22;1;0
312.370;35;0.1750;39476;8.752;-1;124;-22;1;0
312.470;37;0.1850;43723;9.693;-1;124;-24;1;0
312.570;39;0.1950;47314;10.490;-2;125;-24;1;0
312.670;40;0.2000;49706;11.020;-2;125;-22;1;0
312.770;42;0.2100;53642;11.892;-2;125;-23;1;0
312.870;44;0.2200;57930;12.843;-2;125;-22;1;0
312.970;45;0.2250;61486;13.631;-1;125;-22;1;0
313.070;47;0.2350;65413;14.502;-1;125;-25;1;0
313.170;49;0.2450;74066;16.420;-1;126;-24;1;0
313.270;50;0.2500;79312;17.583;-1;124;-23;1;0
313.370;52;0.2600;84455;18.724;-3;125;-24;1;0
313.470;54;0.2700;89295;19.797;-3;124;-22;1;0
313.570;55;0.2750;94494;20.949;-2;125;-23;1;0
313.670;57;0.2850;100281;22.232;-3;125;-24;1;0
313.771;59;0.2950;105370;23.361;-2;125;-23;1;0
313.871;60;0.3000;109681;24.316;-1;125;-23;1;0
313.971;62;0.3100;122070;27.063;-2;124;-22;1;0
314.071;64;0.3200;127950;28.367;-2;125;-22;1;0
314.171;65;0.3250;134824;29.890;-3;125;-23;1;0
314.271;67;0.3350;138825;30.778;-2;124;-23;1;0
314.371;69;0.3450;144509;32.038;-2;124;-21;1;0
314.471;70;0.3500;150233;33.307;-1;125;-24;1;0
314.571;72;0.3600;155634;34.504;-2;125;-23;1;0
314.671;74;0.3700;162397;36.003;-2;126;-25;1;0
314.771;75;0.3750;175303;38.865;-1;125;-23;1;0
314.871;77;0.3850;180038;39.914;-2;125;-23;1;0
314.971;79;0.3950;185230;41.065;-1;126;-26;1;0
315.071;80;0.4000;192042;42.576;-3;125;-23;1;0
315.171;82;0.4100;199484;44.226;-2;125;-22;1;0
315.271;84;0.4200;206112;45.695;-2;124;-21;1;0
315.371;85;0.4250;212275;47.061;-2;124;-21;1;0
315.471;87;0.4350;218309;48.399;-2;124;-22;1;0
315.571;89;0.4450;232578;51.563;-2;125;-23;1;0
315.671;90;0.4500;239111;53.011;-3;125;-23;1;0
315.771;92;0.4600;245139;54.347;-2;124;-22;1;0
315.871;94;0.4700;252507;55.981;-2;124;-22;1;0
315.971;95;0.4750;259663;57.567;-1;125;-24;1;0
316.071;97;0.4850;266436;59.069;-2;125;-24;1;0
316.171;99;0.4950;273401;60.613;-2;125;-24;1;0
316.271;100;0.5000;280263;62.134;-1;125;-24;1;0
316.371;102;0.5100;293069;64.973;-2;125;-22;1;0
316.471;104;0.5200;299952;66.499;-2;124;-23;1;0
316.571;105;0.5250;308119;68.310;0;124;-21;1;0
316.672;107;0.5350;315599;69.968;-1;125;-23;1;0
316.772;109;0.5450;323988;71.828;-2;124;-23;1;0
316.872;110;0.5500;329961;73.152;-3;125;-22;1;0
316.972;112;0.5600;336608;74.626;-2;125;-25;1;0
317.072;114;0.5700;344193;76.308;-4;125;-21;1;0
317.172;115;0.5750;357161;79.183;-2;125;-24;1;0
317.272;117;0.5850;365687;81.073;-2;125;-25;1;0
317.372;119;0.5950;372816;82.653;-1;125;-25;1;0
317.472;120;0.6000;380894;84.444;-2;126;-23;1;0
317.572;122;0.6100;389695;86.395;-2;124;-22;1;0
317.672;124;0.6200;396343;87.869;-1;125;-23;1;0
317.772;125;0.6250;404088;89.586;-2;125;-24;1;0
317.872;127;0.6350;410060;90.910;-3;124;-23;1;0
317.972;129;0.6450;424267;94.060;-2;125;-25;1;0
318.072;130;0.6500;432246;95.829;-2;125;-24;1;0
318.172;132;0.6600;439640;97.468;-1;125;-23;1;0
318.272;134;0.6700;446470;98.982;-2;126;-24;1;0
318.372;135;0.6750;453009;100.432;-1;125;-25;1;0
318.472;137;0.6850;460516;102.096;-1;124;-22;1;0
318.572;139;0.6950;468658;103.901;-1;125;-24;1;0
318.672;140;0.7000;474996;105.307;-2;126;-24;1;0
318.772;142;0.7100;486990;107.966;-2;126;-26;1;0
318.872;144;0.7200;493156;109.333;-1;125;-23;1;0
318.972;145;0.7250;499241;110.682;-1;125;-23;1;0
319.072;147;0.7350;506047;112.191;-2;126;-24;1;0
319.172;149;0.7450;514050;113.965;-2;125;-24;1;0
319.272;150;0.7500;519029;115.069;-2;124;-21;1;0
319.372;152;0.7600;524393;116.258;-2;125;-22;1;0
319.472;154;0.7700;534686;118.540;-1;126;-23;1;0
319.572;155;0.7750;550311;122.004;-2;124;-21;1;0
319.672;157;0.7850;558129;123.737;-2;125;-22;1;0
319.772;159;0.7950;563482;124.924;-2;125;-23;1;0
319.872;160;0.8000;571905;126.791;-1;124;-22;1;0
319.972;162;0.8100;581721;128.968;-2;126;-25;1;0
320.072;164;0.8200;588153;130.394;-2;125;-23;1;0
320.172;165;0.8250;595994;132.132;-1;125;-23;1;0
320.272;167;0.8350;602343;133.539;-2;125;-22;1;0
320.372;169;0.8450;608988;135.013;-1;124;-23;1;0
320.472;170;0.8500;624906;138.542;-2;126;-25;1;0
320.572;172;0.8600;632098;140.136;-1;125;-24;1;0
320.672;174;0.8700;638873;141.638;-1;124;-23;1;0
320.772;175;0.8750;644928;142.981;-1;126;-24;1;0
320.872;177;0.8850;653774;144.942;-3;124;-20;1;0
320.972;179;0.8950;660930;146.528;-2;125;-22;1;0
321.072;180;0.9000;666074;147.669;-1;126;-26;1;0
321.172;182;0.9100;674863;149.617;0;125;-26;1;0
321.272;184;0.9200;687945;152.517;-1;125;-25;1;0
321.372;185;0.9250;695679;154.232;-2;124;-23;1;0
321.472;187;0.9350;702055;155.646;-2;126;-25;1;0
321.572;189;0.9450;710657;157.553;-2;123;-21;1;0
321.672;190;0.9500;718407;159.271;-3;125;-24;1;0
321.772;192;0.9600;724948;160.721;-1;126;-25;1;0
321.872;194;0.9700;732370;162.366;-1;125;-24;1;0
321.972;195;0.9750;740678;164.208;-2;125;-23;1;0
322.072;197;0.9850;754565;167.287;-2;125;-23;1;0
322.172;199;0.9950;760230;168.543;-3;125;-22;1;0
322.272;200;1.0000;766824;170.005;-2;125;-23;1;0
322.372;202;1.0100;774771;171.767;-2;124;-24;1;0
322.472;204;1.0200;780834;173.111;-1;124;-22;1;0
322.572;205;1.0250;787233;174.530;-3;125;-25;1;0
322.672;207;1.0350;792996;175.807;-1;125;-24;1;0
322.772;209;1.0450;798695;177.071;-3;124;-23;1;0
322.872;210;1.0500;812864;180.212;-2;125;-24;1;0
322.972;212;1.0600;818854;181.540;-1;125;-24;1;0
323.072;214;1.0700;824520;182.796;-2;124;-24;1;0
323.172;215;1.0750;829539;183.909;-3;126;-25;1;0
323.272;217;1.0850;838102;185.807;-2;125;-23;1;0
323.372;219;1.0950;843421;186.986;-3;125;-23;1;0
323.472;220;1.1000;848476;188.107;0;124;-24;1;0
323.572;222;1.1100;855537;189.673;-2;125;-24;1;0
323.672;224;1.1200;865481;191.877;-1;126;-27;1;0
323.772;225;1.1250;871158;193.136;-2;124;-24;1;0
323.872;227;1.1350;876649;194.353;-1;125;-24;1;0
323.972;229;1.1450;882249;195.595;-2;125;-23;1;0
324.072;230;1.1500;887427;196.743;-1;124;-23;1;0
324.172;232;1.1600;893428;198.073;-3;124;-24;1;0
324.272;234;1.1700;900839;199.716;-1;124;-25;1;0
324.372;235;1.1750;905160;200.674;-1;125;-25;1;0
324.472;237;1.1850;915866;203.047;-2;125;-24;1;0
324.572;239;1.1950;921105;204.209;-2;125;-23;1;0
324.672;240;1.2000;925314;205.142;-3;126;-24;1;0
324.772;242;1.2100;929179;205.999;-2;123;-22;1;0
324.872;244;1.2200;934052;207.079;-2;124;-24;1;0
324.972;245;1.2250;940183;208.439;-2;126;-26;1;0
325.072;247;1.2350;944500;209.396;-2;125;-24;1;0
325.172;249;1.2450;946705;209.884;-4;125;-23;1;0
325.272;250;1.2500;957263;212.225;-2;123;-22;1;0
325.372;252;1.2600;961573;213.181;-3;125;-23;1;0
325.472;254;1.2700;966656;214.308;-3;124;-23;1;0
325.572;255;1.2750;969756;214.995;-2;125;-25;1;0
325.672;257;1.2850;973165;215.751;-1;125;-23;1;0
325.772;259;1.2950;977976;216.817;-3;125;-24;1;0
325.872;260;1.3000;980684;217.418;-2;125;-23;1;0
325.972;262;1.3100;984524;218.269;-3;125;-22;1;0
326.072;264;1.3200;989405;219.351;-1;125;-23;1;0
326.172;265;1.3250;994934;220.577;-3;125;-22;1;0
326.272;267;1.3350;996820;220.995;-2;125;-22;1;0
326.372;269;1.3450;999484;221.586;-3;124;-22;1;0
326.472;270;1.3500;1002253;222.199;-2;125;-22;1;0
326.572;272;1.3600;1004937;222.795;-3;124;-20;1;0
326.672;274;1.3700;1008489;223.582;-2;126;-25;1;0
326.772;275;1.3750;1010681;224.068;-2;124;-23;1;0
326.872;277;1.3850;1014822;224.986;-1;125;-26;1;0
326.972;279;1.3950;1018722;225.851;-2;126;-25;1;0
327.072;280;1.4000;1022336;226.652;-1;125;-22;1;0
327.172;282;1.4100;1025578;227.371;-2;125;-21;1;0
327.272;284;1.4200;1027265;227.745;-1;125;-25;1;0
327.372;285;1.4250;1029680;228.280;-2;124;-21;1;0
327.472;287;1.4350;1031252;228.629;-1;124;-24;1;0
327.572;289;1.4450;1032945;229.004;-1;125;-24;1;0
327.672;290;1.4500;1036767;229.851;-1;124;-23;1;0
327.772;292;1.4600;1040622;230.706;-3;126;-23;1;0
327.872;294;1.4700;1042316;231.081;-2;124;-22;1;0
327.972;295;1.4750;1043273;231.294;-2;125;-24;1;0
328.072;297;1.4850;1045857;231.866;-1;124;-26;1;0
328.172;299;1.4950;1046742;232.063;0;125;-25;1;0
328.272;300;1.5000;1047242;232.174;-2;125;-24;1;0
328.372;302;1.5100;1048303;232.409;-2;125;-22;1;0
328.472;304;1.5200;1048035;232.349;-2;125;-24;1;0
328.572;305;1.5250;1050967;232.999;-1;125;-22;1;0
328.672;307;1.5350;1050304;232.852;-2;125;-24;1;0
328.772;309;1.5450;1050184;232.826;-1;126;-26;1;0
328.872;310;1.5500;1051230;233.058;-3;125;-22;1;0
328.972;312;1.5600;1051820;233.188;-2;124;-21;1;0
329.072;314;1.5700;1051719;233.166;-2;125;-24;1;0
329.172;315;1.5750;1050818;232.966;-2;124;-22;1;0
329.272;317;1.5850;1049357;232.642;-1;125;-26;1;0
329.372;319;1.5950;1049614;232.699;-2;126;-25;1;0
329.472;320;1.6000;1050080;232.803;-2;124;-22;1;0
329.572;322;1.6100;1049558;232.687;-1;124;-23;1;0
329.672;324;1.6200;1048840;232.528;-1;126;-24;1;0
329.772;325;1.6250;1048515;232.456;-1;125;-23;1;0
329.872;327;1.6350;1047452;232.220;-1;125;-24;1;0
329.972;329;1.6450;1048245;232.396;-1;125;-22;1;0
330.072;330;1.6500;1049039;232.572;-1;124;-24;1;0
330.172;332;1.6600;1045111;231.701;0;125;-24;1;0
330.272;334;1.6700;1044357;231.534;-2;125;-23;1;0
330.372;335;1.6750;1043979;231.450;-2;126;-24;1;0
330.472;337;1.6850;1044661;231.601;-3;125;-25;1;0
330.572;339;1.6950;1042946;231.221;-2;124;-23;1;0
330.672;340;1.7000;1041405;230.879;-1;126;-23;1;0
330.772;342;1.7100;1041916;230.993;-1;125;-23;1;0
330.872;344;1.7200;1040622;230.706;-2;125;-23;1;0
330.972;345;1.7250;1039946;230.556;-3;124;-21;1;0
331.072;347;1.7350;1038411;230.216;-3;126;-24;1;0
331.172;349;1.7450;1036981;229.899;-2;124;-23;1;0
331.272;350;1.7500;1036028;229.687;-3;124;-21;1;0
331.372;352;1.7600;1033422;229.110;0;124;-22;1;0
331.472;354;1.7700;1033495;229.126;-2;126;-25;1;0
331.572;355;1.7750;1033901;229.216;-1;125;-23;1;0
331.672;357;1.7850;1032708;228.951;-2;125;-24;1;0
331.772;359;1.7950;1029032;228.136;-2;124;-24;1;0
331.872;360;1.8000;1028970;228.123;-2;125;-25;1;0
331.972;362;1.8100;1028536;228.026;-1;124;-21;1;0
332.072;364;1.8200;1026827;227.648;-1;125;-24;1;0
332.172;365;1.8250;1026838;227.650;-1;125;-22;1;0
332.272;367;1.8350;1025567;227.368;-2;124;-22;1;0
332.372;369;1.8450;1023861;226.990;-1;125;-23;1;0
332.472;370;1.8500;1025198;227.286;-1;126;-25;1;0
332.572;372;1.8600;1021796;226.532;-2;126;-24;1;0
332.672;374;1.8700;1021638;226.497;-2;125;-24;1;0
332.772;375;1.8750;1019750;226.079;0;124;-23;1;0
332.872;377;1.8850;1020248;226.189;-2;126;-25;1;0
332.972;379;1.8950;1018608;225.825;-2;125;-23;1;0
333.072;380;1.9000;1015092;225.046;-1;125;-25;1;0
333.172;382;1.9100;1014624;224.942;-1;125;-25;1;0
333.272;384;1.9200;1012739;224.524;-2;124;-24;1;0
333.372;385;1.9250;1009448;223.795;-3;125;-24;1;0
333.472;387;1.9350;1007235;223.304;-2;125;-23;1;0
333.572;389;1.9450;1007762;223.421;-1;124;-22;1;0
333.672;390;1.9500;1006700;223.185;-1;125;-25;1;0
333.772;392;1.9600;1005044;222.818;-1;125;-25;1;0
333.872;394;1.9700;1006067;223.045;-2;126;-24;1;0
333.972;395;1.9750;1006877;223.225;-1;126;-24;1;0
334.072;397;1.9850;1006610;223.165;-3;125;-23;1;0
334.172;399;1.9950;1005635;222.949;-2;126;-25;1;0
334.272;400;2.0000;1004025;222.592;-1;124;-23;1;0
334.372;402;2.0100;1003732;222.527;-3;124;-23;1;0
334.472;404;2.0200;1003031;222.372;-1;125;-23;1;0
334.572;405;2.0250;1003208;222.411;-1;125;-23;1;0
334.672;407;2.0350;1001937;222.129;-2;125;-22;1;0
334.772;409;2.0450;1000769;221.870;-2;125;-25;1;0
334.872;410;2.0500;1001771;222.093;-1;125;-24;1;0
334.972;412;2.0600;1001067;221.937;-1;125;-25;1;0
335.072;414;2.0700;998133;221.286;0;124;-24;1;0
335.172;415;2.0750;996834;220.998;-2;125;-24;1;0
335.272;417;2.0850;998221;221.306;-2;124;-23;1;0
335.372;419;2.0950;997338;221.110;-2;125;-22;1;0
335.472;420;2.1000;995248;220.646;-2;124;-23;1;0
335.572;422;2.1100;994805;220.548;-2;125;-25;1;0
335.672;424;2.1200;993278;220.210;-2;124;-22;1;0
335.772;425;2.1250;992289;219.990;-1;124;-22;1;0
335.872;427;2.1350;992142;219.958;-3;125;-23;1;0
335.972;429;2.1450;991609;219.840;-1;124;-24;1;0
336.072;430;2.1500;990461;219.585;-1;125;-24;1;0
336.172;432;2.1600;989041;219.270;0;125;-25;1;0
336.272;434;2.1700;989736;219.424;-2;124;-22;1;0
336.372;435;2.1750;987727;218.979;-2;124;-23;1;0
336.472;437;2.1850;988406;219.130;-4;126;-23;1;0
336.572;439;2.1950;987218;218.866;-2;126;-23;1;0
336.672;440;2.2000;986238;218.649;-1;126;-22;1;0
336.772;442;2.2100;985049;218.385;-2;124;-25;1;0
336.872;444;2.2200;983090;217.951;-1;125;-25;1;0
336.972;445;2.2250;983452;218.031;-3;125;-24;1;0
337.072;447;2.2350;982182;217.750;-2;126;-23;1;0
337.172;449;2.2450;981472;217.592;-4;125;-21;1;0
337.272;450;2.2500;981991;217.707;-2;125;-23;1;0
337.372;452;2.2600;980746;217.431;-2;125;-23;1;0
337.472;454;2.2700;979909;217.246;-2;124;-22;1;0
337.572;455;2.2750;978868;217.015;-3;126;-26;1;0
337.672;457;2.2850;978426;216.917;-2;126;-24;1;0
337.772;459;2.2950;978858;217.013;-3;125;-22;1;0
337.872;460;2.3000;978411;216.914;-1;124;-22;1;0
337.972;462;2.3100;977194;216.644;-2;124;-23;1;0
338.072;464;2.3200;976003;216.380;-1;125;-25;1;0
338.172;465;2.3250;976751;216.546;-1;124;-24;1;0
338.272;467;2.3350;974543;216.056;-1;124;-23;1;0
338.372;469;2.3450;974924;216.141;-2;126;-24;1;0
338.472;470;2.3500;972584;215.622;-1;124;-22;1;0
338.572;472;2.3600;971519;215.386;-1;124;-23;1;0
338.672;474;2.3700;972299;215.559;-2;125;-25;1;0
338.772;475;2.3750;971268;215.330;-2;125;-23;1;0
338.872;477;2.3850;971188;215.312;-3;125;-24;1;0
338.972;479;2.3950;971132;215.300;-2;124;-22;1;0
339.072;480;2.4000;969644;214.970;-3;126;-24;1;0
339.172;482;2.4100;970029;215.055;-1;124;-22;1;0
339.272;484;2.4200;970661;215.196;-2;124;-22;1;0
339.372;485;2.4250;970678;215.199;0;124;-23;1;0
339.472;487;2.4350;969522;214.943;-1;125;-25;1;0
339.572;489;2.4450;970320;215.120;-2;125;-23;1;0
339.672;490;2.4500;971103;215.294;-3;125;-24;1;0
339.772;492;2.4600;970449;215.149;-2;125;-22;1;0
339.872;494;2.4700;968353;214.684;-2;125;-25;1;0
339.972;495;2.4750;967288;214.448;-1;125;-25;1;0
340.072;497;2.4850;968793;214.781;-2;123;-22;1;0
340.172;499;2.4950;968109;214.630;-2;124;-23;1;0
340.272;500;2.5000;967077;214.401;-1;125;-24;1;0
340.372;502;2.5100;966733;214.325;-3;125;-22;1;0
340.472;504;2.5200;964461;213.821;-1;126;-23;1;0
340.572;505;2.5250;964152;213.752;-3;125;-23;1;0
340.672;507;2.5350;961537;213.173;0;125;-25;1;0
340.772;509;2.5450;960199;212.876;0;124;-24;1;0
340.872;510;2.5500;958909;212.590;-1;126;-25;1;0
340.972;512;2.5600;958772;212.560;-2;125;-22;1;0
341.072;514;2.5700;959801;212.788;-1;125;-25;1;0
341.172;515;2.5750;957674;212.316;-1;125;-23;1;0
341.272;517;2.5850;957465;212.270;-2;123;-24;1;0
341.372;519;2.5950;957301;212.234;-2;125;-24;1;0
341.472;520;2.6000;955173;211.762;-2;125;-22;1;0
341.572;522;2.6100;952475;211.164;-2;124;-24;1;0
341.672;524;2.6200;950966;210.829;-2;125;-23;1;0
341.772;525;2.6250;950437;210.712;-3;125;-23;1;0
341.872;527;2.6350;948463;210.274;1;124;-24;1;0
341.972;529;2.6450;948355;210.250;0;126;-27;1;0
342.072;530;2.6500;949907;210.594;-2;125;-22;1;0
342.172;532;2.6600;948644;210.314;-2;125;-23;1;0
342.272;534;2.6700;947763;210.119;-2;125;-23;1;0
342.372;535;2.6750;946994;209.949;-2;125;-22;1;0
342.472;537;2.6850;947793;210.126;-1;124;-25;1;0
342.572;539;2.6950;948440;210.269;-2;125;-23;1;0
342.672;540;2.7000;948971;210.387;-2;125;-23;1;0
342.772;542;2.7100;949679;210.544;-3;125;-21;1;0
342.872;544;2.7200;948891;210.369;-1;125;-24;1;0
342.972;545;2.7250;948861;210.362;-1;124;-23;1;0
343.072;547;2.7350;948214;210.219;0;124;-23;1;0
343.172;549;2.7450;948381;210.256;-1;125;-24;1;0
343.272;550;2.7500;946291;209.793;-2;124;-23;1;0
343.372;552;2.7600;945506;209.619;-2;124;-20;1;0
343.472;554;2.7700;947240;210.003;-3;125;-24;1;0
343.572;555;2.7750;946726;209.889;-1;125;-23;1;0
343.672;557;2.7850;946876;209.922;0;124;-22;1;0
343.772;559;2.7950;945902;209.706;-2;126;-26;1;0
343.872;560;2.8000;944431;209.380;-1;126;-24;1;0
343.972;562;2.8100;945477;209.612;-1;125;-24;1;0
344.072;564;2.8200;943489;209.172;-2;125;-23;1;0
344.172;565;2.8250;944165;209.321;-1;124;-23;1;0
344.272;567;2.8350;944109;209.309;-3;126;-26;1;0
344.372;569;2.8450;943264;209.122;-1;125;-23;1;0
344.472;570;2.8500;943973;209.279;-1;124;-23;1;0
344.572;572;2.8600;943580;209.192;-2;124;-23;1;0
344.672;574;2.8700;942360;208.921;-1;125;-26;1;0
344.772;575;2.8750;941096;208.641;-2;125;-23;1;0
344.872;577;2.8850;941772;208.791;-2;125;-25;1;0
344.972;579;2.8950;941749;208.786;-2;125;-22;1;0
345.072;580;2.9000;942795;209.018;-1;125;-24;1;0
345.172;582;2.9100;942130;208.870;-2;124;-23;1;0
345.272;584;2.9200;940040;208.407;-1;125;-24;1;0
345.372;585;2.9250;939382;208.261;-2;124;-20;1;0
345.472;587;2.9350;940534;208.516;-1;125;-23;1;0
345.572;589;2.9450;938890;208.152;-2;124;-21;1;0
345.672;590;2.9500;936991;207.731;-2;125;-23;1;0
345.772;592;2.9600;937092;207.753;-2;124;-22;1;0
345.872;594;2.9700;938932;208.161;-3;124;-23;1;0
345.972;595;2.9750;937124;207.760;-2;124;-23;1;0
346.072;597;2.9850;936260;207.569;-2;125;-23;1;0
346.172;599;2.9950;936650;207.655;-1;125;-23;1;0
346.272;600;3.0000;937205;207.778;-1;125;-23;1;0
346.372;602;3.0100;938735;208.118;-2;124;-23;1;0
346.472;604;3.0200;937638;207.874;-1;124;-23;1;0
346.572;605;3.0250;937914;207.936;-1;125;-24;1;0
346.672;607;3.0350;936563;207.636;-2;126;-23;1;0
346.772;609;3.0450;937600;207.866;-1;124;-24;1;0
346.872;610;3.0500;938726;208.116;-1;125;-24;1;0
346.972;612;3.0600;937505;207.845;-1;125;-24;1;0
347.072;614;3.0700;936346;207.588;-1;124;-24;1;0
347.172;615;3.0750;934335;207.142;-3;126;-26;1;0
347.272;617;3.0850;936331;207.585;-2;125;-24;1;0
347.372;619;3.0950;935601;207.423;-1;124;-23;1;0
347.472;620;3.1000;933466;206.949;-2;127;-25;1;0
347.572;622;3.1100;933220;206.895;-2;125;-24;1;0
347.672;624;3.1200;933421;206.939;-2;124;-25;1;0
347.772;625;3.1250;933009;206.848;-2;123;-22;1;0
347.872;627;3.1350;933097;206.868;-3;126;-22;1;0
347.972;629;3.1450;933097;206.868;-1;124;-25;1;0
348.072;630;3.1500;929680;206.110;-3;126;-25;1;0
348.172;632;3.1600;930038;206.189;-2;126;-26;1;0
348.272;634;3.1700;931255;206.459;-2;124;-23;1;0
348.372;635;3.1750;929184;206.000;-2;125;-24;1;0
348.472;637;3.1850;926965;205.508;-2;123;-21;1;0
348.572;639;3.1950;927020;205.520;-2;125;-24;1;0
348.672;640;3.2000;926284;205.357;-1;125;-24;1;0
348.772;642;3.2100;925613;205.208;-3;124;-25;1;0
348.872;644;3.2200;920750;204.130;-1;125;-23;1;0
348.972;645;3.2250;919409;203.833;-3;125;-24;1;0
349.072;647;3.2350;919524;203.858;-1;124;-22;1;0
349.172;649;3.2450;919384;203.827;-3;125;-23;1;0
349.272;650;3.2500;918516;203.635;-1;125;-23;1;0
349.372;652;3.2600;918796;203.697;-1;125;-25;1;0
349.472;654;3.2700;919758;203.910;-1;124;-23;1;0
349.572;655;3.2750;919371;203.825;-2;125;-25;1;0
349.672;657;3.2850;920617;204.101;-2;124;-21;1;0
349.772;659;3.2950;920341;204.040;-3;126;-23;1;0
349.872;660;3.3000;921129;204.214;-2;125;-24;1;0
349.972;662;3.3100;920331;204.037;-2;125;-24;1;0
350.072;664;3.3200;919784;203.916;-3;125;-24;1;0
350.172;665;3.3250;921356;204.265;-3;126;-25;1;0
350.272;667;3.3350;922371;204.490;-2;125;-23;1;0
350.372;669;3.3450;923131;204.658;-4;126;-24;1;0
350.472;670;3.3500;922285;204.471;-1;124;-22;1;0
350.572;672;3.3600;921107;204.209;-2;125;-22;1;0
350.672;674;3.3700;923326;204.701;-2;125;-22;1;0
350.772;675;3.3750;921624;204.324;-1;125;-24;1;0
350.872;677;3.3850;920681;204.115;-1;126;-26;1;0
350.972;679;3.3950;921202;204.230;-3;125;-22;1;0
351.072;680;3.4000;920663;204.111;-2;124;-22;1;0
351.172;682;3.4100;921517;204.300;-2;125;-23;1;0
351.272;684;3.4200;919604;203.876;-2;126;-25;1;0
351.372;685;3.4250;919008;203.744;-2;124;-24;1;0
351.472;687;3.4350;919389;203.829;-1;124;-23;1;0
351.572;689;3.4450;920086;203.983;-3;125;-23;1;0
351.672;690;3.4500;920003;203.965;-2;125;-23;1;0
351.772;692;3.4600;918999;203.742;-2;124;-22;1;0
351.872;694;3.4700;918984;203.739;0;124;-22;1;0
351.972;695;3.4750;918553;203.643;-1;126;-24;1;0
352.072;697;3.4850;917447;203.398;-1;126;-24;1;0
352.172;699;3.4950;917799;203.476;-2;125;-23;1;0
352.272;700;3.5000;917754;203.466;-1;125;-24;1;0
352.372;702;3.5100;916749;203.243;-3;125;-22;1;0
352.472;704;3.5200;914343;202.710;-2;124;-23;1;0
352.572;705;3.5250;915279;202.917;-3;125;-24;1;0
352.672;707;3.5350;915662;203.002;-2;126;-26;1;0
352.772;709;3.5450;914562;202.758;-2;125;-24;1;0
352.872;710;3.5500;915904;203.056;-1;125;-24;1;0
352.972;712;3.5600;915048;202.866;-2;125;-21;1;0
353.072;714;3.5700;915627;202.995;-1;125;-26;1;0
353.172;715;3.5750;915750;203.022;-2;125;-24;1;0
353.272;717;3.5850;914089;202.654;-1;125;-27;1;0
353.372;719;3.5950;912788;202.365;0;124;-24;1;0
353.472;720;3.6000;912409;202.281;-2;125;-24;1;0
353.572;722;3.6100;913705;202.568;-3;124;-22;1;0
353.672;724;3.6200;914010;202.636;-2;126;-24;1;0
353.772;725;3.6250;913487;202.520;-1;126;-26;1;0
353.872;727;3.6350;912757;202.358;-1;124;-22;1;0
353.972;729;3.6450;913611;202.548;-3;125;-24;1;0
354.072;730;3.6500;915178;202.895;-2;124;-23;1;0
354.172;732;3.6600;914271;202.694;-2;126;-24;1;0
354.272;734;3.6700;914414;202.726;-2;126;-24;1;0
354.372;735;3.6750;913346;202.489;-2;125;-24;1;0
354.472;737;3.6850;912190;202.233;-3;124;-22;1;0
354.572;739;3.6950;912663;202.337;-2;125;-25;1;0
354.672;740;3.7000;912639;202.332;-1;125;-23;1;0
354.772;742;3.7100;912245;202.245;-2;124;-20;1;0
354.872;744;3.7200;911687;202.121;-3;125;-24;1;0
354.972;745;3.7250;911691;202.122;-2;125;-24;1;0
355.072;747;3.7350;911689;202.121;-1;125;-24;1;0
355.172;749;3.7450;911233;202.020;-2;126;-26;1;0
355.272;750;3.7500;910955;201.959;-2;125;-25;1;0
355.372;752;3.7600;909529;201.643;-1;125;-24;1;0
355.472;754;3.7700;910095;201.768;-3;125;-22;1;0
355.572;755;3.7750;908961;201.517;-2;124;-22;1;0
355.672;757;3.7850;909742;201.690;-2;126;-26;1;0
355.772;759;3.7950;909327;201.598;-2;125;-25;1;0
355.872;760;3.8000;907092;201.102;-1;124;-23;1;0
355.972;762;3.8100;907163;201.118;-2;125;-21;1;0
356.072;764;3.8200;908102;201.326;-3;125;-24;1;0
356.172;765;3.8250;906816;201.041;-2;124;-21;1;0
356.272;767;3.8350;907488;201.190;-3;125;-23;1;0
356.372;769;3.8450;908496;201.414;-2;124;-24;1;0
356.472;770;3.8500;907799;201.259;-1;126;-24;1;0
356.572;772;3.8600;905003;200.639;-1;126;-25;1;0
356.672;774;3.8700;905389;200.725;-3;125;-23;1;0
356.772;775;3.8750;905468;200.742;-2;125;-23;1;0
356.872;777;3.8850;904975;200.633;-2;125;-21;1;0
356.972;779;3.8950;904324;200.489;-1;125;-24;1;0
357.072;780;3.9000;903823;200.378;-2;126;-25;1;0
357.172;782;3.9100;903032;200.202;-2;125;-24;1;0
357.272;784;3.9200;901681;199.903;-2;124;-22;1;0
357.372;785;3.9250;901707;199.908;-2;126;-23;1;0
357.472;787;3.9350;900434;199.626;-3;125;-22;1;0
357.572;789;3.9450;900087;199.549;-2;125;-24;1;0
357.672;790;3.9500;899171;199.346;-1;124;-22;1;0
357.772;792;3.9600;897059;198.878;-1;123;-22;1;0
357.872;794;3.9700;896198;198.687;-2;125;-23;1;0
357.972;795;3.9750;894722;198.360;-1;125;-23;1;0
358.072;797;3.9850;893580;198.107;-3;126;-22;1;0
358.172;799;3.9950;892389;197.843;0;125;-24;1;0
358.272;800;4.0000;893538;198.097;-1;125;-23;1;0
358.372;802;4.0100;893686;198.130;-2;125;-24;1;0
358.472;804;4.0200;893678;198.128;-2;125;-25;1;0
358.572;805;4.0250;894309;198.268;-3;126;-25;1;0
358.672;807;4.0350;893772;198.149;-3;124;-22;1;0
358.772;809;4.0450;895093;198.442;-2;126;-23;1;0
358.872;810;4.0500;896967;198.858;-2;126;-24;1;0
358.972;812;4.0600;895534;198.540;-2;126;-25;1;0
359.072;814;4.0700;894905;198.400;-1;125;-24;1;0
359.172;815;4.0750;893929;198.184;-3;125;-23;1;0
359.272;817;4.0850;894648;198.343;-2;126;-24;1;0
359.372;819;4.0950;897743;199.030;-2;124;-23;1;0
359.472;820;4.1000;896143;198.675;-2;126;-24;1;0
359.572;822;4.1100;895051;198.433;-1;124;-24;1;0
359.672;824;4.1200;894763;198.369;-2;125;-24;1;0
359.772;825;4.1250;896311;198.712;-3;125;-24;1;0
359.872;827;4.1350;897748;199.031;-1;125;-23;1;0
359.972;829;4.1450;896545;198.764;-1;124;-22;1;0
360.072;830;4.1500;896622;198.781;-2;126;-23;1;0
360.172;832;4.1600;897068;198.880;-1;123;-23;1;0
360.272;834;4.1700;897386;198.950;-2;125;-24;1;0
360.372;835;4.1750;896365;198.724;-2;125;-24;1;0
360.472;837;4.1850;897782;199.038;-2;125;-23;1;0
360.572;839;4.1950;897390;198.951;-2;126;-23;1;0
360.672;840;4.2000;897558;198.989;-1;125;-24;1;0
360.772;842;4.2100;898643;199.229;-1;124;-23;1;0
360.872;844;4.2200;898106;199.110;-2;125;-25;1;0
360.972;845;4.2250;897815;199.046;-2;125;-25;1;0
361.072;847;4.2350;896870;198.836;-2;125;-23;1;0
361.172;849;4.2450;897511;198.978;-3;125;-22;1;0
361.272;850;4.2500;898042;199.096;-2;125;-23;1;0
361.372;852;4.2600;897056;198.877;-3;125;-22;1;0
361.472;854;4.2700;897362;198.945;-1;125;-24;1;0
361.572;855;4.2750;896992;198.863;-2;124;-23;1;0
361.672;857;4.2850;896161;198.679;-1;124;-23;1;0
361.772;859;4.2950;896161;198.679;-2;125;-22;1;0
361.872;860;4.3000;896161;198.679;-2;125;-23;1;0
361.972;862;4.3100;896032;198.650;-2;126;-23;1;0
362.072;864;4.3200;895508;198.534;-1;125;-24;1;0
362.172;865;4.3250;896308;198.711;-2;124;-23;1;0
362.272;867;4.3350;894942;198.409;-2;125;-22;1;0
362.372;869;4.3450;894420;198.293;-2;124;-23;1;0
362.472;870;4.3500;895893;198.619;-2;126;-24;1;0
362.572;872;4.3600;894278;198.261;-2;125;-25;1;0
362.672;874;4.3700;894182;198.240;-1;125;-25;1;0
362.772;875;4.3750;895144;198.453;-1;126;-24;1;0
362.872;877;4.3850;896440;198.741;-3;124;-24;1;0
362.972;879;4.3950;895418;198.514;-3;126;-25;1;0
363.072;880;4.4000;895995;198.642;-3;124;-21;1;0
363.172;882;4.4100;896112;198.668;-1;124;-23;1;0
363.272;884;4.4200;894408;198.290;-1;125;-24;1;0
363.372;885;4.4250;894512;198.313;-1;125;-23;1;0
363.472;887;4.4350;892164;197.793;-1;123;-23;1;0
363.572;889;4.4450;893869;198.171;0;125;-25;1;0
363.672;890;4.4500;894689;198.353;-2;126;-24;1;0
363.772;892;4.4600;892992;197.976;-3;124;-22;1;0
363.872;894;4.4700;892101;197.779;-2;125;-24;1;0
363.972;895;4.4750;890583;197.442;-2;125;-25;1;0
364.072;897;4.4850;890565;197.438;-2;125;-24;1;0
364.172;899;4.4950;891943;197.744;-1;125;-23;1;0
364.272;900;4.5000;889784;197.265;-2;125;-24;1;0
364.372;902;4.5100;890022;197.318;-1;125;-22;1;0
364.472;904;4.5200;889421;197.185;-1;124;-23;1;0
364.572;905;4.5250;890599;197.446;-1;124;-23;1;0
364.672;907;4.5350;889621;197.229;-1;124;-25;1;0
364.772;909;4.5450;887643;196.790;-2;125;-25;1;0
364.872;910;4.5500;887694;196.802;-1;125;-24;1;0
364.972;912;4.5600;886764;196.596;-2;125;-24;1;0
365.072;914;4.5700;888216;196.917;-3;125;-24;1;0
365.172;915;4.5750;886851;196.615;-1;125;-24;1;0
365.272;917;4.5850;886582;196.555;-2;126;-27;1;0
365.372;919;4.5950;885114;196.230;-2;124;-23;1;0
365.472;920;4.6000;884350;196.060;-2;124;-22;1;0
365.572;922;4.6100;884418;196.075;-2;126;-23;1;0
365.672;924;4.6200;882930;195.746;-2;125;-24;1;0
365.772;925;4.6250;882092;195.560;-1;126;-24;1;0
365.872;927;4.6350;880158;195.131;-1;125;-25;1;0
365.972;929;4.6450;881920;195.522;-2;125;-24;1;0
366.072;930;4.6500;882528;195.656;-2;124;-22;1;0
366.172;932;4.6600;882102;195.562;-2;125;-22;1;0
366.272;934;4.6700;882871;195.733;-3;126;-24;1;0
366.372;935;4.6750;883304;195.828;-2;125;-23;1;0
366.472;937;4.6850;882551;195.662;-2;125;-25;1;0
366.572;939;4.6950;883619;195.898;-2;125;-24;1;0
366.672;940;4.7000;883351;195.839;-2;125;-24;1;0
366.772;942;4.7100;883067;195.776;-3;126;-23;1;0
366.872;944;4.7200;882443;195.638;-3;126;-23;1;0
366.972;945;4.7250;883695;195.915;-2;125;-24;1;0
367.072;947;4.7350;884229;196.034;-2;125;-25;1;0
367.172;949;4.7450;883889;195.958;-2;124;-22;1;0
367.272;950;4.7500;883259;195.819;-2;124;-23;1;0
367.372;952;4.7600;882263;195.598;-1;124;-22;1;0
367.472;954;4.7700;883879;195.956;-2;125;-23;1;0
367.572;955;4.7750;882600;195.672;-2;124;-21;1;0
367.672;957;4.7850;883108;195.785;-2;125;-24;1;0
367.772;959;4.7950;882341;195.615;-1;125;-26;1;0
367.872;960;4.8000;882479;195.646;-2;124;-25;1;0
367.972;962;4.8100;883394;195.848;-1;124;-23;1;0
368.072;964;4.8200;883542;195.881;-1;126;-24;1;0
368.172;965;4.8250;883821;195.943;-2;125;-22;1;0
368.272;967;4.8350;883333;195.835;-3;125;-23;1;0
368.372;969;4.8450;884406;196.073;-2;126;-25;1;0
368.472;970;4.8500;884206;196.028;-2;124;-23;1;0
368.572;972;4.8600;882740;195.703;-1;125;-25;1;0
368.672;974;4.8700;881993;195.538;-1;124;-23;1;0
368.772;975;4.8750;880272;195.156;-3;125;-23;1;0
368.872;977;4.8850;881433;195.414;-3;125;-23;1;0
368.972;979;4.8950;882372;195.622;-1;124;-24;1;0
369.072;980;4.9000;882258;195.597;-2;125;-25;1;0
369.172;982;4.9100;882010;195.542;-1;124;-25;1;0
369.272;984;4.9200;880707;195.253;-1;125;-24;1;0
369.372;985;4.9250;880521;195.212;-2;126;-25;1;0
369.472;987;4.9350;880323;195.168;0;125;-24;1;0
369.572;989;4.9450;880167;195.133;-1;124;-23;1;0
369.672;990;4.9500;879775;195.046;-1;125;-24;1;0
369.772;992;4.9600;878889;194.850;-1;124;-25;1;0
369.872;994;4.9700;879347;194.951;-2;125;-24;1;0
369.972;995;4.9750;877774;194.602;-2;125;-23;1;0
370.072;997;4.9850;877542;194.551;-3;125;-22;1;0
370.172;999;4.9950;877211;194.478;-2;126;-24;1;0
370.272;1000;5.0000;877668;194.579;-2;125;-22;1;0
370.372;1002;5.0100;878591;194.784;-1;124;-23;1;0
370.472;1004;5.0200;876956;194.421;-2;125;-24;1;0
370.572;1005;5.0250;875659;194.134;-1;124;-23;1;0
370.672;1007;5.0350;876629;194.349;-2;125;-23;1;0
370.772;1009;5.0450;876751;194.376;-3;125;-23;1;0
370.872;1010;5.0500;876122;194.236;-2;124;-23;1;0
370.972;1012;5.0600;875513;194.101;-2;124;-24;1;0
371.072;1014;5.0700;875170;194.025;-2;124;-22;1;0
371.172;1015;5.0750;874571;193.892;-2;124;-23;1;0
371.272;1017;5.0850;875122;194.015;-1;125;-22;1;0
371.372;1019;5.0950;875163;194.024;-4;124;-21;1;0
371.472;1020;5.1000;874659;193.912;-2;124;-22;1;0
371.572;1022;5.1100;874891;193.963;-1;125;-25;1;0
371.672;1024;5.1200;873706;193.701;-2;125;-24;1;0
371.772;1025;5.1250;873940;193.752;-2;125;-24;1;0
371.872;1027;5.1350;873752;193.711;-1;125;-24;1;0
371.972;1029;5.1450;872800;193.500;-4;125;-24;1;0
372.072;1030;5.1500;871483;193.208;-3;125;-23;1;0
372.172;1032;5.1600;871445;193.199;-1;124;-23;1;0
372.272;1034;5.1700;871484;193.208;-2;124;-23;1;0
372.372;1035;5.1750;870168;192.916;-2;125;-24;1;0
372.472;1037;5.1850;869691;192.810;-2;124;-22;1;0
372.572;1039;5.1950;868902;192.636;-3;126;-24;1;0
372.672;1040;5.2000;870245;192.933;-2;124;-23;1;0
372.772;1042;5.2100;870401;192.968;-2;124;-24;1;0
372.872;1044;5.2200;868287;192.499;-2;127;-25;1;0
372.972;1045;5.2250;867296;192.280;-1;125;-25;1;0
373.072;1047;5.2350;866581;192.121;-1;124;-24;1;0
373.172;1049;5.2450;865608;191.905;-2;127;-26;1;0
373.272;1050;5.2500;865328;191.843;-2;126;-22;1;0
373.372;1052;5.2600;864344;191.625;-2;125;-22;1;0
373.472;1054;5.2700;864386;191.634;-1;125;-24;1;0
373.572;1055;5.2750;862629;191.245;-1;125;-25;1;0
373.672;1057;5.2850;863296;191.393;-1;125;-25;1;0
373.772;1059;5.2950;863620;191.465;-1;125;-25;1;0
373.872;1060;5.3000;864845;191.736;-3;125;-24;1;0
373.972;1062;5.3100;864873;191.742;-3;125;-22;1;0
374.072;1064;5.3200;865106;191.794;-1;124;-23;1;0
374.172;1065;5.3250;865710;191.928;-2;124;-24;1;0
374.272;1067;5.3350;865824;191.953;-1;126;-25;1;0
374.372;1069;5.3450;865129;191.799;-1;125;-24;1;0
374.472;1070;5.3500;865406;191.861;-3;125;-22;1;0
374.572;1072;5.3600;865033;191.778;-3;126;-24;1;0
374.672;1074;5.3700;865180;191.810;-2;125;-23;1;0
374.772;1075;5.3750;866356;192.071;-2;124;-23;1;0
374.872;1077;5.3850;865216;191.818;0;124;-25;1;0
374.972;1079;5.3950;864403;191.638;-1;124;-24;1;0
375.072;1080;5.4000;864584;191.678;-3;124;-22;1;0
375.172;1082;5.4100;865286;191.834;-2;124;-23;1;0
375.272;1084;5.4200;864866;191.741;-3;125;-22;1;0
375.372;1085;5.4250;864900;191.748;-1;124;-22;1;0
375.472;1087;5.4350;864230;191.600;-1;124;-25;1;0
375.572;1089;5.4450;863970;191.542;-2;125;-25;1;0
375.672;1090;5.4500;863276;191.388;-1;126;-23;1;0
375.772;1092;5.4600;862575;191.233;-2;125;-24;1;0
375.872;1094;5.4700;862512;191.219;-3;125;-24;1;0
375.972;1095;5.4750;862291;191.170;-1;125;-24;1;0
376.072;1097;5.4850;861387;190.969;-1;125;-26;1;0
376.172;1099;5.4950;859008;190.442;-2;124;-23;1;0
376.272;1100;5.5000;858049;190.229;-2;125;-25;1;0
376.372;1102;5.5100;857056;190.009;-2;126;-24;1;0
376.472;1104;5.5200;852178;188.928;-3;126;-24;1;0
376.572;1105;5.5250;849725;188.384;-2;125;-23;1;0
376.672;1107;5.5350;847375;187.863;-1;124;-22;1;0
376.772;1109;5.5450;844998;187.336;-1;125;-25;1;0
376.872;1110;5.5500;842214;186.719;-2;125;-26;1;0
376.972;1112;5.5600;840276;186.289;-3;124;-23;1;0
377.072;1114;5.5700;839334;186.080;-3;125;-24;1;0
377.172;1115;5.5750;837879;185.758;-2;124;-21;1;0
377.272;1117;5.5850;831537;184.352;-1;125;-25;1;0
377.372;1119;5.5950;827806;183.525;-1;125;-23;1;0
377.472;1120;5.6000;826566;183.250;-1;125;-25;1;0
377.572;1122;5.6100;824688;182.833;-2;125;-23;1;0
377.672;1124;5.6200;822434;182.334;-1;125;-25;1;0
377.772;1125;5.6250;819444;181.671;-2;125;-24;1;0
377.872;1127;5.6350;816673;181.056;-3;126;-24;1;0
377.972;1129;5.6450;812745;180.186;-2;124;-23;1;0
378.072;1130;5.6500;810224;179.627;-2;125;-24;1;0
378.172;1132;5.6600;807471;179.016;-2;125;-25;1;0
378.272;1134;5.6700;804408;178.337;-2;124;-24;1;0
378.372;1135;5.6750;801042;177.591;-2;125;-22;1;0
378.472;1137;5.6850;799299;177.205;-2;126;-23;1;0
378.572;1139;5.6950;798049;176.927;-2;125;-23;1;0
378.672;1140;5.7000;795098;176.273;-2;125;-25;1;0
378.772;1142;5.7100;793721;175.968;-2;125;-26;1;0
378.872;1144;5.7200;788035;174.707;-1;124;-24;1;0
378.972;1145;5.7250;786374;174.339;-2;125;-22;1;0
379.072;1147;5.7350;783214;173.639;-3;124;-23;1;0
379.172;1149;5.7450;780575;173.053;-2;124;-23;1;0
379.272;1150;5.7500;778525;172.599;-2;124;-23;1;0
379.372;1152;5.7600;775659;171.964;-1;125;-24;1;0
379.472;1154;5.7700;773015;171.377;-2;125;-23;1;0
379.572;1155;5.7750;769895;170.686;-1;125;-24;1;0
379.672;1157;5.7850;762511;169.049;-2;125;-22;1;0
379.772;1159;5.7950;758052;168.060;-2;124;-23;1;0
379.872;1160;5.8000;752582;166.847;-2;125;-22;1;0
379.972;1162;5.8100;749660;166.200;-2;125;-24;1;0
380.072;1164;5.8200;745310;165.235;-1;125;-24;1;0
380.172;1165;5.8250;741394;164.367;-2;125;-24;1;0
380.272;1167;5.8350;736240;163.224;-2;125;-24;1;0
380.372;1169;5.8450;729839;161.805;-2;125;-23;1;0
380.472;1170;5.8500;720467;159.728;-2;125;-22;1;0
380.572;1172;5.8600;714662;158.441;-1;125;-24;1;0
380.672;1174;5.8700;708310;157.032;-1;124;-23;1;0
380.772;1175;5.8750;701961;155.625;-2;125;-24;1;0
380.872;1177;5.8850;696649;154.447;-1;124;-21;1;0
380.972;1179;5.8950;691135;153.225;-2;125;-23;1;0
381.072;1180;5.9000;685586;151.994;-2;125;-23;1;0
381.172;1182;5.9100;678274;150.373;-1;124;-22;1;0
381.272;1184;5.9200;665863;147.622;-2;124;-24;1;0
381.372;1185;5.9250;658809;146.058;-2;124;-22;1;0
381.472;1187;5.9350;649860;144.074;-2;124;-23;1;0
381.572;1189;5.9450;642462;142.434;-1;125;-24;1;0
381.672;1190;5.9500;635774;140.951;-2;125;-24;1;0
381.772;1192;5.9600;627181;139.046;-1;125;-25;1;0
381.872;1194;5.9700;620774;137.626;-1;125;-24;1;0
381.972;1195;5.9750;614453;136.224;-1;124;-24;1;0
382.072;1197;5.9850;600479;133.126;-1;125;-24;1;0
382.172;1199;5.9950;590914;131.006;-1;124;-23;1;0
382.272;1200;6.0000;581156;128.842;-2;124;-22;1;0
382.372;1202;6.0100;567341;125.779;-3;125;-23;1;0
382.472;1204;6.0200;550879;122.130;-1;124;-24;1;0
382.572;1205;6.0250;531874;117.916;-2;125;-23;1;0
382.672;1207;6.0350;511966;113.503;-1;125;-24;1;0
382.772;1209;6.0450;492425;109.171;-2;125;-23;1;0
382.872;1210;6.0500;459846;101.948;-2;125;-24;1;0
382.972;1212;6.0600;446703;99.034;-3;124;-23;1;0
383.072;1214;6.0700;434700;96.373;-1;124;-24;1;0
383.172;1215;6.0750;423404;93.869;-2;124;-24;1;0
383.272;1217;6.0850;413508;91.675;-2;125;-25;1;0
383.372;1219;6.0950;404254;89.623;-2;126;-25;1;0
383.472;1220;6.1000;394312;87.419;-1;125;-24;1;0
383.572;1222;6.1100;384228;85.183;-2;126;-24;1;0
383.672;1224;6.1200;372609;82.607;-2;126;-24;1;0
383.772;1225;6.1250;331794;73.559;-2;125;-24;1;0
383.872;1227;6.1350;305735;67.781;-2;125;-24;1;0
383.972;1229;6.1450;284504;63.075;-2;124;-23;1;0
384.072;1230;6.1500;262832;58.270;-1;124;-23;1;0
384.172;1232;6.1600;233475;51.761;-2;124;-24;1;0
384.272;1234;6.1700;172403;38.222;-3;124;-23;1;0
384.372;1235;6.1750;109493;24.275;-3;125;-23;1;0
384.472;1237;6.1850;89837;19.917;-2;124;-23;1;0
384.572;1239;6.1950;74782;16.579;-2;125;-25;1;0
384.672;1240;6.2000;70315;15.589;-1;125;-23;1;0
384.772;1242;6.2100;65069;14.426;-2;125;-23;1;0
384.872;1244;6.2200;60655;13.447;-2;126;-23;1;0
384.972;1245;6.2250;55443;12.292;-2;125;-24;1;0
385.072;1247;6.2350;49729;11.025;-3;125;-24;1;0
385.172;1249;6.2450;44645;9.898;-2;125;-25;1;0
385.272;1250;6.2500;39522;8.762;-1;125;-24;1;0
385.372;1252;6.2600;35686;7.912;-1;124;-23;1;0
385.472;1254;6.2700;34761;7.707;-1;125;-23;1;0
385.572;1255;6.2750;31853;7.062;-1;125;-23;1;0
385.672;1257;6.2850;29928;6.635;-2;125;-24;1;0
385.772;1259;6.2950;28169;6.245;-2;125;-25;1;0
385.872;1260;6.3000;25342;5.618;-2;125;-25;1;0
385.972;1262;6.3100;20296;4.500;-1;125;-24;1;0
386.072;1264;6.3200;17567;3.895;-2;125;-24;1;0
386.172;1265;6.3250;14678;3.254;0;124;-23;1;0
386.272;1267;6.3350;12868;2.853;-2;125;-24;1;0
386.372;1269;6.3450;12552;2.783;-2;125;-24;1;0
386.472;1270;6.3500;12716;2.819;-3;125;-23;1;0
386.572;1272;6.3600;12527;2.777;-2;126;-25;1;0
386.672;1274;6.3700;12236;2.713;-3;124;-24;1;0
386.772;1275;6.3750;11150;2.472;-2;125;-23;1;0
386.872;1277;6.3850;10590;2.348;-1;124;-23;1;0
386.972;1279;6.3950;10504;2.329;-1;125;-24;1;0
387.072;1280;6.4000;10299;2.283;-2;124;-24;1;0
387.172;1282;6.4100;8679;1.924;-1;125;-24;1;0
387.272;1284;6.4200;8023;1.779;-2;124;-23;1;0
387.372;1285;6.4250;8009;1.776;-2;125;-23;1;0
387.472;1287;6.4350;7806;1.731;0;125;-24;1;0
387.572;1289;6.4450;7318;1.622;-2;125;-24;1;0
387.672;1290;6.4500;5891;1.306;-2;125;-23;1;0
387.772;1292;6.4600;4304;0.954;-1;124;-25;1;0
387.872;1294;6.4700;3185;0.706;-1;124;-24;1;0
387.972;1295;6.4750;1598;0.354;-2;124;-23;1;0
388.072;1297;6.4850;1403;0.311;-2;125;-22;1;0
388.172;1299;6.4950;1316;0.292;-2;124;-23;1;0
388.272;1300;6.5000;1214;0.269;-2;125;-24;1;0
388.372;1302;6.5100;949;0.210;-2;125;-23;1;0
388.472;1304;6.5200;1011;0.224;-2;125;-25;1;0
388.572;1305;6.5250;1003;0.222;-1;125;-23;1;0
388.672;1307;6.5350;1307;0.290;-1;124;-22;1;0
388.772;1309;6.5450;1327;0.294;-2;125;-24;1;0
388.872;1310;6.5500;329;0.073;-2;125;-22;1;0
388.972;1312;6.5600;-471;-0.104;-3;125;-23;1;0
389.072;1314;6.5700;1098;0.243;-2;124;-24;1;0
389.172;1315;6.5750;590;0.131;-2;125;-23;1;0
389.272;1317;6.5850;999;0.221;-2;124;-24;1;0
389.372;1319;6.5950;-501;-0.111;-2;125;-25;1;0
389.472;1320;6.6000;321;0.071;-1;125;-23;1;0
389.572;1322;6.6100;146;0.032;-2;124;-23;1;0
389.672;1324;6.6200;1291;0.286;-2;125;-24;1;0
389.772;1325;6.6250;1468;0.325;-3;125;-24;1;0
389.872;1327;6.6350;1828;0.405;-1;124;-24;1;0
389.972;1329;6.6450;616;0.137;-1;125;-24;1;0
390.072;1330;6.6500;496;0.110;-1;124;-25;1;0
390.172;1332;6.6600;952;0.211;-2;124;-23;1;0
390.272;1334;6.6700;-27;-0.006;-2;125;-24;1;0
390.372;1335;6.6750;417;0.092;-1;124;-23;1;0
390.472;1337;6.6850;1949;0.432;-1;124;-24;1;0
390.572;1339;6.6950;1497;0.332;-2;125;-24;1;0

File: data/PLACF/PLACF_520_003.csv (part 1 of 4)
time_s;steps;displacement_mm;force_raw;force_N;accel_x;accel_y;accel_z;endstop;step_loss
174.660;1;0.0050;-1032;-0.229;0;124;-25;1;0
174.760;1;0.0050;-1172;-0.260;-1;125;-25;1;0
174.860;2;0.0100;-604;-0.134;-1;125;-25;1;0
174.960;3;0.0150;-93;-0.021;-1;125;-24;1;0
175.060;3;0.0150;1242;0.275;-1;125;-24;1;0
175.160;4;0.0200;4251;0.942;-2;125;-25;1;0
175.260;5;0.0250;6037;1.338;-1;124;-25;1;0
175.360;5;0.0250;6242;1.384;-1;125;-24;1;0
175.460;6;0.0300;5807;1.287;-1;124;-25;1;0
175.560;7;0.0350;5921;1.313;-2;125;-24;1;0
175.660;7;0.0350;6446;1.429;-2;125;-25;1;0
175.760;8;0.0400;7759;1.720;-2;125;-25;1;0
175.860;9;0.0450;9575;2.123;-2;125;-25;1;0
175.960;9;0.0450;10878;2.412;-2;125;-25;1;0
176.060;10;0.0500;10751;2.383;-1;125;-25;1;0
176.160;11;0.0550;11663;2.586;-1;125;-25;1;0
176.260;11;0.0550;13187;2.924;-1;124;-25;1;0
176.360;12;0.0600;13812;3.062;0;124;-25;1;0
176.460;13;0.0650;13902;3.082;-1;125;-25;1;0
176.560;13;0.0650;13658;3.028;-2;125;-24;1;0
176.660;14;0.0700;14441;3.202;-1;125;-25;1;0
176.760;15;0.0750;16435;3.644;-2;125;-24;1;0
176.860;15;0.0750;18006;3.992;-1;125;-25;1;0
176.960;16;0.0800;19918;4.416;-1;125;-25;1;0
177.060;17;0.0850;20189;4.476;-1;125;-24;1;0
177.160;17;0.0850;21012;4.658;-1;125;-24;1;0
177.260;18;0.0900;21109;4.680;-1;125;-25;1;0
177.360;19;0.0950;22417;4.970;-1;125;-25;1;0
177.460;19;0.0950;23308;5.167;-2;125;-25;1;0
177.560;20;0.1000;25158;5.578;-1;125;-25;1;0
177.660;21;0.1050;25258;5.600;-2;125;-24;1;0
177.760;21;0.1050;25297;5.608;-2;125;-25;1;0
177.860;22;0.1100;25904;5.743;-1;125;-25;1;0
177.960;23;0.1150;28134;6.237;-1;124;-26;1;0
178.060;23;0.1150;29801;6.607;-1;125;-24;1;0
178.160;24;0.1200;30209;6.697;-1;124;-24;1;0
178.260;25;0.1250;31370;6.955;-2;124;-24;1;0
178.360;25;0.1250;32768;7.265;-2;124;-25;1;0
178.460;26;0.1300;33420;7.409;0;125;-25;1;0
178.560;26;0.1300;35132;7.789;-1;124;-25;1;0
178.660;27;0.1350;37035;8.211;-1;125;-24;1;0
178.760;28;0.1400;37784;8.377;-1;124;-24;1;0
178.860;28;0.1400;39241;8.700;-1;124;-25;1;0
178.960;29;0.1450;40409;8.959;-2;125;-24;1;0
179.060;30;0.1500;41741;9.254;-1;125;-24;1;0
179.160;30;0.1500;42909;9.513;-2;126;-25;1;0
179.260;31;0.1550;45489;10.085;-1;124;-24;1;0
179.360;32;0.1600;46474;10.303;-1;125;-24;1;0
179.460;32;0.1600;47591;10.551;-2;125;-25;1;0
179.560;33;0.1650;48469;10.746;-2;124;-24;1;0
179.660;34;0.1700;49772;11.034;-1;125;-25;1;0
179.760;34;0.1700;51550;11.429;-1;125;-25;1;0
179.860;35;0.1750;52320;11.599;-1;125;-24;1;0
179.960;36;0.1800;55153;12.227;-1;125;-24;1;0
180.060;36;0.1800;57313;12.706;-1;124;-25;1;0
180.160;37;0.1850;58588;12.989;-1;125;-24;1;0
180.260;38;0.1900;59398;13.169;-1;124;-25;1;0
180.360;38;0.1900;61044;13.533;-1;124;-24;1;0
180.460;39;0.1950;63084;13.986;-2;124;-25;1;0
180.560;40;0.2000;64666;14.336;-2;124;-25;1;0
180.660;40;0.2000;66597;14.765;-1;125;-24;1;0
180.760;41;0.2050;68933;15.282;-1;124;-25;1;0
180.860;42;0.2100;70282;15.582;-1;125;-24;1;0
180.960;42;0.2100;72377;16.046;-1;124;-24;1;0
181.060;43;0.2150;74430;16.501;-2;125;-24;1;0
181.160;44;0.2200;76056;16.862;-1;125;-24;1;0
181.260;44;0.2200;77723;17.231;-1;124;-25;1;0
181.360;45;0.2250;79266;17.573;-2;124;-24;1;0
181.460;46;0.2300;81387;18.043;-1;125;-25;1;0
181.560;46;0.2300;86048;19.077;-1;125;-25;1;0
181.660;47;0.2350;89424;19.825;-2;125;-24;1;0
181.760;48;0.2400;92150;20.430;-1;124;-25;1;0
181.860;48;0.2400;94047;20.850;-2;125;-25;1;0
181.960;49;0.2450;95434;21.158;-2;125;-24;1;0
182.060;50;0.2500;96744;21.448;-1;125;-24;1;0
182.160;50;0.2500;98253;21.783;-1;124;-25;1;0
182.260;51;0.2550;100569;22.296;-1;125;-25;1;0
182.360;52;0.2600;105542;23.399;-1;125;-26;1;0
182.460;52;0.2600;107287;23.786;-1;125;-24;1;0
182.560;53;0.2650;108685;24.095;-2;125;-25;1;0
182.660;54;0.2700;110747;24.553;-1;125;-25;1;0
182.760;54;0.2700;113862;25.243;-1;125;-25;1;0
182.860;55;0.2750;116371;25.799;-1;125;-25;1;0
182.960;56;0.2800;118725;26.321;-1;125;-25;1;0
183.060;56;0.2800;121388;26.912;-1;125;-25;1;0
183.160;57;0.2850;125129;27.741;-1;125;-25;1;0
183.260;58;0.2900;127158;28.191;-2;124;-26;1;0
183.360;58;0.2900;129577;28.727;-1;125;-24;1;0
183.460;59;0.2950;132473;29.369;-2;125;-24;1;0
183.560;60;0.3000;134788;29.882;-1;124;-25;1;0
183.660;60;0.3000;136209;30.198;-1;126;-25;1;0
183.760;61;0.3050;137966;30.587;0;124;-24;1;0
183.860;62;0.3100;140188;31.080;-2;125;-24;1;0
183.960;62;0.3100;146572;32.495;-1;124;-24;1;0
184.060;63;0.3150;150078;33.272;-1;124;-24;1;0
184.160;64;0.3200;153130;33.949;-1;125;-25;1;0
184.260;64;0.3200;154742;34.306;-1;125;-24;1;0
184.360;65;0.3250;156419;34.678;-2;125;-24;1;0
184.460;66;0.3300;158890;35.226;-1;125;-25;1;0
184.560;66;0.3300;162396;36.003;-1;125;-25;1;0
184.660;67;0.3350;165505;36.692;-1;125;-24;1;0
184.760;68;0.3400;170759;37.857;-2;124;-25;1;0
184.860;68;0.3400;173277;38.416;-2;124;-25;1;0
184.960;69;0.3450;175578;38.926;-1;125;-24;1;0
185.060;70;0.3500;177524;39.357;-2;125;-25;1;0
185.160;70;0.3500;180353;39.984;-1;125;-25;1;0
185.260;71;0.3550;182818;40.531;0;125;-26;1;0
185.360;72;0.3600;185981;41.232;-1;125;-24;1;0
185.460;72;0.3600;189410;41.992;-1;125;-25;1;0
185.560;73;0.3650;192054;42.578;-1;124;-24;1;0
185.660;74;0.3700;194753;43.177;-2;125;-25;1;0
185.760;74;0.3700;198575;44.024;-1;124;-25;1;0
185.860;75;0.3750;203109;45.029;-2;124;-25;1;0
185.960;76;0.3800;205002;45.449;-1;125;-24;1;0
186.060;76;0.3800;206734;45.833;-1;124;-24;1;0
186.160;77;0.3850;208191;46.156;-2;125;-24;1;0
186.260;78;0.3900;211571;46.905;-2;125;-24;1;0
186.360;78;0.3900;217407;48.199;-1;125;-25;1;0
186.460;79;0.3950;221783;49.169;-1;124;-25;1;0
186.560;80;0.4000;224248;49.716;-2;124;-25;1;0
186.660;80;0.4000;225281;49.945;-1;125;-25;1;0
186.760;81;0.4050;227534;50.444;-1;125;-24;1;0
186.860;82;0.4100;230656;51.136;-2;125;-25;1;0
186.960;82;0.4100;234205;51.923;-1;124;-24;1;0
187.060;83;0.4150;236445;52.420;-1;125;-25;1;0
187.160;84;0.4200;242413;53.743;-2;125;-24;1;0
187.260;84;0.4200;243715;54.032;-1;125;-25;1;0
187.360;85;0.4250;247100;54.782;-1;125;-23;1;0
187.460;86;0.4300;250156;55.460;-2;125;-25;1;0
187.560;86;0.4300;253272;56.150;-1;124;-25;1;0
187.660;87;0.4350;256945;56.965;-1;124;-26;1;0
187.760;88;0.4400;260146;57.674;-1;125;-26;1;0
187.860;88;0.4400;262440;58.183;-1;125;-25;1;0
187.960;89;0.4450;267059;59.207;-1;124;-25;1;0
188.060;90;0.4500;269412;59.729;-1;125;-24;1;0
188.160;90;0.4500;271883;60.276;-1;124;-25;1;0
188.260;91;0.4550;274740;60.910;-2;125;-25;1;0
188.360;92;0.4600;277049;61.422;-1;124;-24;1;0
188.460;92;0.4600;279748;62.020;-1;125;-24;1;0
188.560;93;0.4650;281518;62.413;-1;124;-25;1;0
188.660;94;0.4700;283666;62.889;-1;125;-24;1;0
188.760;94;0.4700;289494;64.181;-1;125;-24;1;0
188.860;95;0.4750;293056;64.971;-1;125;-26;1;0
188.960;96;0.4800;295175;65.440;-1;126;-25;1;0
189.060;96;0.4800;296962;65.836;-1;125;-24;1;0
189.160;97;0.4850;298970;66.282;-1;125;-25;1;0
189.260;98;0.4900;301554;66.855;-1;125;-25;1;0
189.360;98;0.4900;304923;67.601;-1;125;-24;1;0
189.460;99;0.4950;307287;68.126;-1;125;-25;1;0
189.560;100;0.5000;313273;69.453;-2;125;-24;1;0
189.660;100;0.5000;315375;69.919;-1;124;-25;1;0
189.760;101;0.5050;318566;70.626;-1;124;-25;1;0
189.860;102;0.5100;322720;71.547;-1;125;-25;1;0
189.960;102;0.5100;326858;72.464;-2;125;-25;1;0
190.060;103;0.5150;330609;73.296;-1;125;-25;1;0
190.160;104;0.5200;333675;73.976;-1;125;-25;1;0
190.260;104;0.5200;336804;74.669;-1;124;-25;1;0
190.360;105;0.5250;341162;75.636;-2;124;-24;1;0
190.460;106;0.5300;343737;76.206;-1;125;-25;1;0
190.560;106;0.5300;346336;76.783;-2;125;-24;1;0
190.660;107;0.5350;349261;77.431;-1;124;-24;1;0
190.760;108;0.5400;352393;78.126;-1;125;-25;1;0
190.860;108;0.5400;354985;78.700;-1;125;-25;1;0
190.960;109;0.5450;357258;79.204;-1;124;-25;1;0
191.060;110;0.5500;361062;80.047;-1;125;-24;1;0
191.160;110;0.5500;367643;81.506;-1;125;-23;1;0
191.260;111;0.5550;370712;82.187;-1;124;-24;1;0
191.360;112;0.5600;373430;82.789;-1;125;-24;1;0
191.460;112;0.5600;376928;83.565;-1;125;-25;1;0
191.560;113;0.5650;378644;83.945;-2;124;-26;1;0
191.660;114;0.5700;381226;84.518;-2;125;-24;1;0
191.760;114;0.5700;385972;85.570;-1;125;-25;1;0
191.860;115;0.5750;389750;86.408;-2;125;-24;1;0
191.960;116;0.5800;394023;87.355;-1;125;-24;1;0
192.060;116;0.5800;396488;87.901;-1;125;-25;1;0
192.160;117;0.5850;398420;88.330;-1;125;-24;1;0
192.260;118;0.5900;400841;88.866;-1;125;-24;1;0
192.360;118;0.5900;405338;89.863;-1;124;-24;1;0
192.460;119;0.5950;409100;90.697;-2;125;-25;1;0
192.560;120;0.6000;413109;91.586;-2;125;-25;1;0
192.660;120;0.6000;415769;92.176;-1;125;-25;1;0
192.760;121;0.6050;420134;93.144;-2;125;-25;1;0
192.860;122;0.6100;423185;93.820;-1;125;-23;1;0
192.960;122;0.6100;427146;94.698;-2;125;-25;1;0
193.060;123;0.6150;430843;95.518;-1;125;-25;1;0
193.160;124;0.6200;433927;96.202;0;124;-26;1;0
193.260;124;0.6200;436422;96.755;-2;125;-25;1;0
193.360;125;0.6250;437846;97.070;-1;125;-24;1;0
193.460;126;0.6300;438639;97.246;-1;125;-24;1;0
193.560;126;0.6300;446227;98.929;-1;125;-26;1;0
193.660;127;0.6350;450385;99.850;-2;125;-24;1;0
193.760;128;0.6400;452827;100.392;-1;125;-24;1;0
193.860;128;0.6400;455967;101.088;-2;125;-24;1;0
193.960;129;0.6450;458511;101.652;-1;125;-24;1;0
194.060;130;0.6500;460381;102.066;-1;125;-26;1;0
194.160;130;0.6500;463772;102.818;-2;125;-25;1;0
194.260;131;0.6550;467224;103.584;-1;125;-26;1;0
194.360;132;0.6600;473314;104.934;-2;125;-24;1;0
194.460;132;0.6600;474909;105.287;-1;125;-25;1;0
194.560;133;0.6650;476896;105.728;-1;125;-25;1;0
194.660;134;0.6700;480080;106.434;-2;125;-25;1;0
194.760;134;0.6700;484893;107.501;-1;124;-23;1;0
194.860;135;0.6750;489066;108.426;-1;125;-24;1;0
194.960;136;0.6800;493650;109.442;-1;125;-25;1;0
195.060;136;0.6800;495060;109.755;-2;125;-25;1;0
195.160;137;0.6850;499530;110.746;-1;125;-24;1;0
195.260;138;0.6900;502794;111.469;-2;125;-25;1;0
195.360;138;0.6900;505774;112.130;-2;125;-24;1;0
195.460;139;0.6950;508611;112.759;-1;125;-23;1;0
195.560;140;0.7000;512381;113.595;-1;125;-25;1;0
195.660;140;0.7000;515287;114.239;-2;125;-26;1;0
195.760;141;0.7050;516895;114.596;-2;125;-24;1;0
195.860;142;0.7100;519153;115.096;-1;124;-25;1;0
195.960;142;0.7100;526481;116.721;-1;125;-25;1;0
196.060;143;0.7150;530595;117.633;-2;125;-25;1;0
196.160;144;0.7200;533152;118.200;-1;125;-25;1;0
196.260;144;0.7200;536115;118.857;-1;124;-24;1;0
196.360;145;0.7250;539235;119.548;-1;125;-25;1;0
196.460;146;0.7300;542580;120.290;-2;124;-24;1;0
196.560;146;0.7300;546217;121.096;-2;125;-25;1;0
196.660;147;0.7350;548464;121.594;-1;124;-24;1;0
196.760;148;0.7400;555968;123.258;0;125;-24;1;0
196.860;148;0.7400;557894;123.685;0;124;-25;1;0
196.960;149;0.7450;560250;124.207;-1;124;-24;1;0
197.060;150;0.7500;562575;124.723;-1;124;-25;1;0
197.160;150;0.7500;566691;125.635;-1;125;-25;1;0
197.260;151;0.7550;570238;126.422;-1;125;-25;1;0
197.360;152;0.7600;573523;127.150;-1;125;-25;1;0
197.460;152;0.7600;578600;128.276;-1;125;-24;1;0
197.560;153;0.7650;580865;128.778;-1;124;-24;1;0
197.660;154;0.7700;583945;129.461;-1;125;-24;1;0
197.760;154;0.7700;586801;130.094;-1;124;-25;1;0
197.860;155;0.7750;590080;130.821;-2;125;-26;1;0
197.960;156;0.7800;592592;131.378;-1;124;-25;1;0
198.060;156;0.7800;594443;131.788;-1;124;-25;1;0
198.160;157;0.7850;596344;132.209;-1;125;-25;1;0
198.260;158;0.7900;602393;133.551;-2;124;-24;1;0
198.360;158;0.7900;605495;134.238;-1;124;-24;1;0
198.460;159;0.7950;610030;135.244;-1;124;-25;1;0
198.560;160;0.8000;612691;135.834;-1;125;-24;1;0
198.660;160;0.8000;615263;136.404;-1;125;-24;1;0
198.760;161;0.8050;617520;136.904;-1;124;-24;1;0
198.860;162;0.8100;619489;137.341;-1;125;-25;1;0
198.960;162;0.8100;623277;138.181;-1;124;-25;1;0
199.060;163;0.8150;629898;139.648;-1;124;-25;1;0
199.160;164;0.8200;632953;140.326;-1;125;-25;1;0
199.260;164;0.8200;634604;140.692;-1;125;-25;1;0
199.360;165;0.8250;636199;141.045;-1;124;-24;1;0
199.460;166;0.8300;639029;141.673;-2;125;-24;1;0
199.560;166;0.8300;644326;142.847;-1;125;-26;1;0
199.660;167;0.8350;648666;143.809;-1;125;-25;1;0
199.760;168;0.8400;652610;144.684;-1;125;-25;1;0
199.860;168;0.8400;655109;145.238;-2;124;-25;1;0
199.960;169;0.8450;657520;145.772;-2;125;-24;1;0
200.060;170;0.8500;661060;146.557;-1;125;-25;1;0
200.160;170;0.8500;664134;147.239;-1;124;-25;1;0
200.260;171;0.8550;666732;147.814;-1;125;-24;1;0
200.360;172;0.8600;670385;148.624;-1;125;-24;1;0
200.460;172;0.8600;672175;149.021;-1;124;-25;1;0
200.560;173;0.8650;672936;149.190;-1;124;-24;1;0
200.660;174;0.8700;679353;150.613;-1;125;-26;1;0
200.760;174;0.8700;683251;151.477;-1;124;-26;1;0
200.860;175;0.8750;687122;152.335;-1;125;-25;1;0
200.960;176;0.8800;689788;152.926;-1;125;-25;1;0
201.060;176;0.8800;691581;153.324;-1;124;-24;1;0
201.160;177;0.8850;693940;153.846;-1;125;-26;1;0
201.260;178;0.8900;695769;154.252;-1;125;-25;1;0
201.360;178;0.8900;698678;154.897;-1;124;-24;1;0
201.460;179;0.8950;705048;156.309;-2;124;-25;1;0
201.560;180;0.9000;708038;156.972;-1;124;-26;1;0
201.660;180;0.9000;709752;157.352;-1;124;-25;1;0
201.760;181;0.9050;712158;157.885;-1;125;-25;1;0
201.860;182;0.9100;714883;158.490;-1;124;-24;1;0
201.960;182;0.9100;718820;159.362;-1;125;-25;1;0
202.060;183;0.9150;722500;160.178;-1;125;-25;1;0
202.160;184;0.9200;725936;160.940;-2;124;-24;1;0
202.260;184;0.9200;731485;162.170;-1;124;-26;1;0
202.360;185;0.9250;733699;162.661;-1;124;-24;1;0
202.460;186;0.9300;735808;163.129;-1;124;-25;1;0
202.560;186;0.9300;739790;164.011;-1;125;-25;1;0
202.660;187;0.9350;744208;164.991;-1;124;-24;1;0
202.760;188;0.9400;746346;165.465;-1;125;-25;1;0
202.860;188;0.9400;748833;166.016;-1;125;-24;1;0
202.960;189;0.9450;751131;166.526;-1;125;-24;1;0
203.060;190;0.9500;756834;167.790;-1;124;-25;1;0
203.160;190;0.9500;759837;168.456;-1;125;-25;1;0
203.260;191;0.9550;763954;169.369;-1;125;-24;1;0
203.360;192;0.9600;767323;170.116;-1;125;-25;1;0
203.460;192;0.9600;769805;170.666;-1;124;-24;1;0
203.560;193;0.9650;771457;171.032;-1;123;-24;1;0
203.660;194;0.9700;773417;171.467;-1;125;-24;1;0
203.760;194;0.9700;777160;172.296;-1;125;-24;1;0
203.860;195;0.9750;784628;173.952;-2;125;-25;1;0
203.960;196;0.9800;786791;174.432;-1;124;-24;1;0
204.060;196;0.9800;788126;174.728;0;124;-25;1;0
204.160;197;0.9850;788322;174.771;-1;124;-24;1;0
204.260;198;0.9900;789656;175.067;-1;125;-25;1;0
204.360;198;0.9900;794652;176.174;-2;125;-25;1;0
204.460;199;0.9950;798406;177.007;-1;125;-25;1;0
204.560;200;1.0000;801942;177.791;-1;124;-26;1;0
204.660;200;1.0000;805732;178.631;-1;125;-25;1;0
204.760;201;1.0050;809271;179.415;-1;125;-25;1;0
204.860;202;1.0100;811389;179.885;-2;124;-24;1;0
204.960;202;1.0100;813302;180.309;-2;125;-25;1;0
205.060;203;1.0150;816140;180.938;-1;124;-26;1;0
205.160;204;1.0200;818242;181.404;-1;126;-26;1;0
205.260;204;1.0200;820340;181.869;-1;124;-24;1;0
205.360;205;1.0250;821954;182.227;-1;125;-24;1;0
205.460;206;1.0300;826071;183.140;-1;125;-26;1;0
205.560;206;1.0300;829121;183.816;-2;124;-25;1;0
205.660;207;1.0350;832908;184.656;-1;124;-24;1;0
205.760;208;1.0400;834946;185.108;-1;124;-24;1;0
205.860;208;1.0400;837433;185.659;-2;125;-25;1;0
205.960;209;1.0450;838189;185.827;-1;124;-25;1;0
206.060;210;1.0500;839006;186.008;-1;125;-23;1;0
206.160;210;1.0500;843378;186.977;-1;125;-25;1;0
206.260;211;1.0550;848648;188.145;-2;124;-24;1;0
206.360;212;1.0600;850661;188.592;-1;124;-25;1;0
206.460;212;1.0600;852452;188.989;-1;124;-24;1;0
206.560;213;1.0650;854186;189.373;0;125;-25;1;0
206.660;214;1.0700;855899;189.753;-1;125;-25;1;0
206.760;214;1.0700;860042;190.671;-2;125;-25;1;0
206.860;215;1.0750;863409;191.418;0;125;-25;1;0
206.960;216;1.0800;866294;192.057;-1;125;-24;1;0
207.060;216;1.0800;869159;192.693;-1;124;-25;1;0
207.160;217;1.0850;870576;193.007;-1;124;-26;1;0
207.260;218;1.0900;871646;193.244;-1;124;-25;1;0
207.360;218;1.0900;873535;193.663;-1;124;-24;1;0
207.460;219;1.0950;875670;194.136;-1;124;-25;1;0
207.560;220;1.1000;877406;194.521;-1;124;-25;1;0
207.660;220;1.1000;879203;194.919;-1;125;-25;1;0
207.760;221;1.1050;880324;195.168;-2;125;-26;1;0
207.860;222;1.1100;884644;196.126;-1;124;-24;1;0
207.960;222;1.1100;887121;196.675;-1;125;-25;1;0
208.060;223;1.1150;889362;197.172;-1;126;-25;1;0
208.160;224;1.1200;889556;197.215;-1;125;-25;1;0
208.260;224;1.1200;890946;197.523;-1;124;-25;1;0
208.360;225;1.1250;892501;197.867;-1;125;-25;1;0
208.460;226;1.1300;893580;198.107;0;124;-24;1;0
208.560;226;1.1300;895604;198.555;-1;124;-25;1;0
208.660;227;1.1350;900131;199.559;-2;125;-25;1;0
208.760;228;1.1400;901948;199.962;-1;125;-24;1;0
208.860;228;1.1400;902240;200.027;-1;125;-25;1;0
208.960;229;1.1450;903897;200.394;-2;124;-24;1;0
209.060;230;1.1500;905957;200.851;-1;124;-24;1;0
209.160;230;1.1500;908881;201.499;-1;125;-25;1;0
209.260;231;1.1550;907055;201.094;-1;125;-25;1;0
209.360;232;1.1600;907494;201.191;-2;124;-25;1;0
209.460;232;1.1600;909387;201.611;-2;125;-25;1;0
209.560;233;1.1650;912824;202.373;-1;124;-26;1;0
209.660;234;1.1700;915003;202.856;-1;124;-25;1;0
209.760;234;1.1700;917417;203.391;-1;125;-25;1;0
209.860;235;1.1750;921127;204.214;-2;125;-24;1;0
209.960;236;1.1800;924268;204.910;-1;125;-25;1;0
210.060;236;1.1800;925359;205.152;-1;125;-25;1;0
210.160;237;1.1850;925134;205.102;-1;124;-25;1;0
210.260;238;1.1900;928192;205.780;-1;125;-25;1;0
210.360;238;1.1900;930697;206.336;-2;124;-25;1;0
210.460;239;1.1950;933283;206.909;-2;125;-26;1;0
210.560;240;1.2000;934617;207.205;-2;125;-24;1;0
210.660;240;1.2000;935128;207.318;-1;125;-25;1;0
210.760;241;1.2050;935869;207.482;-1;124;-25;1;0
210.860;242;1.2100;936273;207.572;-1;125;-25;1;0
210.960;242;1.2100;938759;208.123;-2;124;-24;1;0
211.060;243;1.2150;940344;208.474;-1;124;-24;1;0
211.160;244;1.2200;941121;208.647;-1;125;-25;1;0
211.260;244;1.2200;941810;208.799;-1;125;-24;1;0
211.360;245;1.2250;942288;208.905;-1;125;-24;1;0
211.460;246;1.2300;943446;209.162;-1;125;-24;1;0
211.560;246;1.2300;945951;209.717;-1;125;-25;1;0
211.660;247;1.2350;947899;210.149;-2;125;-24;1;0
211.760;248;1.2400;949603;210.527;-1;125;-25;1;0
211.860;248;1.2400;950664;210.762;-1;124;-25;1;0
211.960;249;1.2450;950901;210.815;-1;125;-25;1;0
212.060;250;1.2500;951750;211.003;-1;125;-24;1;0
212.160;250;1.2500;953583;211.409;-2;124;-24;1;0
212.260;251;1.2550;956261;212.003;-1;125;-24;1;0
212.360;252;1.2600;956869;212.138;-1;125;-25;1;0
212.460;252;1.2600;956097;211.967;-1;125;-24;1;0
212.560;253;1.2650;956678;212.096;-1;124;-25;1;0
212.660;254;1.2700;959352;212.688;-2;125;-25;1;0
212.760;254;1.2700;960394;212.919;-2;125;-25;1;0
212.860;255;1.2750;962935;213.483;-1;124;-24;1;0
212.960;256;1.2800;963163;213.533;-1;124;-24;1;0
213.060;256;1.2800;962971;213.491;-1;125;-25;1;0
213.160;257;1.2850;963825;213.680;-1;124;-25;1;0
213.260;258;1.2900;964769;213.889;-1;125;-25;1;0
213.360;258;1.2900;966731;214.324;-2;125;-25;1;0
213.460;259;1.2950;968993;214.826;-1;125;-25;1;0
213.560;260;1.3000;969968;215.042;-2;125;-23;1;0
213.660;260;1.3000;969353;214.906;-1;125;-24;1;0
213.760;261;1.3050;968406;214.696;-1;124;-23;1;0
213.860;262;1.3100;969589;214.958;-1;124;-26;1;0
213.960;262;1.3100;972472;215.597;-1;124;-25;1;0
214.060;263;1.3150;973436;215.811;-2;125;-24;1;0
214.160;264;1.3200;974046;215.946;-1;124;-24;1;0
214.260;264;1.3200;974653;216.081;-2;125;-25;1;0
214.360;265;1.3250;974788;216.110;-2;125;-25;1;0
214.460;266;1.3300;975158;216.193;-2;125;-24;1;0
214.560;266;1.3300;976868;216.572;-1;125;-25;1;0
214.660;267;1.3350;977317;216.671;-1;125;-23;1;0
214.760;268;1.3400;977504;216.713;-1;125;-25;1;0
214.860;268;1.3400;977484;216.708;-1;124;-25;1;0
214.960;269;1.3450;977146;216.633;-1;125;-25;1;0
215.060;270;1.3500;977232;216.652;-1;125;-25;1;0
215.160;270;1.3500;978884;217.019;-1;124;-25;1;0
215.260;271;1.3550;981444;217.586;-1;124;-25;1;0
215.360;272;1.3600;981933;217.695;-1;124;-24;1;0
215.460;272;1.3600;982050;217.720;-1;124;-24;1;0
215.560;273;1.3650;982195;217.753;-1;125;-25;1;0
215.660;274;1.3700;981747;217.653;-1;125;-25;1;0
215.760;274;1.3700;982902;217.909;-2;125;-25;1;0
215.860;275;1.3750;983982;218.149;0;124;-25;1;0
215.960;276;1.3800;983253;217.987;0;125;-25;1;0
216.060;276;1.3800;981201;217.532;-1;125;-24;1;0
216.160;277;1.3850;980960;217.479;-1;125;-25;1;0
216.260;278;1.3900;981454;217.588;-3;125;-24;1;0
216.360;278;1.3900;982088;217.729;-1;125;-25;1;0
216.460;279;1.3950;982567;217.835;-2;125;-25;1;0
216.560;280;1.4000;984683;218.304;-1;125;-26;1;0
216.660;280;1.4000;983209;217.977;-2;124;-25;1;0
216.760;281;1.4050;982404;217.799;-2;125;-24;1;0
216.860;282;1.4100;982934;217.916;0;125;-24;1;0
216.960;282;1.4100;983459;218.033;-1;125;-26;1;0
217.060;283;1.4150;983901;218.131;-1;124;-25;1;0
217.160;284;1.4200;983486;218.039;-2;126;-24;1;0
217.260;284;1.4200;983075;217.948;-1;125;-26;1;0
217.360;285;1.4250;981652;217.632;-2;125;-25;1;0
217.460;286;1.4300;982565;217.835;-1;125;-25;1;0
217.560;286;1.4300;982949;217.920;-1;125;-24;1;0
217.660;287;1.4350;983199;217.975;-2;124;-23;1;0
217.760;288;1.4400;983558;218.055;-1;124;-24;1;0
217.860;288;1.4400;983750;218.097;-1;125;-25;1;0
217.960;289;1.4450;983182;217.971;-2;124;-25;1;0
218.060;290;1.4500;981419;217.581;-2;125;-24;1;0
218.160;290;1.4500;980882;217.462;-1;125;-24;1;0
218.260;291;1.4550;981856;217.677;-1;124;-25;1;0
218.360;292;1.4600;981928;217.693;-1;125;-26;1;0
218.460;292;1.4600;979945;217.254;-1;124;-24;1;0
218.560;293;1.4650;978412;216.914;-1;125;-25;1;0
218.660;294;1.4700;977735;216.764;-1;125;-25;1;0
218.760;294;1.4700;979727;217.205;-1;124;-25;1;0
218.860;295;1.4750;980554;217.389;-2;125;-25;1;0
218.960;296;1.4800;981795;217.664;-2;125;-25;1;0
219.060;296;1.4800;981269;217.547;-1;125;-26;1;0
219.160;297;1.4850;980633;217.406;-1;125;-25;1;0
219.260;298;1.4900;980530;217.384;-1;125;-25;1;0
219.360;298;1.4900;980558;217.390;0;125;-24;1;0
219.460;299;1.4950;980335;217.340;-1;125;-26;1;0
219.560;300;1.5000;979883;217.240;-1;125;-25;1;0
219.660;300;1.5000;978930;217.029;-1;124;-24;1;0
219.760;301;1.5050;974527;216.053;-2;125;-24;1;0
219.860;302;1.5100;976645;216.522;-2;125;-24;1;0
219.960;302;1.5100;977301;216.668;-1;125;-25;1;0
220.060;303;1.5150;978007;216.824;-2;125;-25;1;0
220.160;304;1.5200;978110;216.847;-2;125;-25;1;0
220.260;304;1.5200;977678;216.751;-1;124;-25;1;0
220.360;305;1.5250;975760;216.326;-1;125;-25;1;0
220.460;306;1.5300;974930;216.142;-1;125;-26;1;0
220.560;306;1.5300;976800;216.557;-1;125;-24;1;0
220.660;307;1.5350;976816;216.560;-1;125;-25;1;0
220.760;308;1.5400;976441;216.477;-1;125;-24;1;0
220.860;308;1.5400;974739;216.100;-1;125;-24;1;0
220.960;309;1.5450;973883;215.910;-1;125;-25;1;0
221.060;310;1.5500;974206;215.981;-2;124;-25;1;0
221.160;310;1.5500;978031;216.829;-2;125;-25;1;0
221.260;311;1.5550;978551;216.945;-2;125;-25;1;0
221.360;312;1.5600;978178;216.862;-1;124;-24;1;0
221.460;312;1.5600;978458;216.924;-1;125;-25;1;0
221.560;313;1.5650;979421;217.138;-1;124;-25;1;0
221.660;314;1.5700;979265;217.103;-1;124;-25;1;0
221.760;314;1.5700;980113;217.291;-2;125;-24;1;0
221.860;315;1.5750;980050;217.277;-1;125;-25;1;0
221.960;316;1.5800;979221;217.093;-2;124;-25;1;0
222.060;316;1.5800;979412;217.136;-1;125;-24;1;0
222.160;317;1.5850;975916;216.361;-1;124;-25;1;0
222.260;318;1.5900;973924;215.919;-1;124;-26;1;0
222.360;318;1.5900;974353;216.014;-1;125;-25;1;0
222.460;319;1.5950;975918;216.361;-1;125;-25;1;0
222.560;320;1.6000;974915;216.139;-1;125;-25;1;0
222.660;320;1.6000;974636;216.077;-1;125;-25;1;0
222.760;321;1.6050;973833;215.899;-2;125;-24;1;0
222.860;322;1.6100;971102;215.293;-2;125;-25;1;0
222.960;322;1.6100;972124;215.520;-1;125;-24;1;0
223.060;323;1.6150;972152;215.526;-1;125;-24;1;0
223.160;324;1.6200;970388;215.135;0;125;-25;1;0
223.260;324;1.6200;969948;215.037;-1;124;-24;1;0
223.360;325;1.6250;967300;214.450;-1;125;-24;1;0
223.460;326;1.6300;966730;214.324;-1;124;-24;1;0
223.560;326;1.6300;968460;214.708;-1;125;-25;1;0
223.660;327;1.6350;968824;214.788;-1;125;-26;1;0
223.760;328;1.6400;967607;214.518;-3;125;-23;1;0
223.860;328;1.6400;963620;213.635;-1;125;-24;1;0
223.960;329;1.6450;961639;213.195;-2;125;-25;1;0
224.060;330;1.6500;960697;212.987;0;124;-25;1;0
224.160;330;1.6500;960343;212.908;-2;125;-25;1;0
224.260;331;1.6550;959137;212.641;-1;124;-25;1;0
224.360;332;1.6600;958350;212.466;-1;124;-25;1;0
224.460;332;1.6600;956075;211.962;-2;125;-24;1;0
224.560;333;1.6650;953278;211.342;-1;124;-24;1;0
224.660;334;1.6700;954225;211.552;-1;124;-25;1;0
224.760;334;1.6700;953875;211.474;-1;125;-25;1;0
224.860;335;1.6750;955081;211.741;-1;125;-25;1;0
224.960;336;1.6800;954864;211.693;0;124;-25;1;0
225.060;336;1.6800;952493;211.168;-1;125;-25;1;0
225.160;337;1.6850;951423;210.930;-1;125;-25;1;0
225.260;338;1.6900;951148;210.870;-1;125;-25;1;0
225.360;338;1.6900;952166;211.095;-1;125;-24;1;0
225.460;339;1.6950;952308;211.127;-1;125;-25;1;0
225.560;340;1.7000;949841;210.580;-2;124;-24;1;0
225.660;340;1.7000;948123;210.199;-2;125;-25;1;0
225.760;341;1.7050;948202;210.216;-2;125;-26;1;0
225.860;342;1.7100;948189;210.214;-1;124;-25;1;0
225.960;342;1.7100;948565;210.297;-1;124;-24;1;0
226.060;343;1.7150;947808;210.129;-1;125;-25;1;0
226.160;344;1.7200;948034;210.179;-1;124;-25;1;0
226.260;344;1.7200;947076;209.967;-1;125;-25;1;0
226.360;345;1.7250;944877;209.479;-1;125;-24;1;0
226.460;346;1.7300;944250;209.340;-2;125;-24;1;0
226.560;346;1.7300;944578;209.413;-2;125;-24;1;0
226.660;347;1.7350;944095;209.306;-1;125;-25;1;0
226.760;348;1.7400;943791;209.238;-1;124;-25;1;0
226.860;348;1.7400;943318;209.134;-2;125;-24;1;0
226.960;349;1.7450;940051;208.409;-2;125;-25;1;0
227.060;350;1.7500;939244;208.230;-2;125;-25;1;0
227.160;350;1.7500;939223;208.226;-2;125;-23;1;0
227.260;351;1.7550;939610;208.312;-1;125;-24;1;0
227.360;352;1.7600;938459;208.056;-2;124;-25;1;0
227.460;352;1.7600;936971;207.726;-2;125;-24;1;0
227.560;353;1.7650;934918;207.271;-1;124;-25;1;0
227.660;354;1.7700;933278;206.908;-2;124;-25;1;0
227.760;354;1.7700;934492;207.177;-1;124;-25;1;0
227.860;355;1.7750;934007;207.069;-2;125;-24;1;0
227.960;356;1.7800;932980;206.842;0;124;-24;1;0
228.060;356;1.7800;931314;206.472;-2;125;-24;1;0
228.160;357;1.7850;930792;206.357;-1;125;-24;1;0
228.260;358;1.7900;930677;206.331;-1;125;-26;1;0
228.360;358;1.7900;931908;206.604;-1;125;-25;1;0
228.460;359;1.7950;931671;206.551;-2;125;-25;1;0
228.560;360;1.8000;933214;206.894;-2;125;-24;1;0
228.660;360;1.8000;931439;206.500;-1;124;-25;1;0
228.760;361;1.8050;930295;206.246;0;124;-24;1;0
228.860;362;1.8100;930832;206.365;-1;125;-26;1;0
228.960;362;1.8100;931912;206.605;-1;125;-25;1;0
229.060;363;1.8150;932897;206.823;-2;125;-25;1;0
229.160;364;1.8200;934014;207.071;-2;125;-25;1;0
229.260;364;1.8200;933802;207.024;-1;125;-25;1;0
229.360;365;1.8250;931570;206.529;-2;124;-25;1;0
229.460;366;1.8300;930391;206.268;-1;125;-24;1;0
229.560;366;1.8300;930359;206.261;-2;125;-24;1;0
229.660;367;1.8350;931886;206.599;-1;125;-25;1;0
229.760;368;1.8400;933208;206.892;-1;125;-24;1;0
229.860;368;1.8400;936600;207.644;-1;125;-25;1;0
229.960;369;1.8450;938159;207.990;-1;125;-25;1;0
230.060;370;1.8500;939659;208.322;-1;124;-25;1;0
230.160;370;1.8500;949186;210.435;0;124;-24;1;0
230.260;371;1.8550;955503;211.835;-2;125;-24;1;0
230.360;372;1.8600;951208;210.883;-2;125;-24;1;0
230.460;372;1.8600;943494;209.173;-1;125;-24;1;0
230.560;373;1.8650;940983;208.616;-1;124;-24;1;0
230.660;374;1.8700;938744;208.120;-1;124;-25;1;0
230.760;374;1.8700;937915;207.936;-1;125;-25;1;0
230.860;375;1.8750;939682;208.327;-1;125;-25;1;0
230.960;376;1.8800;944725;209.446;-1;125;-24;1;0
231.060;376;1.8800;939070;208.192;-1;125;-25;1;0
231.160;377;1.8850;937302;207.800;-1;125;-25;1;0
231.260;378;1.8900;938346;208.031;-2;124;-24;1;0
231.360;378;1.8900;940184;208.439;-1;125;-26;1;0
231.460;379;1.8950;941014;208.623;-1;125;-25;1;0
231.560;380;1.9000;940450;208.498;-1;125;-25;1;0
231.660;380;1.9000;939071;208.192;-1;124;-25;1;0
231.760;381;1.9050;937058;207.746;-2;125;-25;1;0
231.860;382;1.9100;935893;207.487;-1;125;-24;1;0
231.960;382;1.9100;934204;207.113;-1;124;-25;1;0
232.060;383;1.9150;934433;207.164;-1;124;-25;1;0
232.160;384;1.9200;934653;207.213;-2;125;-25;1;0
232.260;384;1.9200;933709;207.003;-1;124;-26;1;0
232.360;385;1.9250;933542;206.966;-1;124;-25;1;0
232.460;386;1.9300;932714;206.783;-1;125;-25;1;0
232.560;386;1.9300;930840;206.367;-2;125;-24;1;0
232.660;387;1.9350;931127;206.431;-1;125;-25;1;0
232.760;388;1.9400;931087;206.422;-1;125;-26;1;0
232.860;388;1.9400;929688;206.112;-1;125;-25;1;0
232.960;389;1.9450;930581;206.310;-1;125;-25;1;0
233.060;390;1.9500;930990;206.400;-3;125;-24;1;0
233.160;390;1.9500;932622;206.762;-1;124;-25;1;0
233.260;391;1.9550;933492;206.955;-1;125;-25;1;0
233.360;392;1.9600;937420;207.826;-1;125;-25;1;0
233.460;392;1.9600;932269;206.684;-2;125;-25;1;0
233.560;393;1.9650;928201;205.782;-2;124;-25;1;0
233.660;394;1.9700;927814;205.696;0;125;-25;1;0
233.760;394;1.9700;929369;206.041;-1;125;-25;1;0
233.860;395;1.9750;930455;206.282;-1;125;-25;1;0
233.960;396;1.9800;932314;206.694;-1;124;-24;1;0
234.060;396;1.9800;931485;206.510;-2;125;-23;1;0
234.160;397;1.9850;935989;207.509;-1;125;-25;1;0
234.260;398;1.9900;936366;207.592;-1;125;-25;1;0
234.360;398;1.9900;938420;208.048;0;124;-24;1;0
234.460;399;1.9950;945951;209.717;-1;125;-24;1;0
234.560;400;2.0000;952439;211.156;-1;125;-26;1;0
234.660;400;2.0000;948947;210.382;-3;125;-26;1;0
234.760;401;2.0050;952742;211.223;-1;125;-25;1;0
234.860;402;2.0100;954929;211.708;-1;125;-24;1;0
234.960;402;2.0100;912673;202.340;-1;125;-26;1;0
235.060;403;2.0150;881135;195.348;-1;125;-25;1;0
235.160;404;2.0200;876402;194.298;-1;125;-25;1;0
235.260;404;2.0200;874726;193.927;-1;125;-25;1;0
235.360;405;2.0250;873913;193.747;-1;125;-24;1;0
235.460;406;2.0300;874980;193.983;-1;124;-25;1;0
235.560;406;2.0300;876729;194.371;-1;125;-25;1;0
235.660;407;2.0350;877833;194.616;-1;124;-24;1;0
235.760;408;2.0400;884583;196.112;-1;124;-24;1;0
235.860;408;2.0400;882655;195.685;-2;125;-25;1;0
235.960;409;2.0450;883307;195.829;-1;124;-25;1;0
236.060;410;2.0500;884878;196.177;-1;125;-25;1;0
236.160;410;2.0500;886778;196.599;-1;125;-23;1;0
236.260;411;2.0550;887462;196.750;-1;125;-25;1;0
236.360;412;2.0600;888714;197.028;-1;125;-25;1;0
236.460;412;2.0600;886786;196.600;-1;124;-24;1;0
236.560;413;2.0650;890069;197.328;-1;125;-25;1;0
236.660;414;2.0700;891836;197.720;-2;125;-24;1;0
236.760;414;2.0700;890199;197.357;-2;124;-25;1;0
236.860;415;2.0750;889779;197.264;-1;124;-26;1;0
236.960;416;2.0800;893600;198.111;-2;125;-24;1;0
237.060;416;2.0800;896508;198.756;-2;125;-25;1;0
237.160;417;2.0850;900459;199.632;-1;125;-25;1;0
237.260;418;2.0900;910116;201.773;-1;124;-25;1;0
237.360;418;2.0900;921288;204.250;-1;125;-25;1;0
237.460;419;2.0950;924539;204.970;-1;125;-25;1;0
237.560;420;2.1000;929738;206.123;-2;124;-25;1;0
237.660;420;2.1000;935340;207.365;-1;124;-24;1;0
237.760;421;2.1050;925224;205.122;-1;124;-25;1;0
237.860;422;2.1100;914075;202.650;-1;125;-24;1;0
237.960;422;2.1100;896842;198.830;-1;125;-25;1;0
238.060;423;2.1150;884440;196.080;-1;124;-25;1;0
238.160;424;2.1200;874011;193.768;-1;125;-25;1;0
238.260;424;2.1200;879462;194.977;-2;125;-25;1;0
238.360;425;2.1250;901679;199.902;-2;124;-25;1;0
238.460;426;2.1300;905181;200.679;-1;125;-26;1;0
238.560;426;2.1300;905787;200.813;-2;125;-26;1;0
238.660;427;2.1350;908726;201.465;-2;124;-25;1;0
238.760;428;2.1400;911675;202.118;-2;125;-24;1;0
238.860;428;2.1400;911281;202.031;-2;124;-24;1;0
238.960;429;2.1450;913845;202.599;-1;125;-25;1;0
239.060;430;2.1500;910165;201.784;-1;126;-25;1;0
239.160;430;2.1500;909029;201.532;-1;124;-25;1;0
239.260;431;2.1550;909723;201.686;0;125;-24;1;0
239.360;432;2.1600;909262;201.583;-1;126;-24;1;0
239.460;432;2.1600;909364;201.606;-2;125;-24;1;0
239.560;433;2.1650;909467;201.629;-1;125;-25;1;0
239.660;434;2.1700;908204;201.349;-1;125;-24;1;0
239.760;434;2.1700;908942;201.512;0;125;-25;1;0
239.860;435;2.1750;910700;201.902;-1;125;-23;1;0
239.960;436;2.1800;910063;201.761;-1;125;-25;1;0
240.060;436;2.1800;907388;201.168;0;124;-25;1;0
240.160;437;2.1850;904544;200.537;-1;125;-25;1;0
240.260;438;2.1900;905380;200.723;-2;125;-24;1;0
240.360;438;2.1900;905807;200.817;-2;125;-25;1;0
240.460;439;2.1950;907104;201.105;-2;125;-25;1;0
240.560;440;2.2000;907034;201.089;-1;125;-24;1;0
240.660;440;2.2000;905408;200.729;-1;125;-24;1;0
240.760;441;2.2050;904297;200.483;-1;125;-24;1;0
240.860;442;2.2100;903977;200.412;-1;124;-25;1;0
240.960;442;2.2100;904262;200.475;-1;125;-25;1;0
241.060;443;2.2150;903410;200.286;-1;124;-24;1;0
241.160;444;2.2200;903431;200.291;-2;124;-24;1;0
241.260;444;2.2200;899648;199.452;-2;125;-25;1;0
241.360;445;2.2250;900190;199.572;-2;125;-26;1;0
241.460;446;2.2300;900417;199.622;-2;125;-24;1;0
241.560;446;2.2300;898605;199.221;-2;125;-25;1;0
241.660;447;2.2350;899047;199.319;-1;124;-26;1;0
241.760;448;2.2400;899734;199.471;-1;125;-24;1;0
241.860;448;2.2400;898556;199.210;-1;124;-25;1;0
241.960;449;2.2450;897339;198.940;-1;125;-25;1;0
242.060;450;2.2500;899285;199.371;-1;124;-25;1;0
242.160;450;2.2500;899351;199.386;-2;125;-25;1;0
242.260;451;2.2550;899310;199.377;-1;124;-25;1;0
242.360;452;2.2600;897039;198.874;-2;124;-24;1;0
242.460;452;2.2600;895567;198.547;0;125;-25;1;0
242.560;453;2.2650;894264;198.258;-2;125;-25;1;0
242.660;454;2.2700;894214;198.247;0;124;-26;1;0
242.760;454;2.2700;896566;198.769;-1;125;-24;1;0
242.860;455;2.2750;899155;199.343;-1;126;-24;1;0
242.960;456;2.2800;898508;199.199;-1;124;-24;1;0
243.060;456;2.2800;896355;198.722;-1;125;-25;1;0
243.160;457;2.2850;895014;198.425;-1;126;-25;1;0
243.260;458;2.2900;895558;198.545;-2;125;-24;1;0
243.360;458;2.2900;897756;199.033;-1;125;-25;1;0
243.460;459;2.2950;898852;199.275;-1;126;-26;1;0
243.560;460;2.3000;898917;199.290;-1;124;-25;1;0
243.660;460;2.3000;894319;198.271;-1;125;-25;1;0
243.760;461;2.3050;893783;198.152;-1;125;-24;1;0
243.860;462;2.3100;894556;198.323;-2;124;-26;1;0
243.960;462;2.3100;895179;198.461;-1;125;-25;1;0
244.060;463;2.3150;895650;198.566;-2;125;-25;1;0
244.160;464;2.3200;895897;198.620;-3;125;-24;1;0
244.260;464;2.3200;894105;198.223;-2;125;-24;1;0
244.360;465;2.3250;892507;197.869;-1;125;-25;1;0
244.460;466;2.3300;891597;197.667;-1;124;-25;1;0
244.560;466;2.3300;892199;197.801;-1;125;-25;1;0
244.660;467;2.3350;892999;197.978;-1;125;-24;1;0
244.760;468;2.3400;892948;197.967;-1;124;-26;1;0
244.860;468;2.3400;891314;197.604;-1;125;-25;1;0
244.960;469;2.3450;889421;197.185;-1;125;-24;1;0
245.060;470;2.3500;890681;197.464;-3;125;-24;1;0
245.160;470;2.3500;891706;197.691;-1;124;-25;1;0
245.260;471;2.3550;892235;197.808;-1;124;-24;1;0
245.360;472;2.3600;890703;197.469;-1;125;-25;1;0
245.460;472;2.3600;887328;196.721;-1;125;-25;1;0
245.560;473;2.3650;886926;196.631;-2;125;-25;1;0
245.660;474;2.3700;885500;196.315;-1;125;-24;1;0
245.760;474;2.3700;886540;196.546;-2;125;-25;1;0
245.860;475;2.3750;886299;196.492;-1;125;-25;1;0
245.960;476;2.3800;885284;196.267;-1;125;-24;1;0
246.060;476;2.3800;884474;196.088;-2;125;-25;1;0
246.160;477;2.3850;883388;195.847;-1;125;-25;1;0
246.260;478;2.3900;883019;195.765;-1;125;-24;1;0
246.360;478;2.3900;884172;196.021;-2;125;-25;1;0
246.460;479;2.3950;885237;196.257;-1;124;-24;1;0
246.560;480;2.4000;884874;196.177;-1;125;-26;1;0
246.660;480;2.4000;884365;196.064;-1;124;-25;1;0
246.760;481;2.4050;882748;195.705;-1;125;-25;1;0
246.860;482;2.4100;881769;195.488;-1;125;-25;1;0
246.960;482;2.4100;881773;195.489;-1;125;-25;1;0
247.060;483;2.4150;882743;195.704;0;125;-24;1;0
247.160;484;2.4200;881992;195.538;-1;125;-25;1;0
247.260;484;2.4200;880750;195.262;-1;124;-25;1;0
247.360;485;2.4250;880614;195.232;-2;125;-24;1;0
247.460;486;2.4300;879987;195.093;-1;125;-26;1;0
247.560;486;2.4300;881008;195.319;-1;124;-25;1;0
247.660;487;2.4350;882098;195.561;-1;125;-24;1;0
247.760;488;2.4400;881790;195.493;-1;125;-24;1;0
247.860;488;2.4400;879589;195.005;-2;125;-24;1;0
247.960;489;2.4450;877824;194.614;-2;125;-25;1;0
248.060;490;2.4500;877804;194.609;-1;125;-25;1;0
248.160;490;2.4500;877354;194.509;-1;124;-25;1;0
248.260;491;2.4550;877432;194.527;-1;125;-24;1;0
248.360;492;2.4600;877191;194.473;-1;125;-24;1;0
248.460;492;2.4600;875547;194.109;-1;125;-25;1;0
248.560;493;2.4650;874218;193.814;-2;125;-25;1;0
248.660;494;2.4700;873375;193.627;-1;125;-25;1;0
248.760;494;2.4700;873531;193.662;-1;124;-24;1;0
248.860;495;2.4750;872547;193.444;-1;124;-26;1;0
248.960;496;2.4800;873032;193.551;-2;126;-25;1;0
249.060;496;2.4800;873541;193.664;-1;125;-25;1;0
249.160;497;2.4850;871681;193.252;-1;124;-25;1;0
249.260;498;2.4900;871659;193.247;-1;125;-25;1;0
249.360;498;2.4900;870267;192.938;-1;124;-25;1;0
249.460;499;2.4950;870637;193.020;-1;125;-25;1;0
249.560;500;2.5000;870370;192.961;-1;125;-25;1;0
249.660;500;2.5000;869983;192.875;-1;125;-24;1;0
249.760;501;2.5050;869762;192.826;-1;125;-25;1;0
249.860;502;2.5100;868793;192.611;-1;125;-24;1;0
249.960;502;2.5100;870205;192.924;-1;124;-25;1;0
250.060;503;2.5150;870233;192.931;-1;125;-24;1;0
250.160;504;2.5200;870759;193.047;-1;124;-25;1;0
250.260;504;2.5200;871107;193.124;-1;124;-25;1;0
250.360;505;2.5250;871190;193.143;-2;124;-25;1;0
250.460;506;2.5300;870092;192.899;-2;125;-24;1;0
250.560;506;2.5300;871454;193.201;-1;125;-25;1;0
250.660;507;2.5350;871933;193.308;-1;125;-24;1;0
250.760;508;2.5400;872701;193.478;-2;125;-25;1;0
250.860;508;2.5400;869293;192.722;-2;125;-25;1;0
250.960;509;2.5450;870008;192.881;-1;125;-23;1;0
251.060;510;2.5500;871078;193.118;-1;125;-26;1;0
251.160;510;2.5500;872053;193.334;-2;125;-25;1;0
251.260;511;2.5550;872644;193.465;-1;124;-26;1;0
251.360;512;2.5600;872698;193.477;-2;124;-24;1;0
251.460;512;2.5600;872126;193.350;0;125;-24;1;0
251.560;513;2.5650;871483;193.208;-1;124;-25;1;0
251.660;514;2.5700;871797;193.277;-2;125;-24;1;0
251.760;514;2.5700;871930;193.307;-1;125;-25;1;0
251.860;515;2.5750;872326;193.395;-2;125;-24;1;0
251.960;516;2.5800;872980;193.540;-1;125;-25;1;0
252.060;516;2.5800;871465;193.204;-1;125;-25;1;0
252.160;517;2.5850;869642;192.800;-1;125;-24;1;0
252.260;518;2.5900;868979;192.653;-1;125;-26;1;0
252.360;518;2.5900;870201;192.924;-1;124;-25;1;0
252.460;519;2.5950;871966;193.315;-1;126;-25;1;0
252.560;520;2.6000;871893;193.299;-1;124;-24;1;0
252.660;520;2.6000;870786;193.053;-2;124;-25;1;0
252.760;521;2.6050;869872;192.851;-1;125;-24;1;0
252.860;522;2.6100;869900;192.857;-1;125;-25;1;0
252.960;522;2.6100;871120;193.127;-1;124;-25;1;0
253.060;523;2.6150;871080;193.118;-1;125;-25;1;0
253.160;524;2.6200;870805;193.057;-1;124;-25;1;0
253.260;524;2.6200;867564;192.339;-1;125;-24;1;0
253.360;525;2.6250;867959;192.427;-1;124;-25;1;0
253.460;526;2.6300;868146;192.468;-3;126;-24;1;0
253.560;526;2.6300;868913;192.638;-1;125;-26;1;0
253.660;527;2.6350;869925;192.862;-2;125;-25;1;0
253.760;528;2.6400;869601;192.791;-1;125;-25;1;0
253.860;528;2.6400;869189;192.699;-1;124;-25;1;0
253.960;529;2.6450;868806;192.614;-1;124;-26;1;0
254.060;530;2.6500;868451;192.536;-1;124;-25;1;0
254.160;530;2.6500;867854;192.403;-1;125;-25;1;0
254.260;531;2.6550;868919;192.639;-2;124;-24;1;0
254.360;532;2.6600;868430;192.531;-2;125;-24;1;0
254.460;532;2.6600;867147;192.246;-2;125;-25;1;0
254.560;533;2.6650;866208;192.038;-1;125;-25;1;0
254.660;534;2.6700;866175;192.031;-2;125;-26;1;0
254.760;534;2.6700;866966;192.206;-2;125;-25;1;0
254.860;535;2.6750;868571;192.562;-1;125;-25;1;0
254.960;536;2.6800;867841;192.400;0;124;-25;1;0
255.060;536;2.6800;866917;192.195;-2;124;-25;1;0
255.160;537;2.6850;866433;192.088;-2;124;-24;1;0
255.260;538;2.6900;865763;191.940;-1;125;-24;1;0
255.360;538;2.6900;867232;192.265;-1;125;-25;1;0
255.460;539;2.6950;867488;192.322;-2;125;-25;1;0
255.560;540;2.7000;867802;192.392;-1;125;-25;1;0
255.660;540;2.7000;865558;191.894;-1;124;-25;1;0
255.760;541;2.7050;865910;191.972;-1;124;-25;1;0
255.860;542;2.7100;865587;191.901;-2;124;-25;1;0
255.960;542;2.7100;865888;191.967;-1;124;-25;1;0
256.060;543;2.7150;867123;192.241;-1;125;-25;1;0
256.160;544;2.7200;867584;192.343;-1;124;-25;1;0
256.260;544;2.7200;867143;192.246;-2;125;-24;1;0
256.360;545;2.7250;866696;192.147;-2;124;-25;1;0
256.460;546;2.7300;866511;192.105;-1;124;-24;1;0
256.560;546;2.7300;867079;192.231;-1;125;-24;1;0
256.660;547;2.7350;868679;192.586;-1;125;-24;1;0
256.760;548;2.7400;868416;192.528;-1;125;-25;1;0
256.860;548;2.7400;866984;192.210;-1;125;-24;1;0
256.960;549;2.7450;866552;192.115;-2;125;-25;1;0
257.060;550;2.7500;866521;192.108;-1;125;-25;1;0
