Repository: tm-mech/diy-tensile-tester

# Desktop Tensile Testing Machine

A custom-built desktop tensile testing machine for characterizing 3D-printed polymer specimens according to ISO 527. Designed and built from scratch — mechanical assembly, electronics, firmware (Arduino/C++), and data acquisition & analysis software (Python).

> Personal engineering project bridging mechanical testing, embedded systems, and data analysis.
---

## Key Results

Three FDM-printed materials tested (ISO 527-2 Type 1BA dogbone, 5 mm/min, n = 3 each):

| Material | UTS [MPa] | E-Modulus [GPa] | Elongation |
|---|---|---|---|
| **PETG** (eSUN) | 34.8 ± 0.1 | 1.63 ± 0.10 | 77.1 ± 8.7% |
| **PLA** (eSUN) | 47.4 ± 1.1 | 2.68 ± 0.46 | 12–103%\* |

File: data/PLACF/PLACF_530_002.csv (part 1 of 3)
time_s;steps;displacement_mm;force_raw;force_N;accel_x;accel_y;accel_z;endstop;step_loss
290.162;1;0.0050;372;0.082;-2;125;-24;1;0
290.262;1;0.0050;-820;-0.182;-1;125;-25;1;0
290.362;2;0.0100;-68;-0.015;-1;124;-25;1;0
290.462;2;0.0100;1195;0.265;-2;125;-23;1;0
290.562;3;0.0150;-258;-0.057;-2;124;-24;1;0
290.662;4;0.0200;2494;0.553;-2;125;-24;1;0
290.762;4;0.0200;1534;0.340;-1;124;-24;1;0
290.862;5;0.0250;58;0.013;-1;124;-25;1;0
290.962;6;0.0300;646;0.143;-1;125;-24;1;0
291.062;6;0.0300;972;0.215;-1;124;-25;1;0
291.162;7;0.0350;1026;0.227;-2;125;-25;1;0
291.262;8;0.0400;1628;0.361;-2;125;-25;1;0
291.362;8;0.0400;2152;0.477;-2;124;-25;1;0
291.462;9;0.0450;1318;0.292;-3;125;-25;1;0
291.562;10;0.0500;1743;0.386;-1;126;-26;1;0
291.662;10;0.0500;1511;0.335;-2;124;-25;1;0
291.762;11;0.0550;1775;0.394;-1;124;-26;1;0
291.862;12;0.0600;1860;0.412;-2;125;-25;1;0
291.962;12;0.0600;2734;0.606;-2;125;-26;1;0
292.062;13;0.0650;4359;0.966;-1;124;-25;1;0
292.162;14;0.0700;4392;0.974;-2;125;-25;1;0
292.262;14;0.0700;3727;0.826;-1;125;-25;1;0
292.362;15;0.0750;3149;0.698;-2;124;-25;1;0
292.462;16;0.0800;3223;0.715;-2;125;-26;1;0
292.562;16;0.0800;3472;0.770;-2;125;-25;1;0
292.662;17;0.0850;3805;0.844;-1;125;-24;1;0
292.762;18;0.0900;4159;0.922;-2;125;-26;1;0
292.862;18;0.0900;4643;1.029;-1;125;-25;1;0
292.962;19;0.0950;4591;1.018;-1;125;-25;1;0
293.062;20;0.1000;2712;0.601;-1;124;-25;1;0
293.163;20;0.1000;1981;0.439;-2;125;-25;1;0
293.263;21;0.1050;3822;0.847;-2;124;-24;1;0
293.363;22;0.1100;4560;1.011;-1;125;-26;1;0
293.463;22;0.1100;5689;1.261;-2;125;-24;1;0
293.563;23;0.1150;4974;1.103;-2;124;-24;1;0
293.663;24;0.1200;5123;1.136;-2;125;-25;1;0
293.763;24;0.1200;4741;1.051;-2;125;-25;1;0
293.863;25;0.1250;4236;0.939;-2;125;-24;1;0
293.963;26;0.1300;3194;0.708;-1;125;-25;1;0
294.063;26;0.1300;4139;0.918;-1;125;-23;1;0
294.163;27;0.1350;5719;1.268;-1;125;-25;1;0
294.263;28;0.1400;4046;0.897;-2;125;-26;1;0
294.363;28;0.1400;4029;0.893;-1;125;-24;1;0
294.463;29;0.1450;4600;1.020;-1;124;-25;1;0
294.563;30;0.1500;4902;1.087;-2;125;-25;1;0
294.663;30;0.1500;5468;1.212;-2;125;-25;1;0
294.763;31;0.1550;4873;1.080;0;124;-25;1;0
294.863;32;0.1600;6475;1.436;-2;125;-24;1;0
294.963;32;0.1600;6153;1.364;-1;125;-25;1;0
295.063;33;0.1650;6689;1.483;-2;125;-24;1;0
295.163;34;0.1700;7672;1.701;-1;125;-25;1;0
295.263;34;0.1700;8099;1.796;-2;125;-25;1;0
295.363;35;0.1750;6571;1.457;-1;125;-25;1;0
295.463;36;0.1800;9128;2.024;-2;125;-25;1;0
295.563;36;0.1800;7447;1.651;-1;124;-26;1;0
295.663;37;0.1850;7857;1.742;-2;125;-24;1;0
295.763;38;0.1900;8935;1.981;-2;125;-24;1;0
295.863;38;0.1900;10024;2.222;-2;125;-25;1;0
295.963;39;0.1950;10367;2.298;-2;125;-25;1;0
296.064;40;0.2000;10653;2.362;-2;125;-25;1;0
296.164;40;0.2000;11600;2.572;-2;126;-25;1;0
296.264;41;0.2050;10582;2.346;-2;125;-25;1;0
296.364;42;0.2100;11453;2.539;-2;125;-25;1;0
296.464;42;0.2100;12964;2.874;-1;125;-26;1;0
296.564;43;0.2150;13335;2.956;-1;125;-24;1;0
296.664;44;0.2200;13668;3.030;-1;125;-25;1;0
296.764;44;0.2200;14230;3.155;-2;125;-25;1;0
296.864;45;0.2250;16575;3.675;-1;125;-26;1;0
296.964;46;0.2300;17834;3.954;-2;125;-24;1;0
297.064;46;0.2300;19050;4.223;-2;125;-25;1;0
297.164;47;0.2350;19585;4.342;-1;125;-26;1;0
297.264;48;0.2400;20734;4.597;-1;125;-25;1;0
297.364;48;0.2400;21445;4.754;-2;125;-24;1;0
297.464;49;0.2450;22798;5.054;-1;125;-25;1;0
297.564;50;0.2500;24643;5.463;-1;125;-25;1;0
297.664;50;0.2500;25118;5.569;-2;125;-25;1;0
297.764;51;0.2550;26481;5.871;-2;126;-24;1;0
297.864;52;0.2600;28045;6.218;-1;124;-26;1;0
297.964;52;0.2600;29417;6.522;-1;124;-25;1;0
298.064;53;0.2650;32024;7.100;-2;124;-24;1;0
298.164;54;0.2700;33951;7.527;-3;125;-25;1;0
298.264;54;0.2700;35695;7.914;-2;125;-25;1;0
298.364;55;0.2750;37186;8.244;-2;125;-24;1;0
298.464;56;0.2800;37561;8.327;-1;125;-25;1;0
298.564;56;0.2800;38438;8.522;-2;124;-25;1;0
298.664;57;0.2850;41057;9.102;-2;124;-25;1;0
298.764;58;0.2900;43602;9.667;-1;125;-26;1;0
298.864;58;0.2900;44579;9.883;-1;125;-25;1;0
298.964;59;0.2950;44849;9.943;-2;125;-25;1;0
299.064;60;0.3000;45836;10.162;-2;125;-24;1;0
299.164;60;0.3000;47755;10.587;-2;124;-26;1;0
299.264;61;0.3050;48851;10.830;-1;124;-25;1;0
299.364;62;0.3100;50595;11.217;-1;125;-25;1;0
299.464;62;0.3100;52943;11.737;-1;124;-25;1;0
299.564;63;0.3150;57903;12.837;-1;125;-25;1;0
299.664;64;0.3200;58700;13.014;-1;125;-25;1;0
299.764;64;0.3200;60769;13.472;-2;125;-25;1;0
299.864;65;0.3250;61933;13.731;-2;124;-25;1;0
299.964;66;0.3300;62546;13.866;-1;125;-25;1;0
300.064;66;0.3300;63613;14.103;-2;124;-25;1;0
300.164;67;0.3350;65719;14.570;-2;125;-26;1;0
300.264;68;0.3400;69692;15.451;-1;125;-25;1;0
300.364;68;0.3400;72191;16.005;-1;125;-25;1;0
300.464;69;0.3450;74631;16.546;-2;125;-25;1;0
300.564;70;0.3500;75826;16.811;-1;125;-25;1;0
300.664;70;0.3500;76659;16.995;-2;125;-25;1;0
300.764;71;0.3550;79185;17.555;-1;125;-24;1;0
300.864;72;0.3600;81183;17.998;-1;124;-25;1;0
300.964;72;0.3600;82570;18.306;-1;125;-25;1;0
301.064;73;0.3650;85463;18.947;-2;125;-24;1;0
301.164;74;0.3700;90788;20.128;-2;125;-26;1;0
301.264;74;0.3700;91802;20.353;-1;125;-25;1;0
301.364;75;0.3750;94425;20.934;-1;125;-25;1;0
301.464;76;0.3800;94789;21.015;-1;125;-26;1;0
301.564;76;0.3800;97349;21.582;-1;125;-24;1;0
301.664;77;0.3850;99320;22.019;-2;125;-25;1;0
301.764;78;0.3900;100400;22.259;-2;125;-25;1;0
301.864;78;0.3900;103470;22.939;-1;125;-24;1;0
301.964;79;0.3950;110643;24.530;-1;125;-25;1;0
302.064;80;0.4000;111985;24.827;-2;125;-24;1;0
302.164;80;0.4000;114096;25.295;-1;124;-25;1;0
302.264;81;0.4050;116235;25.769;-1;124;-26;1;0
302.364;82;0.4100;116874;25.911;-2;125;-25;1;0
302.464;82;0.4100;119276;26.443;-2;125;-25;1;0
302.564;83;0.4150;123190;27.311;-1;124;-26;1;0
302.664;84;0.4200;125012;27.715;-1;124;-25;1;0
302.764;84;0.4200;128072;28.394;-1;124;-25;1;0
302.864;85;0.4250;129039;28.608;-2;125;-25;1;0
302.964;86;0.4300;133167;29.523;-1;125;-26;1;0
303.064;86;0.4300;136844;30.338;-2;125;-25;1;0
303.164;87;0.4350;139633;30.957;-2;124;-26;1;0
303.264;88;0.4400;141526;31.376;-2;125;-24;1;0
303.364;88;0.4400;143605;31.837;-1;125;-25;1;0
303.464;89;0.4450;145831;32.331;-2;124;-25;1;0
303.564;90;0.4500;150338;33.330;-2;125;-24;1;0
303.664;90;0.4500;152080;33.716;-1;125;-25;1;0
303.764;91;0.4550;155221;34.412;-2;125;-25;1;0
303.864;92;0.4600;157475;34.912;-2;125;-25;1;0
303.964;92;0.4600;159585;35.380;-2;124;-25;1;0
304.064;93;0.4650;160795;35.648;-1;124;-25;1;0
304.164;94;0.4700;161304;35.761;-2;125;-25;1;0
304.264;94;0.4700;164673;36.508;-2;125;-25;1;0
304.364;95;0.4750;171722;38.071;-2;125;-25;1;0
304.464;96;0.4800;172971;38.348;-2;125;-25;1;0
304.564;96;0.4800;175940;39.006;-1;124;-26;1;0
304.664;97;0.4850;178896;39.661;-2;124;-26;1;0
304.764;98;0.4900;180160;39.941;-1;125;-25;1;0
304.864;98;0.4900;182183;40.390;-2;126;-25;1;0
304.964;99;0.4950;184571;40.919;-1;125;-25;1;0
305.064;100;0.5000;188814;41.860;-2;125;-25;1;0
305.164;100;0.5000;192972;42.782;-1;124;-25;1;0
305.264;101;0.5050;193946;42.998;-2;125;-25;1;0
305.364;102;0.5100;196013;43.456;-2;125;-25;1;0
305.464;102;0.5100;200161;44.376;-1;125;-25;1;0
305.564;103;0.5150;202911;44.985;-2;125;-24;1;0
305.664;104;0.5200;204784;45.401;-1;124;-25;1;0
305.764;104;0.5200;207147;45.924;-1;125;-24;1;0
305.864;105;0.5250;210303;46.624;-2;124;-25;1;0
305.964;106;0.5300;214038;47.452;-2;125;-25;1;0
306.064;106;0.5300;216180;47.927;-1;125;-26;1;0
306.164;107;0.5350;219177;48.592;-1;125;-25;1;0
306.264;108;0.5400;221304;49.063;-1;125;-24;1;0
306.364;108;0.5400;224010;49.663;-2;125;-26;1;0
306.464;109;0.5450;226049;50.115;-2;125;-26;1;0
306.564;110;0.5500;227594;50.458;-1;125;-25;1;0
306.664;110;0.5500;231333;51.287;-2;125;-24;1;0
306.764;111;0.5550;237627;52.682;-2;125;-25;1;0
306.864;112;0.5600;239105;53.010;-2;125;-25;1;0
306.964;112;0.5600;241284;53.493;-2;125;-24;1;0
307.064;113;0.5650;243960;54.086;-1;124;-25;1;0
307.164;114;0.5700;245951;54.527;-1;125;-24;1;0
307.264;114;0.5700;248898;55.181;-1;125;-25;1;0
307.364;115;0.5750;252707;56.025;-1;124;-25;1;0
307.464;116;0.5800;256055;56.767;-1;125;-25;1;0
307.564;116;0.5800;259396;57.508;-1;124;-25;1;0
307.664;117;0.5850;260777;57.814;-2;125;-25;1;0
307.764;118;0.5900;263127;58.335;-2;125;-25;1;0
307.864;118;0.5900;267849;59.382;-2;123;-24;1;0
307.964;119;0.5950;271900;60.280;-1;124;-26;1;0
308.064;120;0.6000;274637;60.887;-2;125;-25;1;0
308.164;120;0.6000;276785;61.363;-1;125;-24;1;0
308.264;121;0.6050;279772;62.025;-2;125;-25;1;0
308.364;122;0.6100;284573;63.090;-2;124;-25;1;0
308.464;122;0.6100;288064;63.864;-1;125;-26;1;0
308.564;123;0.6150;291699;64.670;-1;125;-25;1;0
308.664;124;0.6200;292683;64.888;-1;125;-24;1;0
308.764;124;0.6200;294954;65.391;-2;125;-25;1;0
308.864;125;0.6250;297309;65.913;-2;124;-25;1;0
308.964;126;0.6300;299351;66.366;-1;125;-25;1;0
309.064;126;0.6300;303431;67.271;-1;124;-25;1;0
309.164;127;0.6350;309880;68.700;-1;125;-25;1;0
309.264;128;0.6400;311796;69.125;-2;125;-25;1;0
309.364;128;0.6400;312709;69.328;-2;125;-25;1;0
309.464;129;0.6450;316475;70.163;-1;124;-25;1;0
309.564;130;0.6500;319891;70.920;-1;124;-27;1;0
309.664;130;0.6500;323588;71.739;-2;125;-24;1;0
309.764;131;0.6550;324440;71.928;-2;125;-25;1;0
309.864;132;0.6600;327705;72.652;-2;125;-26;1;0
309.964;132;0.6600;330112;73.186;-2;124;-26;1;0
310.064;133;0.6650;332591;73.735;-1;125;-25;1;0
310.164;134;0.6700;335356;74.348;-2;124;-25;1;0
310.264;134;0.6700;337852;74.902;-3;124;-25;1;0
310.364;135;0.6750;341778;75.772;-2;125;-25;1;0
310.464;136;0.6800;343747;76.209;-2;125;-26;1;0
310.564;136;0.6800;345445;76.585;-2;125;-25;1;0
310.664;137;0.6850;347408;77.020;-2;125;-24;1;0
310.764;138;0.6900;353226;78.310;-2;125;-25;1;0
310.864;138;0.6900;355436;78.800;-1;125;-25;1;0
310.964;139;0.6950;358275;79.430;-2;125;-26;1;0
311.064;140;0.7000;359720;79.750;-1;125;-25;1;0
311.164;140;0.7000;360879;80.007;-2;125;-24;1;0
311.264;141;0.7050;361869;80.226;-1;125;-25;1;0
311.364;142;0.7100;365181;80.961;-2;125;-26;1;0
311.464;142;0.7100;370527;82.146;-1;124;-25;1;0
311.564;143;0.7150;378447;83.902;-2;125;-26;1;0
311.664;144;0.7200;380537;84.365;-1;125;-25;1;0
311.764;144;0.7200;382820;84.871;-2;125;-25;1;0
311.864;145;0.7250;385059;85.368;-2;125;-25;1;0
311.964;146;0.7300;387455;85.899;-2;124;-25;1;0
312.064;146;0.7300;391818;86.866;-1;125;-25;1;0
312.164;147;0.7350;394382;87.434;-2;124;-26;1;0
312.264;148;0.7400;398705;88.393;-1;125;-25;1;0
312.364;148;0.7400;401234;88.954;-1;125;-25;1;0
312.464;149;0.7450;406191;90.053;-1;124;-25;1;0
312.564;150;0.7500;408715;90.612;-2;125;-24;1;0
312.664;150;0.7500;412566;91.466;-1;124;-25;1;0
312.764;151;0.7550;415753;92.172;-1;124;-24;1;0
312.864;152;0.7600;418917;92.874;-1;125;-25;1;0
312.964;152;0.7600;422244;93.611;-1;124;-24;1;0
313.064;153;0.7650;424783;94.174;-2;124;-25;1;0
313.164;154;0.7700;427672;94.815;-1;124;-25;1;0
313.264;154;0.7700;434330;96.291;-1;126;-25;1;0
313.364;155;0.7750;437942;97.092;-2;125;-25;1;0
313.464;156;0.7800;438797;97.281;-1;124;-25;1;0
313.564;156;0.7800;441820;97.951;-1;125;-26;1;0
313.664;157;0.7850;444846;98.622;-1;124;-25;1;0
313.764;158;0.7900;446844;99.065;-1;125;-25;1;0
313.864;158;0.7900;451085;100.006;-1;125;-26;1;0
313.964;159;0.7950;454292;100.717;-2;124;-26;1;0
314.064;160;0.8000;461571;102.330;-1;124;-25;1;0
314.164;160;0.8000;463318;102.718;-2;125;-25;1;0
314.264;161;0.8050;467687;103.686;-2;124;-24;1;0
314.364;162;0.8100;471190;104.463;-1;124;-25;1;0
314.464;162;0.8100;475834;105.492;-1;125;-25;1;0
314.564;163;0.8150;478720;106.132;-1;125;-25;1;0
314.664;164;0.8200;481045;106.648;-2;125;-25;1;0
314.764;164;0.8200;483152;107.115;-1;125;-26;1;0
314.864;165;0.8250;488350;108.267;-2;125;-26;1;0
314.964;166;0.8300;491098;108.876;-2;125;-24;1;0
315.064;166;0.8300;494024;109.525;-1;125;-25;1;0
315.164;167;0.8350;497992;110.405;-1;124;-24;1;0
315.264;168;0.8400;500251;110.906;-1;125;-25;1;0
315.364;168;0.8400;502980;111.511;-1;124;-24;1;0
315.464;169;0.8450;506284;112.243;-1;124;-24;1;0
315.564;170;0.8500;508689;112.776;-2;126;-26;1;0
315.664;170;0.8500;514586;114.084;-1;125;-24;1;0
315.764;171;0.8550;516971;114.612;-1;124;-25;1;0
315.864;172;0.8600;519693;115.216;-2;124;-24;1;0
315.964;172;0.8600;522428;115.822;-2;124;-24;1;0
316.064;173;0.8650;524538;116.290;-1;124;-25;1;0
316.164;174;0.8700;526592;116.745;-1;124;-26;1;0
316.264;174;0.8700;531173;117.761;-1;124;-24;1;0
316.364;175;0.8750;535984;118.828;-1;125;-26;1;0
316.464;176;0.8800;541821;120.122;-1;125;-25;1;0
316.564;176;0.8800;542365;120.242;-1;125;-25;1;0
316.664;177;0.8850;544596;120.737;-1;125;-26;1;0
316.764;178;0.8900;547869;121.463;-1;125;-25;1;0
316.864;178;0.8900;552263;122.437;-1;125;-25;1;0
316.964;179;0.8950;555302;123.110;-2;125;-25;1;0
317.064;180;0.9000;558353;123.787;-1;124;-26;1;0
317.164;180;0.9000;561075;124.390;-1;125;-25;1;0
317.264;181;0.9050;565403;125.350;-2;125;-26;1;0
317.364;182;0.9100;568010;125.928;-2;125;-25;1;0
317.464;182;0.9100;572779;126.985;-1;125;-25;1;0
317.564;183;0.9150;577486;128.029;-1;124;-24;1;0
317.664;184;0.9200;579101;128.387;-2;126;-25;1;0
317.764;184;0.9200;581791;128.983;-1;125;-25;1;0
317.864;185;0.9250;584371;129.555;-2;124;-24;1;0
317.964;186;0.9300;586611;130.052;-1;125;-25;1;0
318.064;186;0.9300;591812;131.205;-1;125;-24;1;0
318.164;187;0.9350;596544;132.254;-1;125;-24;1;0
318.264;188;0.9400;598762;132.746;-2;125;-26;1;0
318.364;188;0.9400;599717;132.957;-2;125;-24;1;0
318.464;189;0.9450;602841;133.650;-1;124;-25;1;0
318.564;190;0.9500;606462;134.453;-2;125;-25;1;0
318.664;190;0.9500;610360;135.317;-2;124;-25;1;0
318.764;191;0.9550;613019;135.906;-2;125;-25;1;0
318.864;192;0.9600;619481;137.339;-2;124;-25;1;0
318.964;192;0.9600;621603;137.809;-1;126;-25;1;0
319.064;193;0.9650;624821;138.523;-2;124;-25;1;0
319.164;194;0.9700;627528;139.123;-1;124;-26;1;0
319.264;194;0.9700;630791;139.846;-1;125;-24;1;0
319.364;195;0.9750;634422;140.651;-2;124;-24;1;0
319.464;196;0.9800;637809;141.402;-1;125;-25;1;0
319.564;196;0.9800;640027;141.894;-1;124;-25;1;0
319.664;197;0.9850;644092;142.795;-1;124;-24;1;0
319.764;198;0.9900;647829;143.624;-2;125;-26;1;0
319.864;198;0.9900;651939;144.535;-1;125;-25;1;0
319.964;199;0.9950;656441;145.533;-2;125;-25;1;0
320.064;200;1.0000;658781;146.052;-2;125;-25;1;0
320.164;200;1.0000;660501;146.433;-2;125;-24;1;0
320.264;201;1.0050;662306;146.833;-2;125;-25;1;0
320.364;202;1.0100;663817;147.168;-2;125;-25;1;0
320.464;202;1.0100;671104;148.784;-1;124;-25;1;0
320.564;203;1.0150;676157;149.904;-2;124;-25;1;0
320.664;204;1.0200;677984;150.309;-1;125;-26;1;0
320.764;204;1.0200;678973;150.528;-1;125;-26;1;0
320.864;205;1.0250;680801;150.934;-1;125;-25;1;0
320.964;206;1.0300;681860;151.168;-1;125;-25;1;0
321.064;206;1.0300;685702;152.020;-1;125;-26;1;0
321.164;207;1.0350;689260;152.809;-1;124;-24;1;0
321.264;208;1.0400;696666;154.451;-2;124;-24;1;0
321.364;208;1.0400;698252;154.802;-1;124;-25;1;0
321.464;209;1.0450;701871;155.605;-1;125;-25;1;0
321.564;210;1.0500;703383;155.940;-1;124;-25;1;0
321.664;210;1.0500;706879;156.715;0;124;-25;1;0
321.764;211;1.0550;710541;157.527;-1;125;-24;1;0
321.864;212;1.0600;712832;158.035;-2;124;-25;1;0
321.964;212;1.0600;714377;158.377;-2;125;-24;1;0
322.064;213;1.0650;719117;159.428;-1;124;-25;1;0
322.164;214;1.0700;721470;159.950;-2;125;-25;1;0
322.264;214;1.0700;725088;160.752;-2;124;-25;1;0
322.364;215;1.0750;728957;161.610;-1;125;-25;1;0
322.464;216;1.0800;732407;162.375;-1;124;-25;1;0
322.564;216;1.0800;733619;162.643;-1;125;-25;1;0
322.664;217;1.0850;735266;163.008;-1;124;-25;1;0
322.764;218;1.0900;737575;163.520;-1;124;-25;1;0
322.864;218;1.0900;744431;165.040;-1;124;-25;1;0
322.964;219;1.0950;746867;165.580;-1;124;-24;1;0
323.064;220;1.1000;749739;166.217;-1;125;-25;1;0
323.164;220;1.1000;750915;166.478;-2;125;-25;1;0
323.264;221;1.1050;752025;166.724;-2;125;-24;1;0
323.364;222;1.1100;755010;167.386;-1;124;-24;1;0
323.464;222;1.1100;759273;168.331;-1;125;-25;1;0
323.564;223;1.1150;762372;169.018;-2;124;-25;1;0
323.664;224;1.1200;765622;169.738;-1;124;-26;1;0
323.764;224;1.1200;768109;170.290;-2;125;-25;1;0
323.864;225;1.1250;769781;170.660;-1;124;-25;1;0
323.964;226;1.1300;771719;171.090;-2;125;-24;1;0
324.064;226;1.1300;775492;171.927;-1;124;-24;1;0
324.164;227;1.1350;778043;172.492;-2;125;-25;1;0
324.264;228;1.1400;781089;173.167;-1;125;-25;1;0
324.364;228;1.1400;783407;173.681;-1;125;-24;1;0
324.464;229;1.1450;786255;174.313;-2;125;-25;1;0
324.564;230;1.1500;790291;175.208;-1;125;-25;1;0
324.664;230;1.1500;794312;176.099;-1;124;-25;1;0
324.764;231;1.1550;797716;176.854;-2;124;-25;1;0
324.864;232;1.1600;798422;177.010;-2;125;-24;1;0
324.964;232;1.1600;799803;177.316;-1;125;-26;1;0
325.064;233;1.1650;800606;177.494;-1;124;-24;1;0
325.164;234;1.1700;801912;177.784;-2;125;-25;1;0
325.264;234;1.1700;808890;179.331;-1;124;-24;1;0
325.364;235;1.1750;811212;179.846;-1;125;-25;1;0
325.464;236;1.1800;812134;180.050;-1;125;-26;1;0
325.564;236;1.1800;814717;180.623;-1;124;-24;1;0
325.664;237;1.1850;814715;180.622;-1;124;-26;1;0
325.764;238;1.1900;815070;180.701;-2;125;-25;1;0
325.864;238;1.1900;819452;181.673;-1;125;-25;1;0
325.964;239;1.1950;821695;182.170;-2;124;-24;1;0
326.064;240;1.2000;827344;183.422;-1;125;-25;1;0
326.164;240;1.2000;829168;183.827;-2;125;-24;1;0
326.264;241;1.2050;830198;184.055;-1;125;-25;1;0
326.364;242;1.2100;831088;184.252;-2;124;-25;1;0
326.464;242;1.2100;834003;184.898;-2;125;-24;1;0
326.564;243;1.2150;836863;185.533;-2;125;-25;1;0
326.664;244;1.2200;838618;185.922;-1;124;-25;1;0
326.764;244;1.2200;841177;186.489;-1;125;-25;1;0
326.864;245;1.2250;843504;187.005;-3;125;-24;1;0
326.964;246;1.2300;844550;187.237;-2;125;-25;1;0
327.064;246;1.2300;846518;187.673;-1;125;-25;1;0
327.164;247;1.2350;849720;188.383;-2;125;-25;1;0
327.264;248;1.2400;850723;188.605;-1;125;-25;1;0
327.364;248;1.2400;852019;188.893;-2;124;-25;1;0
327.464;249;1.2450;853983;189.328;-2;124;-26;1;0
327.564;250;1.2500;855072;189.569;-2;124;-25;1;0
327.664;250;1.2500;857926;190.202;-2;124;-25;1;0
327.764;251;1.2550;860636;190.803;-2;125;-25;1;0
327.864;252;1.2600;861600;191.017;-1;124;-25;1;0
327.964;252;1.2600;862200;191.150;-2;125;-25;1;0
328.064;253;1.2650;863164;191.363;-1;126;-25;1;0
328.164;254;1.2700;864134;191.579;-2;125;-24;1;0
328.264;254;1.2700;866579;192.121;-2;125;-25;1;0
328.364;255;1.2750;868942;192.644;-1;124;-25;1;0
328.464;256;1.2800;870979;193.096;-1;124;-26;1;0
328.564;256;1.2800;872766;193.492;-2;124;-25;1;0
328.664;257;1.2850;874394;193.853;-2;124;-25;1;0
328.764;258;1.2900;875675;194.137;-1;124;-25;1;0
328.864;258;1.2900;877294;194.496;-1;125;-26;1;0
328.964;259;1.2950;880679;195.247;-2;125;-25;1;0
329.064;260;1.3000;881395;195.405;-2;125;-25;1;0
329.164;260;1.3000;881401;195.407;-1;125;-25;1;0
329.264;261;1.3050;882462;195.642;-1;124;-24;1;0
329.364;262;1.3100;884410;196.074;-1;125;-27;1;0
329.464;262;1.3100;888471;196.974;-2;124;-24;1;0
329.564;263;1.3150;890930;197.519;-2;124;-25;1;0
329.664;264;1.3200;891440;197.632;-1;125;-25;1;0
329.764;264;1.3200;891275;197.596;-2;125;-24;1;0
329.864;265;1.3250;893775;198.150;-2;125;-25;1;0
329.964;266;1.3300;895679;198.572;-2;125;-26;1;0
330.064;266;1.3300;897275;198.926;-1;124;-24;1;0
330.164;267;1.3350;902568;200.099;-1;125;-25;1;0
330.264;268;1.3400;902429;200.069;-1;125;-25;1;0
330.364;268;1.3400;903022;200.200;-1;125;-23;1;0
330.464;269;1.3450;905706;200.795;-2;125;-24;1;0
330.564;270;1.3500;907687;201.234;-1;125;-25;1;0
330.664;270;1.3500;910424;201.841;-2;125;-26;1;0
330.764;271;1.3550;911909;202.170;-2;125;-25;1;0
330.864;272;1.3600;914878;202.828;-3;125;-24;1;0
330.964;272;1.3600;916498;203.188;-2;125;-25;1;0
331.064;273;1.3650;918390;203.607;-2;124;-25;1;0
331.164;274;1.3700;919798;203.919;-1;125;-25;1;0
331.264;274;1.3700;922008;204.409;-1;124;-25;1;0
331.364;275;1.3750;924583;204.980;-1;125;-25;1;0
331.464;276;1.3800;925783;205.246;-2;124;-25;1;0
331.564;276;1.3800;926810;205.474;-1;125;-25;1;0
331.664;277;1.3850;927075;205.533;-2;124;-25;1;0
331.764;278;1.3900;929041;205.968;-3;125;-25;1;0
331.864;278;1.3900;930932;206.388;-2;124;-24;1;0
331.964;279;1.3950;933843;207.033;-2;125;-24;1;0
332.064;280;1.4000;935078;207.307;0;124;-25;1;0
332.164;280;1.4000;934461;207.170;-1;125;-25;1;0
332.264;281;1.4050;935473;207.394;-3;126;-24;1;0
332.364;282;1.4100;936071;207.527;-1;124;-25;1;0
332.464;282;1.4100;937337;207.808;-2;125;-25;1;0
332.564;283;1.4150;939603;208.310;-1;126;-25;1;0
332.664;284;1.4200;940945;208.608;-2;124;-25;1;0
332.764;284;1.4200;941236;208.672;-2;125;-24;1;0
332.864;285;1.4250;941566;208.745;-2;125;-25;1;0
332.964;286;1.4300;942527;208.958;-1;124;-25;1;0
333.064;286;1.4300;943592;209.194;-2;125;-24;1;0
333.164;287;1.4350;944391;209.371;-1;124;-24;1;0
333.264;288;1.4400;946585;209.858;-1;125;-26;1;0
333.364;288;1.4400;948849;210.360;-1;125;-25;1;0
333.464;289;1.4450;950109;210.639;-1;124;-25;1;0
333.564;290;1.4500;950922;210.819;-1;124;-25;1;0
333.664;290;1.4500;950957;210.827;-1;124;-25;1;0
333.764;291;1.4550;951171;210.875;-1;125;-25;1;0
333.864;292;1.4600;952675;211.208;-1;124;-25;1;0
333.964;292;1.4600;951808;211.016;-2;125;-25;1;0
334.064;293;1.4650;951210;210.883;-1;125;-24;1;0
334.164;294;1.4700;955059;211.737;-1;124;-25;1;0
334.264;294;1.4700;956227;211.996;-1;124;-25;1;0
334.364;295;1.4750;959019;212.615;-1;125;-24;1;0
334.464;296;1.4800;958136;212.419;-2;124;-25;1;0
334.564;296;1.4800;959283;212.673;-1;125;-24;1;0
334.664;297;1.4850;958107;212.412;-2;125;-25;1;0
334.764;298;1.4900;957156;212.201;-1;125;-26;1;0
334.864;298;1.4900;959111;212.635;-1;124;-25;1;0
334.964;299;1.4950;961736;213.217;-2;124;-25;1;0
335.064;300;1.5000;961089;213.073;-2;125;-24;1;0
335.164;300;1.5000;959887;212.807;-2;125;-24;1;0
335.264;301;1.5050;960879;213.027;-2;125;-25;1;0
335.364;302;1.5100;960719;212.991;-2;125;-26;1;0
335.464;302;1.5100;961798;213.231;-1;124;-26;1;0
335.564;303;1.5150;962419;213.368;-2;125;-24;1;0
335.664;304;1.5200;964241;213.772;-1;124;-26;1;0
335.764;304;1.5200;963187;213.539;-1;125;-25;1;0
335.864;305;1.5250;962548;213.397;-2;125;-25;1;0
335.964;306;1.5300;962255;213.332;-2;125;-25;1;0
336.064;306;1.5300;963327;213.570;-2;125;-23;1;0
336.164;307;1.5350;965318;214.011;-1;124;-25;1;0
336.264;308;1.5400;965023;213.946;-2;125;-24;1;0
336.364;308;1.5400;965148;213.973;-1;124;-26;1;0
336.464;309;1.5450;964086;213.738;-2;124;-25;1;0
336.564;310;1.5500;964718;213.878;-1;125;-26;1;0
336.664;310;1.5500;966935;214.369;-1;125;-25;1;0
336.764;311;1.5550;966892;214.360;-2;124;-25;1;0
336.864;312;1.5600;965649;214.084;-1;125;-26;1;0
336.964;312;1.5600;965638;214.082;-2;125;-25;1;0
337.064;313;1.5650;964269;213.778;-2;124;-24;1;0
337.164;314;1.5700;964350;213.796;-1;124;-24;1;0
337.264;314;1.5700;965735;214.103;-2;125;-25;1;0
337.364;315;1.5750;964579;213.847;-2;124;-25;1;0
337.464;316;1.5800;964360;213.799;-1;124;-25;1;0
337.564;316;1.5800;962871;213.469;-2;125;-24;1;0
337.664;317;1.5850;962021;213.280;-2;124;-24;1;0
337.764;318;1.5900;962055;213.288;-2;125;-25;1;0
337.864;318;1.5900;963212;213.544;-1;124;-25;1;0
337.964;319;1.5950;963835;213.682;-1;124;-25;1;0
338.064;320;1.6000;964564;213.844;-2;125;-25;1;0
338.164;320;1.6000;963848;213.685;-1;125;-25;1;0
338.264;321;1.6050;963883;213.693;-1;125;-25;1;0
338.364;322;1.6100;963733;213.660;-1;125;-26;1;0
338.464;322;1.6100;963931;213.704;-2;125;-25;1;0
338.564;323;1.6150;963925;213.702;-2;125;-25;1;0
338.664;324;1.6200;964022;213.724;-2;124;-25;1;0
338.764;324;1.6200;963848;213.685;-2;125;-25;1;0
338.864;325;1.6250;962423;213.369;-1;124;-24;1;0
338.964;326;1.6300;962390;213.362;-2;125;-24;1;0
339.064;326;1.6300;963439;213.594;-1;125;-25;1;0
339.164;327;1.6350;963679;213.648;-2;125;-25;1;0
339.264;328;1.6400;962454;213.376;-1;126;-25;1;0
339.364;328;1.6400;963495;213.607;-1;125;-26;1;0
339.464;329;1.6450;962598;213.408;-1;124;-24;1;0
339.564;330;1.6500;961418;213.146;-2;125;-24;1;0
339.664;330;1.6500;961545;213.175;-2;125;-25;1;0
339.764;331;1.6550;962796;213.452;-1;124;-24;1;0
339.864;332;1.6600;961704;213.210;-2;125;-26;1;0
339.964;332;1.6600;961111;213.078;-2;126;-25;1;0
340.064;333;1.6650;960543;212.952;-2;124;-25;1;0
340.164;334;1.6700;960039;212.841;-1;124;-26;1;0
340.264;334;1.6700;961048;213.064;-1;125;-25;1;0
340.364;335;1.6750;961510;213.167;-1;124;-26;1;0
340.464;336;1.6800;961421;213.147;-2;125;-24;1;0
340.564;336;1.6800;958810;212.568;-1;125;-25;1;0
340.664;337;1.6850;958989;212.608;-2;125;-24;1;0
340.764;338;1.6900;958514;212.503;-1;125;-25;1;0
340.864;338;1.6900;959691;212.763;-2;125;-26;1;0
340.964;339;1.6950;960293;212.897;-2;125;-25;1;0
341.064;340;1.7000;958384;212.474;-1;124;-27;1;0
341.164;340;1.7000;957803;212.345;-1;125;-25;1;0
341.264;341;1.7050;956919;212.149;-2;125;-26;1;0
341.364;342;1.7100;957825;212.350;-3;126;-24;1;0
341.464;342;1.7100;958406;212.479;-2;124;-25;1;0
341.564;343;1.7150;959596;212.742;-2;125;-25;1;0
341.664;344;1.7200;958040;212.397;-1;124;-25;1;0
341.764;344;1.7200;957553;212.290;-1;124;-24;1;0
341.864;345;1.7250;957059;212.180;-2;125;-25;1;0
341.964;346;1.7300;956831;212.129;-1;125;-25;1;0
342.064;346;1.7300;957040;212.176;-2;125;-25;1;0
342.164;347;1.7350;956558;212.069;-2;125;-26;1;0
342.264;348;1.7400;955744;211.888;-2;125;-24;1;0
342.364;348;1.7400;954362;211.582;-2;125;-24;1;0
342.464;349;1.7450;953675;211.430;-1;125;-25;1;0
342.564;350;1.7500;953607;211.415;-1;124;-25;1;0
342.664;350;1.7500;953052;211.292;-1;124;-25;1;0
342.764;351;1.7550;952781;211.232;-1;125;-25;1;0
342.864;352;1.7600;953977;211.497;-2;124;-25;1;0
342.964;352;1.7600;952875;211.252;-2;124;-25;1;0
343.064;353;1.7650;951859;211.027;-1;125;-25;1;0
343.164;354;1.7700;951775;211.009;-1;125;-24;1;0
343.264;354;1.7700;952398;211.147;-1;125;-24;1;0
343.364;355;1.7750;953166;211.317;-1;125;-25;1;0
343.464;356;1.7800;952656;211.204;-1;124;-26;1;0
343.564;356;1.7800;950178;210.654;-1;125;-25;1;0
343.664;357;1.7850;948487;210.280;-1;125;-25;1;0
343.764;358;1.7900;947914;210.153;-1;125;-25;1;0
343.864;358;1.7900;948120;210.198;-2;125;-24;1;0
343.964;359;1.7950;947733;210.112;-1;125;-26;1;0
344.064;360;1.8000;947389;210.036;-2;125;-25;1;0
344.164;360;1.8000;946952;209.939;-1;125;-24;1;0
344.264;361;1.8050;946511;209.841;-1;125;-24;1;0
344.364;362;1.8100;946389;209.814;0;124;-25;1;0
344.464;362;1.8100;946398;209.816;-2;124;-25;1;0
344.564;363;1.8150;945686;209.659;-2;124;-25;1;0
344.664;364;1.8200;945277;209.568;-2;126;-25;1;0
344.764;364;1.8200;943729;209.225;-1;124;-24;1;0
344.864;365;1.8250;941621;208.757;-1;124;-25;1;0
344.964;366;1.8300;940269;208.458;-1;125;-24;1;0
345.064;366;1.8300;940629;208.537;-2;124;-25;1;0
345.164;367;1.8350;941683;208.771;-1;124;-24;1;0
345.264;368;1.8400;942557;208.965;-1;125;-26;1;0
345.364;368;1.8400;940713;208.556;-2;125;-26;1;0
345.464;369;1.8450;937484;207.840;-2;125;-24;1;0
345.564;370;1.8500;937943;207.942;-1;125;-24;1;0
345.664;370;1.8500;938280;208.017;-1;124;-25;1;0
345.764;371;1.8550;937386;207.818;-1;124;-25;1;0
345.864;372;1.8600;935700;207.445;-1;124;-26;1;0
345.964;372;1.8600;934652;207.212;-1;124;-25;1;0
346.064;373;1.8650;932355;206.703;-1;125;-24;1;0
346.164;374;1.8700;932072;206.640;-1;125;-25;1;0
346.264;374;1.8700;931747;206.568;-1;125;-25;1;0
346.364;375;1.8750;933266;206.905;-2;125;-25;1;0
346.464;376;1.8800;931577;206.531;-2;124;-24;1;0
346.564;376;1.8800;930223;206.230;-1;124;-25;1;0
346.664;377;1.8850;929442;206.057;-1;124;-25;1;0
346.764;378;1.8900;928810;205.917;-1;124;-25;1;0
346.864;378;1.8900;928889;205.935;-1;124;-25;1;0
346.964;379;1.8950;928864;205.929;-1;124;-25;1;0
347.064;380;1.9000;928082;205.756;-1;124;-25;1;0
347.164;380;1.9000;927818;205.697;-2;125;-24;1;0
347.264;381;1.9050;926690;205.447;-1;125;-25;1;0
347.364;382;1.9100;925536;205.191;-3;125;-24;1;0
347.464;382;1.9100;927850;205.704;-2;125;-25;1;0
347.564;383;1.9150;929289;206.023;-2;125;-24;1;0
347.664;384;1.9200;930067;206.196;-1;125;-25;1;0
347.764;384;1.9200;930348;206.258;-1;125;-24;1;0
347.864;385;1.9250;928617;205.874;-1;125;-25;1;0
347.964;386;1.9300;929351;206.037;-2;125;-25;1;0
348.064;386;1.9300;930126;206.209;-2;125;-25;1;0
348.164;387;1.9350;930551;206.303;-2;125;-25;1;0
348.264;388;1.9400;929282;206.022;-2;125;-25;1;0
348.364;388;1.9400;929706;206.116;-2;124;-25;1;0
348.464;389;1.9450;930153;206.215;-1;124;-24;1;0
348.564;390;1.9500;929732;206.122;-1;125;-26;1;0
348.664;390;1.9500;930989;206.400;-1;125;-26;1;0
348.764;391;1.9550;932997;206.845;-2;125;-25;1;0
348.864;392;1.9600;931979;206.620;-2;124;-25;1;0
348.964;392;1.9600;930795;206.357;-1;125;-25;1;0
349.064;393;1.9650;929506;206.071;-1;125;-25;1;0
349.164;394;1.9700;929205;206.005;-3;125;-24;1;0
349.264;394;1.9700;930834;206.366;-2;125;-26;1;0
349.364;395;1.9750;930711;206.339;-1;125;-24;1;0
349.464;396;1.9800;929864;206.151;-1;125;-25;1;0
349.564;396;1.9800;928520;205.853;-1;125;-24;1;0
349.664;397;1.9850;929113;205.984;-1;125;-25;1;0
349.764;398;1.9900;929340;206.035;-2;125;-25;1;0
349.864;398;1.9900;928807;205.917;-2;124;-25;1;0
349.964;399;1.9950;928489;205.846;0;125;-25;1;0
350.064;400;2.0000;929138;205.990;-2;124;-24;1;0
350.164;400;2.0000;929537;206.078;-2;124;-24;1;0
350.264;401;2.0050;926833;205.479;-1;123;-25;1;0
350.364;402;2.0100;926313;205.364;-1;124;-25;1;0
350.464;402;2.0100;926780;205.467;-1;125;-24;1;0
350.564;403;2.0150;927531;205.634;-2;125;-25;1;0
350.664;404;2.0200;925648;205.216;-2;125;-25;1;0
350.764;404;2.0200;925115;205.098;-1;125;-24;1;0
350.864;405;2.0250;923917;204.832;-2;124;-25;1;0
350.964;406;2.0300;923468;204.733;-3;125;-24;1;0
351.064;406;2.0300;925497;205.183;-1;125;-25;1;0
351.164;407;2.0350;926130;205.323;-2;125;-25;1;0
351.264;408;2.0400;925177;205.112;-1;125;-25;1;0
351.364;408;2.0400;925369;205.154;-1;125;-26;1;0
351.464;409;2.0450;924816;205.032;-1;125;-25;1;0
351.564;410;2.0500;923805;204.808;-2;124;-24;1;0
351.664;410;2.0500;923253;204.685;-2;124;-25;1;0
351.764;411;2.0550;922555;204.530;-1;124;-25;1;0
351.864;412;2.0600;922582;204.536;-2;125;-25;1;0
351.964;412;2.0600;921748;204.352;-2;125;-25;1;0
352.064;413;2.0650;922527;204.524;-2;125;-25;1;0
352.164;414;2.0700;921349;204.263;-1;124;-25;1;0
352.264;414;2.0700;921410;204.277;-2;125;-25;1;0
352.364;415;2.0750;921632;204.326;-1;125;-24;1;0
352.464;416;2.0800;921687;204.338;-2;125;-26;1;0
352.564;416;2.0800;921824;204.368;-2;125;-26;1;0
352.664;417;2.0850;920365;204.045;-1;124;-26;1;0
352.764;418;2.0900;920448;204.063;-2;125;-24;1;0
352.864;418;2.0900;920064;203.978;-2;125;-26;1;0
352.964;419;2.0950;920272;204.024;-1;123;-25;1;0
353.064;420;2.1000;919954;203.954;-2;125;-26;1;0
353.164;420;2.1000;920018;203.968;-1;125;-25;1;0
353.264;421;2.1050;919604;203.876;-1;125;-25;1;0
353.364;422;2.1100;917924;203.504;-1;125;-25;1;0
353.464;422;2.1100;919721;203.902;-1;125;-25;1;0
353.564;423;2.1150;920812;204.144;-1;125;-25;1;0
353.664;424;2.1200;919411;203.833;-2;124;-24;1;0
353.764;424;2.1200;918100;203.543;-2;125;-25;1;0
353.864;425;2.1250;918084;203.539;-1;124;-26;1;0
353.964;426;2.1300;917888;203.496;-1;124;-25;1;0
354.064;426;2.1300;917776;203.471;-1;125;-25;1;0
354.164;427;2.1350;916942;203.286;-1;125;-25;1;0
354.264;428;2.1400;916877;203.272;-2;125;-25;1;0
354.364;428;2.1400;916243;203.131;-1;125;-24;1;0
354.464;429;2.1450;916056;203.090;-2;125;-25;1;0
354.564;430;2.1500;914381;202.718;-1;125;-24;1;0
354.664;430;2.1500;914687;202.786;-1;125;-25;1;0
354.764;431;2.1550;916523;203.193;-2;125;-25;1;0
354.864;432;2.1600;916978;203.294;-1;125;-26;1;0
354.964;432;2.1600;915882;203.051;-1;125;-25;1;0
355.064;433;2.1650;913658;202.558;-1;124;-24;1;0
355.164;434;2.1700;914682;202.785;-2;124;-25;1;0
355.264;434;2.1700;914785;202.808;-1;125;-25;1;0
355.364;435;2.1750;914712;202.792;-1;125;-25;1;0
355.464;436;2.1800;913996;202.633;-2;125;-25;1;0
355.564;436;2.1800;913189;202.454;-2;125;-24;1;0
355.664;437;2.1850;910850;201.935;-2;125;-25;1;0
355.764;438;2.1900;909516;201.640;-1;124;-25;1;0
355.864;438;2.1900;911865;202.160;-1;124;-26;1;0
355.964;439;2.1950;912202;202.235;-2;125;-25;1;0
356.064;440;2.2000;911536;202.088;-2;125;-24;1;0
356.164;440;2.2000;910688;201.900;-2;125;-27;1;0
356.264;441;2.2050;911510;202.082;-2;124;-25;1;0
356.364;442;2.2100;910268;201.806;-2;125;-25;1;0
356.464;442;2.2100;910176;201.786;-1;124;-25;1;0
356.564;443;2.2150;910278;201.809;-1;125;-25;1;0
356.664;444;2.2200;908110;201.328;-1;125;-25;1;0
356.764;444;2.2200;906896;201.059;-2;124;-25;1;0
356.864;445;2.2250;904984;200.635;-2;124;-24;1;0
356.964;446;2.2300;903703;200.351;-2;124;-24;1;0
357.064;446;2.2300;905660;200.785;-2;125;-24;1;0
357.164;447;2.2350;907962;201.295;-1;125;-25;1;0
357.264;448;2.2400;906961;201.073;-1;124;-25;1;0
357.364;448;2.2400;906193;200.903;-2;124;-25;1;0
357.464;449;2.2450;904049;200.428;-2;125;-26;1;0
357.564;450;2.2500;904179;200.456;-2;125;-25;1;0
357.664;450;2.2500;903975;200.411;-2;125;-25;1;0
357.764;451;2.2550;905207;200.684;-2;125;-24;1;0
357.864;452;2.2600;903820;200.377;-2;125;-26;1;0
357.964;452;2.2600;902552;200.096;-1;125;-24;1;0
358.064;453;2.2650;901295;199.817;-1;124;-25;1;0
358.164;454;2.2700;899885;199.505;-1;124;-25;1;0
358.264;454;2.2700;901803;199.930;-2;125;-24;1;0
358.364;455;2.2750;902036;199.981;-2;124;-25;1;0
358.464;456;2.2800;901997;199.973;-2;124;-26;1;0
358.564;456;2.2800;901586;199.882;-1;124;-25;1;0
358.664;457;2.2850;901434;199.848;-2;125;-25;1;0
358.764;458;2.2900;900289;199.594;-2;124;-25;1;0
358.864;458;2.2900;900428;199.625;-2;125;-26;1;0
358.964;459;2.2950;900292;199.595;-1;125;-25;1;0
359.064;460;2.3000;899909;199.510;-1;125;-25;1;0
359.164;460;2.3000;898711;199.244;-2;125;-26;1;0
359.264;461;2.3050;897681;199.016;-1;125;-26;1;0
359.364;462;2.3100;898315;199.156;-1;125;-25;1;0
359.464;462;2.3100;899181;199.348;-1;125;-24;1;0
359.564;463;2.3150;898158;199.122;-2;124;-26;1;0
359.664;464;2.3200;899686;199.460;-1;124;-25;1;0
359.764;464;2.3200;898406;199.177;-1;124;-24;1;0
359.864;465;2.3250;896549;198.765;-1;125;-25;1;0
359.964;466;2.3300;897690;199.018;0;125;-26;1;0
360.064;466;2.3300;898301;199.153;-1;124;-26;1;0
360.164;467;2.3350;898238;199.139;-1;125;-26;1;0
360.264;468;2.3400;897005;198.866;-2;125;-26;1;0
360.364;468;2.3400;897304;198.932;-1;124;-25;1;0
360.464;469;2.3450;896126;198.671;-1;125;-25;1;0
360.564;470;2.3500;895701;198.577;-2;126;-24;1;0
360.664;470;2.3500;897368;198.946;-2;125;-24;1;0
360.764;471;2.3550;897786;199.039;-1;125;-24;1;0
360.864;472;2.3600;897364;198.946;-1;125;-25;1;0
360.964;472;2.3600;897116;198.891;-1;125;-25;1;0
361.064;473;2.3650;894797;198.376;-1;125;-24;1;0
361.164;474;2.3700;895187;198.463;-2;125;-26;1;0
361.264;474;2.3700;897123;198.892;-2;124;-24;1;0
361.364;475;2.3750;896561;198.768;-1;125;-24;1;0
361.464;476;2.3800;896457;198.745;-2;125;-25;1;0
361.564;476;2.3800;895003;198.422;-2;125;-25;1;0
361.664;477;2.3850;894626;198.339;-2;124;-25;1;0
361.764;478;2.3900;893676;198.128;-1;124;-26;1;0
361.864;478;2.3900;894683;198.351;-1;125;-25;1;0
361.964;479;2.3950;895744;198.586;0;125;-26;1;0
362.064;480;2.4000;894207;198.246;-1;124;-26;1;0
362.164;480;2.4000;893220;198.027;-2;125;-25;1;0
362.264;481;2.4050;893682;198.129;-1;124;-26;1;0
362.364;482;2.4100;893919;198.182;-1;125;-24;1;0
362.464;482;2.4100;894186;198.241;-1;125;-26;1;0
362.564;483;2.4150;894070;198.215;-2;125;-26;1;0
362.664;484;2.4200;892660;197.903;-1;124;-25;1;0
362.764;484;2.4200;892355;197.835;-1;124;-26;1;0
362.864;485;2.4250;892064;197.771;-1;124;-24;1;0
362.964;486;2.4300;893133;198.008;-1;125;-25;1;0
363.064;486;2.4300;892467;197.860;-1;124;-24;1;0
363.164;487;2.4350;892454;197.857;-2;124;-25;1;0
363.264;488;2.4400;892698;197.911;-2;125;-24;1;0
363.364;488;2.4400;892088;197.776;-2;124;-25;1;0
363.464;489;2.4450;891783;197.708;-2;124;-26;1;0
363.564;490;2.4500;890599;197.446;-1;124;-26;1;0
363.664;490;2.4500;889675;197.241;-1;125;-25;1;0
363.764;491;2.4550;890130;197.342;-1;125;-25;1;0
363.864;492;2.4600;891456;197.636;-1;124;-25;1;0
363.964;492;2.4600;886716;196.585;-2;125;-25;1;0
364.064;493;2.4650;887536;196.767;-2;124;-25;1;0
364.164;494;2.4700;888110;196.894;-2;125;-25;1;0
364.264;494;2.4700;888637;197.011;-1;124;-26;1;0
364.364;495;2.4750;890457;197.414;-2;125;-25;1;0
364.464;496;2.4800;890543;197.433;-2;125;-25;1;0
364.564;496;2.4800;889785;197.265;-2;125;-25;1;0
364.664;497;2.4850;888426;196.964;-2;125;-26;1;0
364.764;498;2.4900;887059;196.661;-2;125;-24;1;0
364.864;498;2.4900;888205;196.915;-2;125;-25;1;0
364.964;499;2.4950;887881;196.843;-1;124;-25;1;0
365.064;500;2.5000;888023;196.875;-2;125;-24;1;0
365.164;500;2.5000;887737;196.811;-2;124;-26;1;0
365.264;501;2.5050;885780;196.377;-2;125;-25;1;0
365.364;502;2.5100;884384;196.068;-1;125;-26;1;0
365.464;502;2.5100;886508;196.539;-2;125;-25;1;0
365.564;503;2.5150;888139;196.900;-2;125;-25;1;0
365.664;504;2.5200;887210;196.694;-2;125;-24;1;0
365.764;504;2.5200;884480;196.089;-1;124;-26;1;0
365.864;505;2.5250;883659;195.907;-1;124;-24;1;0
365.964;506;2.5300;883984;195.979;-2;125;-25;1;0
366.064;506;2.5300;883829;195.945;0;124;-25;1;0
366.164;507;2.5350;883576;195.889;-1;125;-24;1;0
366.264;508;2.5400;882856;195.729;-1;124;-26;1;0
366.364;508;2.5400;881313;195.387;-2;125;-25;1;0
366.464;509;2.5450;880403;195.185;-1;124;-25;1;0
366.564;510;2.5500;880338;195.171;-2;124;-26;1;0
366.664;510;2.5500;880350;195.174;-2;125;-25;1;0
366.764;511;2.5550;881706;195.474;-2;125;-26;1;0
366.864;512;2.5600;880361;195.176;-2;125;-25;1;0
366.964;512;2.5600;879096;194.896;-2;124;-26;1;0
367.064;513;2.5650;877909;194.632;-1;125;-24;1;0
367.164;514;2.5700;877746;194.596;-2;125;-25;1;0
367.264;514;2.5700;877926;194.636;-1;124;-26;1;0
367.364;515;2.5750;878109;194.677;-1;125;-24;1;0
367.464;516;2.5800;877493;194.540;-2;125;-24;1;0
367.564;516;2.5800;876733;194.372;-1;125;-25;1;0
367.664;517;2.5850;875342;194.063;-1;125;-25;1;0
367.764;518;2.5900;875140;194.019;-1;125;-25;1;0
367.864;518;2.5900;875252;194.043;-2;125;-24;1;0
367.964;519;2.5950;877882;194.626;-1;125;-25;1;0
368.064;520;2.6000;879384;194.959;-1;124;-25;1;0
368.164;520;2.6000;877458;194.532;-1;125;-26;1;0
368.264;521;2.6050;875462;194.090;-2;124;-25;1;0
368.364;522;2.6100;875623;194.126;-2;125;-24;1;0
368.464;522;2.6100;876507;194.322;-1;124;-25;1;0
368.564;523;2.6150;877347;194.508;-1;125;-25;1;0
368.664;524;2.6200;877993;194.651;-1;124;-26;1;0
368.764;524;2.6200;878181;194.693;-1;125;-25;1;0
368.864;525;2.6250;878542;194.773;-1;125;-24;1;0
368.964;526;2.6300;879286;194.938;-1;124;-25;1;0
369.064;526;2.6300;879562;194.999;-2;125;-25;1;0
369.164;527;2.6350;881162;195.354;-1;125;-25;1;0
369.264;528;2.6400;880541;195.216;-3;124;-25;1;0
369.364;528;2.6400;880254;195.152;-2;125;-24;1;0
369.464;529;2.6450;879033;194.882;-2;125;-25;1;0
369.564;530;2.6500;878787;194.827;-1;124;-24;1;0
369.664;530;2.6500;879598;195.007;-2;124;-24;1;0
369.764;531;2.6550;880004;195.097;-1;125;-25;1;0
369.864;532;2.6600;879262;194.932;-1;125;-25;1;0
369.964;532;2.6600;879177;194.914;-1;124;-25;1;0
370.064;533;2.6650;877529;194.548;-1;125;-25;1;0
370.164;534;2.6700;876066;194.224;-2;125;-24;1;0
370.264;534;2.6700;877001;194.431;-1;125;-25;1;0
370.364;535;2.6750;880843;195.283;-2;124;-25;1;0
370.464;536;2.6800;880331;195.169;-1;124;-26;1;0
370.564;536;2.6800;877940;194.639;-1;125;-25;1;0
370.664;537;2.6850;878123;194.680;-2;125;-25;1;0
370.764;538;2.6900;878352;194.731;-2;125;-26;1;0
370.864;538;2.6900;877214;194.478;-2;125;-25;1;0
370.964;539;2.6950;876505;194.321;-1;125;-25;1;0
371.064;540;2.7000;877666;194.579;-2;125;-25;1;0
371.164;540;2.7000;877015;194.434;-2;125;-25;1;0
371.264;541;2.7050;875977;194.204;-2;124;-25;1;0
371.364;542;2.7100;876021;194.214;-1;125;-27;1;0
371.464;542;2.7100;877947;194.641;-2;126;-25;1;0
371.564;543;2.7150;877289;194.495;-1;125;-25;1;0
371.664;544;2.7200;878168;194.690;-2;124;-25;1;0
371.764;544;2.7200;877709;194.588;-2;124;-25;1;0
371.864;545;2.7250;875910;194.189;-2;125;-26;1;0
371.964;546;2.7300;876215;194.257;-2;126;-24;1;0
372.064;546;2.7300;876528;194.326;-1;124;-25;1;0
372.164;547;2.7350;876952;194.420;-1;125;-25;1;0
372.264;548;2.7400;876007;194.211;-1;125;-25;1;0
372.364;548;2.7400;874663;193.913;-2;124;-26;1;0
372.464;549;2.7450;875516;194.102;-3;125;-26;1;0
372.564;550;2.7500;874239;193.819;0;124;-25;1;0
372.664;550;2.7500;874430;193.861;-3;124;-25;1;0
372.764;551;2.7550;876904;194.410;-3;126;-25;1;0
372.864;552;2.7600;875041;193.997;0;124;-25;1;0
