Repository: tm-mech/diy-tensile-tester

# Desktop Tensile Testing Machine

A custom-built desktop tensile testing machine for characterizing 3D-printed polymer specimens according to ISO 527. Designed and built from scratch — mechanical assembly, electronics, firmware (Arduino/C++), and data acquisition & analysis software (Python).

> Personal engineering project bridging mechanical testing, embedded systems, and data analysis.
---

## Key Results

Three FDM-printed materials tested (ISO 527-2 Type 1BA dogbone, 5 mm/min, n = 3 each):

| Material | UTS [MPa] | E-Modulus [GPa] | Elongation |
|---|---|---|---|
| **PETG** (eSUN) | 34.8 ± 0.1 | 1.63 ± 0.10 | 77.1 ± 8.7% |
| **PLA** (eSUN) | 47.4 ± 1.1 | 2.68 ± 0.46 | 12–103%\* |

File: data/PLACF/PLACF_530_002.csv (part 2 of 3)
time_s;steps;displacement_mm;force_raw;force_N;accel_x;accel_y;accel_z;endstop;step_loss
372.964;552;2.7600;874261;193.824;-2;124;-25;1;0
373.064;553;2.7650;874356;193.845;-2;125;-24;1;0
373.164;554;2.7700;873722;193.704;-1;127;-25;1;0
373.264;554;2.7700;875158;194.023;-1;123;-25;1;0
373.364;555;2.7750;875408;194.078;-2;128;-25;1;0
373.464;556;2.7800;875874;194.181;-2;124;-25;1;0
373.564;556;2.7800;873219;193.593;-1;125;-26;1;0
373.664;557;2.7850;872981;193.540;-1;124;-25;1;0
373.764;558;2.7900;871527;193.218;-2;125;-25;1;0
373.864;558;2.7900;872900;193.522;-1;125;-25;1;0
373.964;559;2.7950;874805;193.944;-2;125;-24;1;0
374.064;560;2.8000;874758;193.934;-1;125;-24;1;0
374.164;560;2.8000;874189;193.808;-1;125;-24;1;0
374.264;561;2.8050;872531;193.440;-2;125;-24;1;0
374.364;562;2.8100;872308;193.391;-1;124;-26;1;0
374.464;562;2.8100;872502;193.434;-2;125;-25;1;0
374.564;563;2.8150;872496;193.432;-1;124;-26;1;0
374.664;564;2.8200;872303;193.390;-2;125;-25;1;0
374.764;564;2.8200;871686;193.253;-1;124;-25;1;0
374.864;565;2.8250;871786;193.275;-2;125;-24;1;0
374.964;566;2.8300;871443;193.199;-1;125;-26;1;0
375.064;566;2.8300;872331;193.396;-2;125;-24;1;0
375.164;567;2.8350;873356;193.623;-1;124;-25;1;0
375.264;568;2.8400;874269;193.825;-2;125;-25;1;0
375.364;568;2.8400;873256;193.601;-1;125;-25;1;0
375.464;569;2.8450;872323;193.394;-1;125;-26;1;0
375.564;570;2.8500;870723;193.039;-2;125;-25;1;0
375.664;570;2.8500;870523;192.995;-1;124;-25;1;0
375.764;571;2.8550;870330;192.952;-2;125;-25;1;0
375.864;572;2.8600;870843;193.066;-1;125;-25;1;0
375.964;572;2.8600;869333;192.731;-1;124;-25;1;0
376.064;573;2.8650;869696;192.812;-2;125;-25;1;0
376.164;574;2.8700;870477;192.985;-2;124;-25;1;0
376.264;574;2.8700;872382;193.407;-1;124;-25;1;0
376.364;575;2.8750;871978;193.318;-2;124;-25;1;0
376.464;576;2.8800;870899;193.078;-3;125;-24;1;0
376.564;576;2.8800;871136;193.131;-2;125;-25;1;0
376.664;577;2.8850;870586;193.009;-1;125;-25;1;0
376.764;578;2.8900;870283;192.942;-1;124;-26;1;0
376.864;578;2.8900;871269;193.160;-2;125;-24;1;0
376.964;579;2.8950;871955;193.312;-2;124;-25;1;0
377.064;580;2.9000;870088;192.899;-2;125;-24;1;0
377.164;580;2.9000;869442;192.755;-1;124;-25;1;0
377.264;581;2.9050;868369;192.517;-2;124;-25;1;0
377.364;582;2.9100;866380;192.076;-2;125;-25;1;0
377.464;582;2.9100;867063;192.228;-2;124;-25;1;0
377.564;583;2.9150;867499;192.325;-1;124;-24;1;0
377.664;584;2.9200;869913;192.860;-2;125;-25;1;0
377.764;584;2.9200;868724;192.596;-2;125;-25;1;0
377.864;585;2.9250;867421;192.307;-1;124;-25;1;0
377.964;586;2.9300;866465;192.095;-2;125;-24;1;0
378.064;586;2.9300;868438;192.533;-1;123;-25;1;0
378.164;587;2.9350;869125;192.685;-2;124;-26;1;0
378.264;588;2.9400;869978;192.874;-2;125;-25;1;0
378.364;588;2.9400;868362;192.516;-2;124;-25;1;0
378.464;589;2.9450;864762;191.718;-2;124;-26;1;0
378.564;590;2.9500;864792;191.724;-2;124;-24;1;0
378.664;590;2.9500;867237;192.266;-2;125;-25;1;0
378.764;591;2.9550;867364;192.295;-2;125;-25;1;0
378.864;592;2.9600;867244;192.268;-3;125;-25;1;0
378.964;592;2.9600;868841;192.622;-2;124;-25;1;0
379.064;593;2.9650;867939;192.422;-1;125;-25;1;0
379.164;594;2.9700;864691;191.702;-1;125;-25;1;0
379.264;594;2.9700;867303;192.281;-2;124;-25;1;0
379.364;595;2.9750;867340;192.289;-2;124;-24;1;0
379.464;596;2.9800;866738;192.156;-1;124;-25;1;0
379.564;596;2.9800;865449;191.870;-2;125;-26;1;0
379.664;597;2.9850;864094;191.570;-1;124;-26;1;0
379.764;598;2.9900;863883;191.523;-2;124;-24;1;0
379.864;598;2.9900;865288;191.834;-3;126;-25;1;0
379.964;599;2.9950;865154;191.805;-2;126;-25;1;0
380.064;600;3.0000;865213;191.818;-2;125;-25;1;0
380.164;600;3.0000;863612;191.463;-2;125;-26;1;0
380.264;601;3.0050;862534;191.224;-1;125;-25;1;0
380.364;602;3.0100;863390;191.414;-2;125;-25;1;0
380.464;602;3.0100;863560;191.451;-1;124;-25;1;0
380.564;603;3.0150;862960;191.318;-2;125;-26;1;0
380.664;604;3.0200;862481;191.212;-2;125;-25;1;0
380.764;604;3.0200;860627;190.801;-2;125;-25;1;0
380.864;605;3.0250;860198;190.706;-2;124;-25;1;0
380.964;606;3.0300;861403;190.973;-2;125;-26;1;0
381.064;606;3.0300;862272;191.166;-2;124;-24;1;0
381.164;607;3.0350;861385;190.969;-2;125;-26;1;0
381.264;608;3.0400;862385;191.191;-1;126;-26;1;0
381.364;608;3.0400;862780;191.278;-1;124;-24;1;0
381.464;609;3.0450;861580;191.012;-2;125;-25;1;0
381.564;610;3.0500;861416;190.976;-2;126;-24;1;0
381.664;610;3.0500;860943;190.871;-1;125;-25;1;0
381.764;611;3.0550;861082;190.902;-1;124;-26;1;0
381.864;612;3.0600;860280;190.724;-1;125;-25;1;0
381.964;612;3.0600;860265;190.721;-1;125;-26;1;0
382.064;613;3.0650;859992;190.660;-2;125;-25;1;0
382.164;614;3.0700;859048;190.451;-1;125;-25;1;0
382.264;614;3.0700;859385;190.526;-1;124;-25;1;0
382.364;615;3.0750;859706;190.597;-2;124;-26;1;0
382.464;616;3.0800;859571;190.567;-2;126;-24;1;0
382.564;616;3.0800;858322;190.290;-2;125;-25;1;0
382.664;617;3.0850;858896;190.417;-2;124;-25;1;0
382.764;618;3.0900;858298;190.285;-2;125;-25;1;0
382.864;618;3.0900;859058;190.453;-2;125;-25;1;0
382.964;619;3.0950;859563;190.565;-1;125;-25;1;0
383.064;620;3.1000;858292;190.283;-1;125;-25;1;0
383.164;620;3.1000;857660;190.143;-2;124;-25;1;0
383.264;621;3.1050;856572;189.902;-2;125;-26;1;0
383.364;622;3.1100;857658;190.143;-2;125;-24;1;0
383.464;622;3.1100;859189;190.482;-2;125;-24;1;0
383.564;623;3.1150;859514;190.554;-2;124;-25;1;0
383.664;624;3.1200;858021;190.223;-1;125;-24;1;0
383.764;624;3.1200;858839;190.405;-2;124;-26;1;0
383.864;625;3.1250;859236;190.493;-1;124;-25;1;0
383.964;626;3.1300;858788;190.393;-1;124;-26;1;0
384.064;626;3.1300;857647;190.140;-1;125;-26;1;0
384.164;627;3.1350;857899;190.196;-2;125;-26;1;0
384.264;628;3.1400;857933;190.204;-1;125;-24;1;0
384.364;628;3.1400;857422;190.090;-2;126;-24;1;0
384.464;629;3.1450;858148;190.251;-2;124;-25;1;0
384.564;630;3.1500;856555;189.898;-1;125;-27;1;0
384.664;630;3.1500;856376;189.859;-2;125;-25;1;0
384.764;631;3.1550;856597;189.908;-1;125;-24;1;0
384.864;632;3.1600;858716;190.377;-1;125;-25;1;0
384.964;632;3.1600;858954;190.430;-2;124;-25;1;0
385.064;633;3.1650;856937;189.983;-2;124;-25;1;0
385.164;634;3.1700;856561;189.900;-2;125;-25;1;0
385.264;634;3.1700;858308;190.287;-2;124;-25;1;0
385.364;635;3.1750;858040;190.227;-1;124;-25;1;0
385.464;636;3.1800;855954;189.765;-1;124;-25;1;0
385.564;636;3.1800;855744;189.718;-1;125;-25;1;0
385.664;637;3.1850;853639;189.252;-2;124;-25;1;0
385.764;638;3.1900;853894;189.308;-1;125;-25;1;0
385.864;638;3.1900;855075;189.570;-2;125;-25;1;0
385.964;639;3.1950;855856;189.743;-1;125;-25;1;0
386.064;640;3.2000;856740;189.939;-3;125;-25;1;0
386.164;640;3.2000;855220;189.602;-1;124;-25;1;0
386.264;641;3.2050;854731;189.494;-2;124;-25;1;0
386.364;642;3.2100;854174;189.370;-1;124;-25;1;0
386.464;642;3.2100;854085;189.351;-2;124;-25;1;0
386.564;643;3.2150;854354;189.410;-1;125;-26;1;0
386.664;644;3.2200;853061;189.124;-2;125;-26;1;0
386.764;644;3.2200;851945;188.876;-3;125;-25;1;0
386.864;645;3.2250;852509;189.001;-2;124;-25;1;0
386.964;646;3.2300;851703;188.823;-2;124;-24;1;0
387.064;646;3.2300;851555;188.790;-3;125;-26;1;0
387.164;647;3.2350;850739;188.609;-1;125;-25;1;0
387.264;648;3.2400;847898;187.979;-1;124;-26;1;0
387.364;648;3.2400;847441;187.878;-2;125;-25;1;0
387.464;649;3.2450;847638;187.921;-2;125;-25;1;0
387.564;650;3.2500;844041;187.124;-2;124;-25;1;0
387.664;650;3.2500;845093;187.357;-2;124;-25;1;0
387.764;651;3.2550;845782;187.510;-1;124;-26;1;0
387.864;652;3.2600;845473;187.441;-2;124;-24;1;0
387.964;652;3.2600;844671;187.264;-2;124;-25;1;0
388.064;653;3.2650;842835;186.857;-1;125;-25;1;0
388.164;654;3.2700;844224;187.164;-1;125;-26;1;0
388.264;654;3.2700;844407;187.205;-2;125;-25;1;0
388.364;655;3.2750;843679;187.044;-1;125;-25;1;0
388.464;656;3.2800;843419;186.986;-2;125;-24;1;0
388.564;656;3.2800;843437;186.990;-2;125;-25;1;0
388.664;657;3.2850;843500;187.004;-1;124;-25;1;0
388.764;658;3.2900;842647;186.815;-3;125;-24;1;0
388.864;658;3.2900;843017;186.897;-1;124;-25;1;0
388.964;659;3.2950;843082;186.911;-1;124;-25;1;0
389.064;660;3.3000;842297;186.737;-1;124;-26;1;0
389.164;660;3.3000;842842;186.858;-2;125;-25;1;0
389.264;661;3.3050;842266;186.730;-1;124;-25;1;0
389.364;662;3.3100;841540;186.569;-2;125;-25;1;0
389.464;662;3.3100;843457;186.994;-2;125;-24;1;0
389.564;663;3.3150;843851;187.082;-2;125;-25;1;0
389.664;664;3.3200;845220;187.385;-3;124;-25;1;0
389.764;664;3.3200;845117;187.362;-2;124;-25;1;0
389.864;665;3.3250;844552;187.237;-1;125;-24;1;0
389.964;666;3.3300;845361;187.417;-1;124;-26;1;0
390.064;666;3.3300;846008;187.560;-1;125;-25;1;0
390.164;667;3.3350;845561;187.461;-1;125;-26;1;0
390.264;668;3.3400;845001;187.337;-2;125;-24;1;0
390.364;668;3.3400;843100;186.915;-1;125;-25;1;0
390.464;669;3.3450;843960;187.106;-1;125;-25;1;0
390.564;670;3.3500;844452;187.215;-3;126;-26;1;0
390.664;670;3.3500;845233;187.388;-1;125;-25;1;0
390.764;671;3.3550;847867;187.972;-2;125;-25;1;0
390.864;672;3.3600;848040;188.010;-1;124;-26;1;0
390.964;672;3.3600;847385;187.865;-1;124;-26;1;0
391.064;673;3.3650;846113;187.583;-2;125;-24;1;0
391.164;674;3.3700;846267;187.617;-1;124;-24;1;0
391.264;674;3.3700;847629;187.919;-2;126;-24;1;0
391.364;675;3.3750;848412;188.093;-2;125;-26;1;0
391.464;676;3.3800;845940;187.545;-2;125;-24;1;0
391.564;676;3.3800;843741;187.057;-2;125;-26;1;0
391.664;677;3.3850;843788;187.068;-1;124;-25;1;0
391.764;678;3.3900;843333;186.967;-1;125;-27;1;0
391.864;678;3.3900;846350;187.636;-2;125;-25;1;0
391.964;679;3.3950;846194;187.601;-1;124;-25;1;0
392.064;680;3.4000;847243;187.834;-2;125;-25;1;0
392.164;680;3.4000;847786;187.954;-2;125;-25;1;0
392.264;681;3.4050;847669;187.928;-1;125;-25;1;0
392.364;682;3.4100;845893;187.534;-3;125;-25;1;0
392.464;682;3.4100;844699;187.270;-1;124;-25;1;0
392.564;683;3.4150;845956;187.548;-1;124;-26;1;0
392.664;684;3.4200;847067;187.795;-2;125;-26;1;0
392.764;684;3.4200;847361;187.860;-1;125;-26;1;0
392.864;685;3.4250;846041;187.567;-2;125;-25;1;0
392.964;686;3.4300;845694;187.490;-2;124;-25;1;0
393.064;686;3.4300;846638;187.700;-2;125;-25;1;0
393.164;687;3.4350;846428;187.653;-1;125;-26;1;0
393.264;688;3.4400;845250;187.392;-3;126;-25;1;0
393.364;688;3.4400;845196;187.380;-1;125;-24;1;0
393.464;689;3.4450;845433;187.432;-2;124;-25;1;0
393.564;690;3.4500;845916;187.540;-1;124;-26;1;0
393.664;690;3.4500;844934;187.322;-1;124;-25;1;0
393.764;691;3.4550;845435;187.433;-2;125;-25;1;0
393.864;692;3.4600;845463;187.439;-2;125;-25;1;0
393.964;692;3.4600;845037;187.345;-2;125;-25;1;0
394.064;693;3.4650;844143;187.147;-2;125;-25;1;0
394.164;694;3.4700;844534;187.233;-1;125;-24;1;0
394.264;694;3.4700;845972;187.552;-1;124;-25;1;0
394.364;695;3.4750;846079;187.576;-2;125;-24;1;0
394.464;696;3.4800;846010;187.560;-1;124;-26;1;0
394.564;696;3.4800;844051;187.126;-1;125;-26;1;0
394.664;697;3.4850;843112;186.918;-2;125;-25;1;0
394.764;698;3.4900;841666;186.597;-2;124;-26;1;0
394.864;698;3.4900;842894;186.870;-2;124;-25;1;0
394.964;699;3.4950;843976;187.109;-1;124;-26;1;0
395.064;700;3.5000;843724;187.054;-1;124;-25;1;0
395.164;700;3.5000;843622;187.031;-1;124;-25;1;0
395.264;701;3.5050;842733;186.834;-2;125;-25;1;0
395.364;702;3.5100;842005;186.673;-1;125;-26;1;0
395.464;702;3.5100;842809;186.851;-2;125;-26;1;0
395.564;703;3.5150;843821;187.075;-2;125;-26;1;0
395.664;704;3.5200;844577;187.243;-2;124;-24;1;0
395.764;704;3.5200;845299;187.403;-2;124;-26;1;0
395.864;705;3.5250;843709;187.050;-2;125;-26;1;0
395.964;706;3.5300;843182;186.933;-2;124;-24;1;0
396.064;706;3.5300;842099;186.693;-2;125;-25;1;0
396.164;707;3.5350;843955;187.105;-2;125;-25;1;0
396.264;708;3.5400;843478;186.999;-1;125;-26;1;0
396.364;708;3.5400;842918;186.875;-1;127;-26;1;0
396.464;709;3.5450;842721;186.831;-1;126;-25;1;0
396.564;710;3.5500;841584;186.579;-1;125;-25;1;0
396.664;710;3.5500;842409;186.762;-3;125;-25;1;0
396.764;711;3.5550;843288;186.957;-2;125;-25;1;0
396.864;712;3.5600;843712;187.051;-2;125;-25;1;0
396.964;712;3.5600;844795;187.291;-2;124;-25;1;0
397.064;713;3.5650;843005;186.894;-2;124;-24;1;0
397.164;714;3.5700;843017;186.897;-1;124;-25;1;0
397.264;714;3.5700;844134;187.145;-2;124;-24;1;0
397.364;715;3.5750;843933;187.100;-2;125;-25;1;0
397.464;716;3.5800;843214;186.941;-2;125;-24;1;0
397.564;716;3.5800;842100;186.694;-1;124;-26;1;0
397.664;717;3.5850;841545;186.571;-2;124;-25;1;0
397.764;718;3.5900;840510;186.341;-2;124;-25;1;0
397.864;718;3.5900;840510;186.341;-2;125;-25;1;0
397.964;719;3.5950;842361;186.751;-2;125;-25;1;0
398.064;720;3.6000;842381;186.756;-1;123;-26;1;0
398.164;720;3.6000;841334;186.524;-1;124;-25;1;0
398.264;721;3.6050;841549;186.571;-1;124;-25;1;0
398.364;722;3.6100;841073;186.466;-1;124;-24;1;0
398.464;722;3.6100;841023;186.455;-2;124;-25;1;0
398.564;723;3.6150;840809;186.407;-1;125;-25;1;0
398.664;724;3.6200;841385;186.535;-2;124;-24;1;0
398.764;724;3.6200;841149;186.483;-1;124;-26;1;0
398.864;725;3.6250;840945;186.438;-1;125;-26;1;0
398.964;726;3.6300;841084;186.468;-1;124;-26;1;0
399.064;726;3.6300;841749;186.616;-2;124;-25;1;0
399.164;727;3.6350;841954;186.661;-2;125;-25;1;0
399.264;728;3.6400;841731;186.612;-3;124;-24;1;0
399.364;728;3.6400;841061;186.463;-1;125;-24;1;0
399.464;729;3.6450;840896;186.427;-2;125;-24;1;0
399.564;730;3.6500;839959;186.219;-2;126;-24;1;0
399.664;730;3.6500;841015;186.453;-2;125;-25;1;0
399.764;731;3.6550;842177;186.711;-1;125;-26;1;0
399.864;732;3.6600;841326;186.522;-2;124;-25;1;0
399.964;732;3.6600;840323;186.300;-1;125;-25;1;0
400.064;733;3.6650;839388;186.092;-1;125;-24;1;0
400.164;734;3.6700;840295;186.293;-2;125;-25;1;0
400.264;734;3.6700;839782;186.180;-1;125;-25;1;0
400.364;735;3.6750;840546;186.349;-1;125;-25;1;0
400.464;736;3.6800;839930;186.212;-2;125;-25;1;0
400.564;736;3.6800;839622;186.144;-1;124;-24;1;0
400.664;737;3.6850;838736;185.948;-1;124;-25;1;0
400.764;738;3.6900;839110;186.031;-1;125;-26;1;0
400.864;738;3.6900;840056;186.240;-2;125;-25;1;0
400.964;739;3.6950;840499;186.339;-1;125;-25;1;0
401.064;740;3.7000;841298;186.516;-1;124;-25;1;0
401.164;740;3.7000;840726;186.389;-2;125;-24;1;0
401.264;741;3.7050;839384;186.091;-2;125;-25;1;0
401.364;742;3.7100;839783;186.180;-1;125;-25;1;0
401.464;742;3.7100;839995;186.227;-1;125;-25;1;0
401.564;743;3.7150;839816;186.187;-2;124;-25;1;0
401.664;744;3.7200;839805;186.185;-1;125;-25;1;0
401.764;744;3.7200;841756;186.617;-2;125;-25;1;0
401.864;745;3.7250;840221;186.277;-1;124;-24;1;0
401.964;746;3.7300;839713;186.164;-2;125;-25;1;0
402.064;746;3.7300;841004;186.451;-1;124;-24;1;0
402.164;747;3.7350;841381;186.534;-2;125;-26;1;0
402.264;748;3.7400;840747;186.394;-1;125;-25;1;0
402.364;748;3.7400;840227;186.278;-1;125;-25;1;0
402.464;749;3.7450;840060;186.241;-1;125;-25;1;0
402.564;750;3.7500;839114;186.032;-2;124;-25;1;0
402.664;750;3.7500;840515;186.342;-1;125;-25;1;0
402.764;751;3.7550;840462;186.330;-2;125;-27;1;0
402.864;752;3.7600;840985;186.446;-1;125;-24;1;0
402.964;752;3.7600;841606;186.584;-2;126;-25;1;0
403.064;753;3.7650;840019;186.232;-2;124;-25;1;0
403.164;754;3.7700;838230;185.836;-2;124;-24;1;0
403.264;754;3.7700;838339;185.860;-2;124;-25;1;0
403.364;755;3.7750;840473;186.333;-1;124;-25;1;0
403.464;756;3.7800;839940;186.215;-2;125;-26;1;0
403.564;756;3.7800;838649;185.928;-1;125;-26;1;0
403.664;757;3.7850;838649;185.928;-1;125;-25;1;0
403.764;758;3.7900;837572;185.690;-2;124;-24;1;0
403.864;758;3.7900;837715;185.721;-2;125;-24;1;0
403.964;759;3.7950;839819;186.188;-2;124;-26;1;0
404.064;760;3.8000;840632;186.368;-2;125;-25;1;0
404.164;760;3.8000;839168;186.044;-2;125;-24;1;0
404.264;761;3.8050;839168;186.044;-2;125;-25;1;0
404.364;762;3.8100;840337;186.303;-2;125;-27;1;0
404.464;762;3.8100;840332;186.302;-1;126;-26;1;0
404.564;763;3.8150;839046;186.016;-1;123;-25;1;0
404.664;764;3.8200;839222;186.056;-2;125;-24;1;0
404.764;764;3.8200;839654;186.151;-2;125;-26;1;0
404.864;765;3.8250;837442;185.661;-2;125;-25;1;0
404.964;766;3.8300;836782;185.515;-1;125;-25;1;0
405.064;766;3.8300;837782;185.736;-2;125;-25;1;0
405.164;767;3.8350;838485;185.892;-1;124;-25;1;0
405.264;768;3.8400;839464;186.109;-2;124;-25;1;0
405.364;768;3.8400;839279;186.068;-1;125;-25;1;0
405.464;769;3.8450;837327;185.635;-1;124;-26;1;0
405.564;770;3.8500;837618;185.700;-2;125;-24;1;0
405.664;770;3.8500;837318;185.633;-2;125;-25;1;0
405.764;771;3.8550;839468;186.110;-1;125;-24;1;0
405.864;772;3.8600;839049;186.017;-1;125;-25;1;0
405.964;772;3.8600;837161;185.599;-1;125;-25;1;0
406.064;773;3.8650;836869;185.534;-2;125;-24;1;0
406.164;774;3.8700;836997;185.562;-2;125;-25;1;0
406.264;774;3.8700;838470;185.889;-1;125;-26;1;0
406.364;775;3.8750;839177;186.046;-2;124;-25;1;0
406.464;776;3.8800;838581;185.913;-2;125;-24;1;0
406.564;776;3.8800;837425;185.657;-2;125;-25;1;0
406.664;777;3.8850;836762;185.510;-1;125;-24;1;0
406.764;778;3.8900;836524;185.457;-2;125;-25;1;0
406.864;778;3.8900;836775;185.513;-1;125;-25;1;0
406.964;779;3.8950;836427;185.436;-2;125;-25;1;0
407.064;780;3.9000;836737;185.505;-1;124;-25;1;0
407.164;780;3.9000;837290;185.627;-1;125;-25;1;0
407.264;781;3.9050;835816;185.300;-1;125;-25;1;0
407.364;782;3.9100;836106;185.365;-2;125;-24;1;0
407.464;782;3.9100;837302;185.630;-1;124;-25;1;0
407.564;783;3.9150;838486;185.892;-1;125;-26;1;0
407.664;784;3.9200;836795;185.517;-1;125;-25;1;0
407.764;784;3.9200;835712;185.277;-2;125;-25;1;0
407.864;785;3.9250;835535;185.238;-2;125;-25;1;0
407.964;786;3.9300;836295;185.407;-2;124;-25;1;0
408.064;786;3.9300;836227;185.392;-1;125;-25;1;0
408.164;787;3.9350;836172;185.379;-2;125;-25;1;0
408.264;788;3.9400;834786;185.072;-2;124;-25;1;0
408.364;788;3.9400;833625;184.815;-1;124;-24;1;0
408.464;789;3.9450;833292;184.741;-2;124;-24;1;0
408.564;790;3.9500;833168;184.713;-2;125;-25;1;0
408.664;790;3.9500;834021;184.902;-1;124;-25;1;0
408.764;791;3.9550;833689;184.829;-2;125;-24;1;0
408.864;792;3.9600;833728;184.837;-2;124;-26;1;0
408.964;792;3.9600;833228;184.727;-2;125;-25;1;0
409.064;793;3.9650;831122;184.260;-2;124;-25;1;0
409.164;794;3.9700;831654;184.378;-2;126;-25;1;0
409.264;794;3.9700;831763;184.402;-2;124;-24;1;0
409.364;795;3.9750;831570;184.359;-1;125;-25;1;0
409.464;796;3.9800;830359;184.091;-1;125;-25;1;0
409.564;796;3.9800;829706;183.946;-1;124;-25;1;0
409.664;797;3.9850;829142;183.821;-2;124;-26;1;0
409.764;798;3.9900;828336;183.642;-1;125;-25;1;0
409.864;798;3.9900;827782;183.519;-2;125;-26;1;0
409.964;799;3.9950;828400;183.656;-2;125;-24;1;0
410.064;800;4.0000;828605;183.702;-2;125;-25;1;0
410.164;800;4.0000;827680;183.497;-2;125;-25;1;0
410.264;801;4.0050;827185;183.387;-1;124;-26;1;0
410.364;802;4.0100;824837;182.866;-2;125;-26;1;0
410.464;802;4.0100;825901;183.102;-1;125;-25;1;0
410.564;803;4.0150;827617;183.483;-1;124;-24;1;0
410.664;804;4.0200;828528;183.685;-1;125;-25;1;0
410.764;804;4.0200;826366;183.205;-1;124;-25;1;0
410.864;805;4.0250;825080;182.920;-2;124;-24;1;0
410.964;806;4.0300;826501;183.235;-2;124;-24;1;0
411.064;806;4.0300;828805;183.746;-1;125;-25;1;0
411.164;807;4.0350;828539;183.687;-1;124;-26;1;0
411.264;808;4.0400;827727;183.507;-1;125;-25;1;0
411.364;808;4.0400;829316;183.859;-1;125;-25;1;0
411.464;809;4.0450;828811;183.747;-1;124;-25;1;0
411.564;810;4.0500;830027;184.017;-2;125;-25;1;0
411.664;810;4.0500;829164;183.826;-2;124;-25;1;0
411.764;811;4.0550;827785;183.520;-2;125;-25;1;0
411.864;812;4.0600;828273;183.628;-2;124;-24;1;0
411.964;812;4.0600;829389;183.876;-2;125;-24;1;0
412.064;813;4.0650;828369;183.649;-2;125;-25;1;0
412.164;814;4.0700;828432;183.663;-1;125;-26;1;0
412.264;814;4.0700;830935;184.218;-3;125;-25;1;0
412.364;815;4.0750;832187;184.496;-1;125;-25;1;0
412.464;816;4.0800;831562;184.357;-1;125;-26;1;0
412.564;816;4.0800;831505;184.345;-2;125;-25;1;0
412.664;817;4.0850;831446;184.332;-1;125;-26;1;0
412.764;818;4.0900;830023;184.016;-2;125;-25;1;0
412.864;818;4.0900;830998;184.232;-1;124;-26;1;0
412.964;819;4.0950;831127;184.261;-2;125;-25;1;0
413.064;820;4.1000;831167;184.270;-1;125;-25;1;0
413.164;820;4.1000;830089;184.031;-2;125;-25;1;0
413.264;821;4.1050;829583;183.919;-1;124;-25;1;0
413.364;822;4.1100;829749;183.955;-1;125;-25;1;0
413.464;822;4.1100;830031;184.018;-2;125;-25;1;0
413.564;823;4.1150;830606;184.145;-2;125;-25;1;0
413.664;824;4.1200;831842;184.419;-2;124;-24;1;0
413.764;824;4.1200;832761;184.623;-2;124;-24;1;0
413.864;825;4.1250;831900;184.432;-1;124;-25;1;0
413.964;826;4.1300;832127;184.483;-2;125;-25;1;0
414.064;826;4.1300;832071;184.470;-1;124;-25;1;0
414.164;827;4.1350;833080;184.694;-2;126;-25;1;0
414.264;828;4.1400;833448;184.775;-1;125;-25;1;0
414.364;828;4.1400;832309;184.523;-2;124;-25;1;0
414.464;829;4.1450;831246;184.287;-1;125;-25;1;0
414.564;830;4.1500;830969;184.226;-2;125;-24;1;0
414.664;830;4.1500;832530;184.572;-2;125;-25;1;0
414.764;831;4.1550;832762;184.623;-1;124;-26;1;0
414.864;832;4.1600;833736;184.839;-2;125;-24;1;0
414.964;832;4.1600;833439;184.773;-1;124;-26;1;0
415.064;833;4.1650;831964;184.446;-2;124;-24;1;0
415.164;834;4.1700;831733;184.395;-1;124;-26;1;0
415.264;834;4.1700;832062;184.468;-1;125;-25;1;0
415.364;835;4.1750;833486;184.784;-2;125;-27;1;0
415.464;836;4.1800;833193;184.719;-2;125;-25;1;0
415.564;836;4.1800;831853;184.422;-2;125;-24;1;0
415.664;837;4.1850;831092;184.253;-2;125;-25;1;0
415.764;838;4.1900;831133;184.262;-2;125;-26;1;0
415.864;838;4.1900;833620;184.814;-1;125;-24;1;0
415.964;839;4.1950;834539;185.017;-2;125;-25;1;0
416.064;840;4.2000;834093;184.918;-2;126;-25;1;0
416.164;840;4.2000;834066;184.912;-2;124;-24;1;0
416.264;841;4.2050;833189;184.718;-1;125;-25;1;0
416.364;842;4.2100;831599;184.365;-2;125;-24;1;0
416.464;842;4.2100;832515;184.569;-1;124;-26;1;0
416.564;843;4.2150;833174;184.715;-1;125;-24;1;0
416.664;844;4.2200;833068;184.691;-1;125;-24;1;0
416.764;844;4.2200;832211;184.501;-2;125;-25;1;0
416.864;845;4.2250;831149;184.266;-2;125;-26;1;0
416.964;846;4.2300;830780;184.184;-1;124;-26;1;0
417.064;846;4.2300;832403;184.544;-2;125;-25;1;0
417.164;847;4.2350;833850;184.865;-2;124;-25;1;0
417.264;848;4.2400;833673;184.825;-3;125;-24;1;0
417.364;848;4.2400;832628;184.594;-2;125;-26;1;0
417.464;849;4.2450;832226;184.505;-1;125;-26;1;0
417.564;850;4.2500;831063;184.247;-1;125;-25;1;0
417.664;850;4.2500;832522;184.570;-1;125;-25;1;0
417.764;851;4.2550;831015;184.236;-2;125;-25;1;0
417.864;852;4.2600;831680;184.383;-2;124;-25;1;0
417.964;852;4.2600;830854;184.200;-2;125;-24;1;0
418.064;853;4.2650;830707;184.168;-2;125;-25;1;0
418.164;854;4.2700;831001;184.233;-2;125;-24;1;0
418.264;854;4.2700;832420;184.548;-1;124;-25;1;0
418.364;855;4.2750;832512;184.568;-1;124;-25;1;0
418.464;856;4.2800;832090;184.474;-1;125;-24;1;0
418.564;856;4.2800;831835;184.418;-1;125;-26;1;0
418.664;857;4.2850;831736;184.396;-1;125;-25;1;0
418.764;858;4.2900;831627;184.372;-2;124;-26;1;0
418.864;858;4.2900;832135;184.484;-2;124;-25;1;0
418.964;859;4.2950;833492;184.785;-1;125;-26;1;0
419.064;860;4.3000;832662;184.601;-1;125;-25;1;0
419.164;860;4.3000;832010;184.457;-1;124;-25;1;0
419.264;861;4.3050;830188;184.053;-2;124;-25;1;0
419.364;862;4.3100;831153;184.267;-1;124;-25;1;0
419.464;862;4.3100;831180;184.273;-2;125;-25;1;0
419.564;863;4.3150;831761;184.401;-1;124;-25;1;0
419.664;864;4.3200;831315;184.303;-1;124;-25;1;0
419.764;864;4.3200;831170;184.270;-1;124;-25;1;0
419.864;865;4.3250;830276;184.072;-2;125;-25;1;0
419.964;866;4.3300;830415;184.103;-1;125;-24;1;0
420.064;866;4.3300;830488;184.119;-1;125;-25;1;0
420.164;867;4.3350;830640;184.153;-1;125;-26;1;0
420.264;868;4.3400;830486;184.119;-2;125;-26;1;0
420.364;868;4.3400;830291;184.076;-1;125;-25;1;0
420.464;869;4.3450;830723;184.171;-3;124;-25;1;0
420.564;870;4.3500;830605;184.145;-2;124;-25;1;0
420.664;870;4.3500;831364;184.313;-1;124;-25;1;0
420.764;871;4.3550;832955;184.666;-1;124;-25;1;0
420.864;872;4.3600;832262;184.512;-2;124;-24;1;0
420.964;872;4.3600;830826;184.194;-2;125;-25;1;0
421.064;873;4.3650;830189;184.053;-2;124;-25;1;0
421.164;874;4.3700;831104;184.256;-2;125;-25;1;0
421.264;874;4.3700;831877;184.427;-2;125;-26;1;0
421.364;875;4.3750;831918;184.436;-1;125;-25;1;0
421.464;876;4.3800;830096;184.032;-2;125;-26;1;0
421.564;876;4.3800;829889;183.986;-2;125;-25;1;0
421.664;877;4.3850;830132;184.040;-3;125;-26;1;0
421.764;878;4.3900;829393;183.876;-2;125;-24;1;0
421.864;878;4.3900;829977;184.006;-1;125;-26;1;0
421.964;879;4.3950;831572;184.360;-2;125;-26;1;0
422.064;880;4.4000;830875;184.205;-2;125;-25;1;0
422.164;880;4.4000;830689;184.164;-2;124;-24;1;0
422.264;881;4.4050;830306;184.079;-2;125;-25;1;0
422.364;882;4.4100;828763;183.737;-1;124;-25;1;0
422.464;882;4.4100;829336;183.864;-2;125;-25;1;0
422.564;883;4.4150;829359;183.869;-1;125;-24;1;0
422.664;884;4.4200;830119;184.037;-2;125;-24;1;0
422.764;884;4.4200;829660;183.936;-2;125;-25;1;0
422.864;885;4.4250;829402;183.878;-1;125;-25;1;0
422.964;886;4.4300;828225;183.617;-1;125;-24;1;0
423.064;886;4.4300;829583;183.919;-1;124;-26;1;0
423.164;887;4.4350;830038;184.019;-2;124;-25;1;0
423.264;888;4.4400;830436;184.108;-2;124;-25;1;0
423.364;888;4.4400;830581;184.140;-2;125;-24;1;0
423.464;889;4.4450;827896;183.545;-2;124;-25;1;0
423.564;890;4.4500;829069;183.805;-2;125;-25;1;0
423.664;890;4.4500;829641;183.931;-2;125;-25;1;0
423.764;891;4.4550;831812;184.413;-2;125;-25;1;0
423.864;892;4.4600;830246;184.066;-1;124;-26;1;0
423.964;892;4.4600;827875;183.540;-1;124;-26;1;0
424.064;893;4.4650;828237;183.620;-3;125;-25;1;0
424.164;894;4.4700;828608;183.702;-1;124;-25;1;0
424.264;894;4.4700;830122;184.038;-2;124;-26;1;0
424.364;895;4.4750;829540;183.909;-1;124;-25;1;0
424.464;896;4.4800;829234;183.841;-2;124;-24;1;0
424.564;896;4.4800;830048;184.022;-2;124;-26;1;0
424.664;897;4.4850;828786;183.742;-1;124;-25;1;0
424.764;898;4.4900;826927;183.330;-2;126;-25;1;0
424.864;898;4.4900;828202;183.612;-2;125;-25;1;0
424.964;899;4.4950;830088;184.031;-2;125;-25;1;0
425.064;900;4.5000;829971;184.005;-1;125;-26;1;0
425.164;900;4.5000;828117;183.594;-1;124;-25;1;0
425.264;901;4.5050;827915;183.549;-1;124;-26;1;0
425.364;902;4.5100;828072;183.584;-2;124;-25;1;0
425.464;902;4.5100;829221;183.838;-1;124;-26;1;0
425.564;903;4.5150;830479;184.117;-2;125;-25;1;0
425.664;904;4.5200;830436;184.108;-2;124;-26;1;0
425.764;904;4.5200;830974;184.227;-2;125;-25;1;0
425.864;905;4.5250;830974;184.227;-1;124;-26;1;0
425.964;906;4.5300;827416;183.438;-2;124;-26;1;0
426.064;906;4.5300;827753;183.513;-2;125;-25;1;0
426.164;907;4.5350;829566;183.915;-1;125;-25;1;0
426.264;908;4.5400;828555;183.691;-2;125;-26;1;0
426.364;908;4.5400;827608;183.481;-2;125;-25;1;0
426.464;909;4.5450;826362;183.204;-1;124;-25;1;0
426.564;910;4.5500;826468;183.228;-3;125;-25;1;0
426.664;910;4.5500;829462;183.892;-1;124;-25;1;0
426.764;911;4.5550;830528;184.128;-2;125;-25;1;0
426.864;912;4.5600;829212;183.836;-2;125;-26;1;0
426.964;912;4.5600;827495;183.456;-1;125;-25;1;0
427.064;913;4.5650;827460;183.448;-1;124;-25;1;0
427.164;914;4.5700;827398;183.434;-2;125;-25;1;0
427.264;914;4.5700;828276;183.629;-2;124;-25;1;0
427.364;915;4.5750;828707;183.724;-1;125;-25;1;0
427.464;916;4.5800;829067;183.804;-2;124;-25;1;0
427.564;916;4.5800;827976;183.562;-1;125;-25;1;0
427.664;917;4.5850;826741;183.288;-1;124;-26;1;0
427.764;918;4.5900;825593;183.034;-1;124;-26;1;0
427.864;918;4.5900;828000;183.568;-2;125;-25;1;0
427.964;919;4.5950;827722;183.506;-2;125;-24;1;0
428.064;920;4.6000;828435;183.664;-2;125;-25;1;0
428.164;920;4.6000;828014;183.571;-2;125;-26;1;0
428.264;921;4.6050;827679;183.496;-2;125;-25;1;0
428.364;922;4.6100;827591;183.477;-2;125;-25;1;0
428.464;922;4.6100;827534;183.464;-2;124;-25;1;0
428.564;923;4.6150;827872;183.539;-2;125;-25;1;0
428.664;924;4.6200;826643;183.267;-1;124;-26;1;0
428.764;924;4.6200;825457;183.004;-1;125;-26;1;0
428.864;925;4.6250;825140;182.934;-2;125;-25;1;0
428.964;926;4.6300;825703;183.058;-2;125;-24;1;0
429.064;926;4.6300;826328;183.197;-2;124;-25;1;0
429.164;927;4.6350;825868;183.095;-1;125;-25;1;0
429.264;928;4.6400;826543;183.245;-2;125;-25;1;0
429.364;928;4.6400;826507;183.237;-1;124;-25;1;0
429.464;929;4.6450;826146;183.157;-1;124;-24;1;0
429.564;930;4.6500;824925;182.886;-2;125;-26;1;0
429.664;930;4.6500;824507;182.793;-1;125;-25;1;0
429.764;931;4.6550;825780;183.075;-1;124;-26;1;0
429.864;932;4.6600;824968;182.895;-2;126;-25;1;0
429.964;932;4.6600;825422;182.996;-1;125;-25;1;0
430.064;933;4.6650;824650;182.825;-2;124;-25;1;0
430.164;934;4.6700;824752;182.848;-3;125;-25;1;0
430.264;934;4.6700;825632;183.043;-2;125;-25;1;0
430.364;935;4.6750;826468;183.228;-1;124;-25;1;0
430.464;936;4.6800;825356;182.981;-2;125;-26;1;0
430.564;936;4.6800;825231;182.954;-2;125;-24;1;0
430.664;937;4.6850;824254;182.737;-2;125;-26;1;0
430.764;938;4.6900;823074;182.476;-2;124;-25;1;0
430.864;938;4.6900;824454;182.781;-2;125;-26;1;0
430.964;939;4.6950;825784;183.076;-1;125;-25;1;0
431.064;940;4.7000;825855;183.092;-1;125;-25;1;0
431.164;940;4.7000;823487;182.567;-2;124;-26;1;0
431.264;941;4.7050;821646;182.159;-2;125;-25;1;0
431.364;942;4.7100;820807;181.973;-1;124;-25;1;0
431.464;942;4.7100;821274;182.076;-2;123;-25;1;0
431.564;943;4.7150;822317;182.308;-2;125;-26;1;0
431.664;944;4.7200;821696;182.170;-2;125;-25;1;0
431.764;944;4.7200;821114;182.041;-2;125;-26;1;0
431.864;945;4.7250;819635;181.713;-2;125;-24;1;0
431.964;946;4.7300;819182;181.613;-2;125;-24;1;0
432.064;946;4.7300;820731;181.956;-2;125;-25;1;0
432.164;947;4.7350;820717;181.953;-1;125;-25;1;0
432.264;948;4.7400;818898;181.550;-1;124;-26;1;0
432.364;948;4.7400;817372;181.211;-1;125;-26;1;0
432.464;949;4.7450;816487;181.015;-3;125;-25;1;0
432.564;950;4.7500;816117;180.933;-2;125;-26;1;0
432.664;950;4.7500;816979;181.124;-2;125;-26;1;0
432.764;951;4.7550;816302;180.974;-2;124;-25;1;0
432.864;952;4.7600;816981;181.125;-1;124;-25;1;0
432.964;952;4.7600;817013;181.132;-2;125;-26;1;0
433.064;953;4.7650;817475;181.234;-2;124;-25;1;0
433.164;954;4.7700;816974;181.123;-1;125;-25;1;0
433.264;954;4.7700;814905;180.664;-2;125;-25;1;0
433.364;955;4.7750;815708;180.842;-2;125;-25;1;0
433.464;956;4.7800;815815;180.866;-2;125;-25;1;0
433.564;956;4.7800;816225;180.957;-3;125;-25;1;0
433.664;957;4.7850;815420;180.779;-2;124;-26;1;0
433.764;958;4.7900;813730;180.404;-2;125;-25;1;0
433.864;958;4.7900;814563;180.589;-1;125;-25;1;0
433.964;959;4.7950;816860;181.098;-2;125;-26;1;0
434.064;960;4.8000;816910;181.109;-1;125;-26;1;0
434.164;960;4.8000;816971;181.122;-2;125;-25;1;0
434.264;961;4.8050;815573;180.813;-1;124;-25;1;0
434.364;962;4.8100;815400;180.774;-2;125;-25;1;0
434.464;962;4.8100;815293;180.750;-2;125;-25;1;0
434.564;963;4.8150;814431;180.559;-1;125;-26;1;0
434.664;964;4.8200;815948;180.896;-2;124;-25;1;0
434.764;964;4.8200;815439;180.783;-2;125;-24;1;0
434.864;965;4.8250;814741;180.628;-2;124;-24;1;0
434.964;966;4.8300;814478;180.570;-2;125;-26;1;0
435.064;966;4.8300;815784;180.859;-2;125;-25;1;0
435.164;967;4.8350;817672;181.278;-2;125;-25;1;0
435.264;968;4.8400;819210;181.619;-2;125;-25;1;0
435.364;968;4.8400;817652;181.273;-2;124;-25;1;0
435.464;969;4.8450;815610;180.821;-1;124;-25;1;0
435.564;970;4.8500;816756;181.075;-2;124;-24;1;0
435.664;970;4.8500;817018;181.133;-2;124;-25;1;0
435.764;971;4.8550;817415;181.221;-1;124;-26;1;0
435.864;972;4.8600;816170;180.945;0;124;-26;1;0
435.964;972;4.8600;817138;181.159;-1;125;-25;1;0
436.064;973;4.8650;815921;180.890;-2;125;-26;1;0
436.164;974;4.8700;815188;180.727;-1;125;-26;1;0
436.264;974;4.8700;816481;181.014;-2;124;-25;1;0
436.364;975;4.8750;817384;181.214;-2;125;-26;1;0
436.464;976;4.8800;815912;180.888;-2;124;-24;1;0
436.564;976;4.8800;815973;180.901;-1;125;-24;1;0
436.664;977;4.8850;815205;180.731;-2;125;-25;1;0
436.764;978;4.8900;815551;180.808;-1;124;-25;1;0
436.864;978;4.8900;816265;180.966;-2;125;-26;1;0
436.964;979;4.8950;816327;180.980;-2;125;-26;1;0
437.064;980;4.9000;816775;181.079;-1;125;-26;1;0
437.164;980;4.9000;817114;181.154;-2;125;-25;1;0
437.264;981;4.9050;816431;181.003;-2;125;-26;1;0
437.364;982;4.9100;816863;181.099;-2;125;-25;1;0
437.464;982;4.9100;817317;181.199;-2;124;-25;1;0
437.564;983;4.9150;818088;181.370;-1;125;-26;1;0
437.664;984;4.9200;817948;181.339;-2;125;-25;1;0
437.764;984;4.9200;817841;181.315;-1;124;-26;1;0
437.864;985;4.9250;818467;181.454;-2;124;-25;1;0
437.964;986;4.9300;816992;181.127;-1;125;-26;1;0
438.064;986;4.9300;817850;181.317;-2;125;-25;1;0
438.164;987;4.9350;818804;181.529;-2;124;-24;1;0
438.264;988;4.9400;817824;181.312;-3;125;-24;1;0
438.364;988;4.9400;816432;181.003;-1;124;-25;1;0
438.464;989;4.9450;816172;180.945;-2;124;-26;1;0
438.564;990;4.9500;815714;180.844;-1;125;-26;1;0
438.664;990;4.9500;816781;181.080;-1;124;-26;1;0
438.764;991;4.9550;819349;181.650;-2;125;-25;1;0
438.864;992;4.9600;818091;181.371;-2;124;-26;1;0
438.964;992;4.9600;817658;181.275;-2;124;-24;1;0
439.064;993;4.9650;817417;181.221;-1;124;-26;1;0
439.164;994;4.9700;815898;180.885;-2;125;-24;1;0
439.264;994;4.9700;817088;181.148;-2;124;-25;1;0
439.364;995;4.9750;817413;181.220;-1;124;-26;1;0
439.464;996;4.9800;817355;181.208;-2;124;-25;1;0
439.564;996;4.9800;815823;180.868;-1;125;-26;1;0
439.664;997;4.9850;815323;180.757;-1;124;-25;1;0
439.764;998;4.9900;817461;181.231;-1;125;-26;1;0
439.864;998;4.9900;817536;181.248;-1;125;-26;1;0
439.964;999;4.9950;816984;181.125;-1;124;-27;1;0
440.064;1000;5.0000;818051;181.362;-2;126;-25;1;0
440.164;1000;5.0000;818022;181.355;-2;124;-25;1;0
440.264;1001;5.0050;816187;180.949;-1;124;-25;1;0
440.364;1002;5.0100;816724;181.068;-2;125;-26;1;0
440.464;1002;5.0100;816284;180.970;-1;125;-25;1;0
440.564;1003;5.0150;817143;181.161;-1;124;-24;1;0
440.664;1004;5.0200;815078;180.703;-1;124;-25;1;0
440.764;1004;5.0200;813658;180.388;-2;124;-26;1;0
440.864;1005;5.0250;814604;180.598;-2;125;-24;1;0
440.964;1006;5.0300;815235;180.738;-3;125;-24;1;0
441.064;1006;5.0300;815773;180.857;-3;126;-25;1;0
441.164;1007;5.0350;815464;180.788;-3;125;-25;1;0
441.264;1008;5.0400;816345;180.984;-1;125;-25;1;0
441.364;1008;5.0400;815028;180.692;-1;125;-25;1;0
441.464;1009;5.0450;814883;180.660;-2;124;-26;1;0
441.564;1010;5.0500;813408;180.333;-2;125;-25;1;0
441.664;1010;5.0500;813570;180.368;-2;124;-25;1;0
441.764;1011;5.0550;814013;180.467;-2;125;-25;1;0
441.864;1012;5.0600;814141;180.495;-2;125;-25;1;0
441.964;1012;5.0600;813614;180.378;-2;124;-25;1;0
442.064;1013;5.0650;812900;180.220;-2;125;-26;1;0
442.164;1014;5.0700;813650;180.386;-1;125;-26;1;0
442.264;1014;5.0700;814217;180.512;-1;125;-25;1;0
442.364;1015;5.0750;816777;181.079;-2;124;-25;1;0
442.464;1016;5.0800;815970;180.901;-2;124;-25;1;0
442.564;1016;5.0800;814865;180.656;-2;125;-26;1;0
442.664;1017;5.0850;813590;180.373;-2;124;-26;1;0
442.764;1018;5.0900;812342;180.096;-3;125;-25;1;0
442.864;1018;5.0900;811735;179.962;-1;124;-25;1;0
442.964;1019;5.0950;812818;180.202;-1;124;-25;1;0
443.064;1020;5.1000;812410;180.111;-1;124;-25;1;0
443.164;1020;5.1000;812892;180.218;-1;125;-26;1;0
443.264;1021;5.1050;811604;179.933;-2;125;-25;1;0
443.364;1022;5.1100;811070;179.814;-2;124;-26;1;0
443.464;1022;5.1100;810515;179.691;-1;125;-25;1;0
443.564;1023;5.1150;810305;179.645;-3;125;-26;1;0
443.664;1024;5.1200;812578;180.149;-2;124;-24;1;0
443.764;1024;5.1200;812215;180.068;-1;126;-26;1;0
443.864;1025;5.1250;811808;179.978;-1;125;-25;1;0
443.964;1026;5.1300;811877;179.993;-1;124;-25;1;0
444.064;1026;5.1300;812196;180.064;-2;125;-26;1;0
444.164;1027;5.1350;811436;179.895;-2;124;-26;1;0
444.264;1028;5.1400;811360;179.879;-2;124;-26;1;0
444.364;1028;5.1400;811360;179.879;-1;125;-25;1;0
444.464;1029;5.1450;810953;179.788;-1;125;-25;1;0
444.564;1030;5.1500;810149;179.610;-1;125;-24;1;0
444.664;1030;5.1500;810969;179.792;-2;125;-25;1;0
444.764;1031;5.1550;814176;180.503;-2;125;-24;1;0
444.864;1032;5.1600;814009;180.466;-2;125;-24;1;0
444.964;1032;5.1600;812399;180.109;-1;124;-26;1;0
445.064;1033;5.1650;811248;179.854;-2;125;-26;1;0
445.164;1034;5.1700;810895;179.775;-2;125;-25;1;0
445.264;1034;5.1700;811037;179.807;0;125;-26;1;0
445.364;1035;5.1750;811844;179.986;-1;123;-26;1;0
445.464;1036;5.1800;811431;179.894;-2;125;-24;1;0
445.564;1036;5.1800;812360;180.100;-2;125;-25;1;0
445.664;1037;5.1850;811466;179.902;-2;124;-26;1;0
445.764;1038;5.1900;810535;179.696;-2;125;-24;1;0
445.864;1038;5.1900;810263;179.635;-2;125;-25;1;0
445.964;1039;5.1950;809993;179.575;-2;125;-25;1;0
446.064;1040;5.2000;812771;180.191;-1;124;-26;1;0
446.164;1040;5.2000;811126;179.827;-2;124;-25;1;0
446.264;1041;5.2050;812405;180.110;-1;124;-25;1;0
446.364;1042;5.2100;811080;179.816;-3;124;-25;1;0
446.464;1042;5.2100;809779;179.528;-1;124;-25;1;0
446.564;1043;5.2150;811047;179.809;-1;125;-26;1;0
446.664;1044;5.2200;810556;179.700;-2;124;-25;1;0
446.764;1044;5.2200;809865;179.547;-2;125;-24;1;0
446.864;1045;5.2250;810137;179.607;-2;125;-25;1;0
446.964;1046;5.2300;809343;179.431;-1;125;-25;1;0
447.064;1046;5.2300;809383;179.440;-2;124;-24;1;0
447.164;1047;5.2350;810067;179.592;-2;124;-25;1;0
447.264;1048;5.2400;811074;179.815;-2;125;-25;1;0
447.364;1048;5.2400;811131;179.828;-2;124;-25;1;0
447.464;1049;5.2450;808872;179.327;-2;124;-26;1;0
447.564;1050;5.2500;808865;179.325;-2;124;-25;1;0
447.664;1050;5.2500;808446;179.232;-2;124;-25;1;0
447.764;1051;5.2550;808331;179.207;-1;124;-26;1;0
447.864;1052;5.2600;807297;178.978;-2;125;-26;1;0
447.964;1052;5.2600;807722;179.072;-1;125;-25;1;0
448.064;1053;5.2650;806129;178.719;-1;125;-26;1;0
448.164;1054;5.2700;806527;178.807;-2;125;-25;1;0
448.264;1054;5.2700;807408;179.002;-2;124;-25;1;0
448.364;1055;5.2750;807270;178.972;-1;124;-25;1;0
448.464;1056;5.2800;808845;179.321;-2;125;-26;1;0
448.564;1056;5.2800;806487;178.798;-2;125;-26;1;0
448.664;1057;5.2850;805930;178.675;-2;124;-26;1;0
448.764;1058;5.2900;805509;178.581;-1;123;-26;1;0
448.864;1058;5.2900;805136;178.499;-1;125;-26;1;0
448.964;1059;5.2950;804945;178.456;-1;125;-26;1;0
449.064;1060;5.3000;806577;178.818;-2;124;-25;1;0
449.164;1060;5.3000;806558;178.814;-2;125;-25;1;0
449.264;1061;5.3050;804421;178.340;-2;124;-26;1;0
449.364;1062;5.3100;802329;177.876;-1;125;-25;1;0
449.464;1062;5.3100;803139;178.056;-1;125;-26;1;0
449.564;1063;5.3150;804494;178.356;-2;124;-25;1;0
449.664;1064;5.3200;804597;178.379;-1;125;-25;1;0
449.764;1064;5.3200;804674;178.396;-1;124;-26;1;0
449.864;1065;5.3250;803758;178.193;-1;124;-25;1;0
449.964;1066;5.3300;802934;178.010;-1;124;-24;1;0
450.064;1066;5.3300;803338;178.100;-1;124;-25;1;0
450.164;1067;5.3350;803976;178.241;-2;126;-25;1;0
450.264;1068;5.3400;802695;177.957;-1;125;-25;1;0
450.364;1068;5.3400;801524;177.698;-1;124;-26;1;0
450.464;1069;5.3450;801550;177.704;-1;125;-25;1;0
450.564;1070;5.3500;801303;177.649;-2;125;-26;1;0
450.664;1070;5.3500;800938;177.568;-2;125;-25;1;0
450.764;1071;5.3550;800625;177.499;-2;124;-25;1;0
450.864;1072;5.3600;801136;177.612;-1;124;-26;1;0
450.964;1072;5.3600;800513;177.474;-2;125;-26;1;0
451.064;1073;5.3650;798209;176.963;-2;125;-25;1;0
451.164;1074;5.3700;797739;176.859;-2;125;-25;1;0
451.264;1074;5.3700;799700;177.293;-1;124;-26;1;0
451.364;1075;5.3750;798046;176.927;-1;125;-26;1;0
451.464;1076;5.3800;798749;177.083;-1;124;-25;1;0
451.564;1076;5.3800;797941;176.904;-2;124;-25;1;0
451.664;1077;5.3850;796061;176.487;-2;125;-26;1;0
451.764;1078;5.3900;795901;176.451;-2;124;-25;1;0
451.864;1078;5.3900;796961;176.686;-1;124;-25;1;0
451.964;1079;5.3950;796167;176.510;-1;125;-26;1;0
452.064;1080;5.4000;796341;176.549;-2;125;-25;1;0
452.164;1080;5.4000;796714;176.631;-2;124;-25;1;0
452.264;1081;5.4050;795848;176.440;-1;125;-26;1;0
452.364;1082;5.4100;795116;176.277;-2;124;-26;1;0
452.464;1082;5.4100;794805;176.208;-1;125;-25;1;0
452.564;1083;5.4150;796292;176.538;-2;125;-26;1;0
452.664;1084;5.4200;796043;176.483;-2;124;-25;1;0
452.764;1084;5.4200;795261;176.309;-1;124;-26;1;0
452.864;1085;5.4250;793674;175.958;-2;124;-26;1;0
452.964;1086;5.4300;794515;176.144;-2;125;-25;1;0
453.064;1086;5.4300;795592;176.383;-2;125;-26;1;0
453.164;1087;5.4350;795115;176.277;-1;124;-26;1;0
453.264;1088;5.4400;795648;176.395;-2;124;-24;1;0
453.364;1088;5.4400;796045;176.483;-1;124;-26;1;0
453.464;1089;5.4450;796459;176.575;-1;125;-26;1;0
453.564;1090;5.4500;796108;176.497;-1;124;-26;1;0
453.664;1090;5.4500;796430;176.569;-1;125;-25;1;0
453.764;1091;5.4550;797529;176.812;-1;125;-26;1;0
453.864;1092;5.4600;797633;176.835;-2;125;-25;1;0
453.964;1092;5.4600;797218;176.743;-1;125;-24;1;0
454.064;1093;5.4650;797321;176.766;-2;125;-26;1;0
454.164;1094;5.4700;796397;176.561;-2;124;-25;1;0
