Repository: tm-mech/diy-tensile-tester

# Desktop Tensile Testing Machine

A custom-built desktop tensile testing machine for characterizing 3D-printed polymer specimens according to ISO 527. Designed and built from scratch — mechanical assembly, electronics, firmware (Arduino/C++), and data acquisition & analysis software (Python).

> Personal engineering project bridging mechanical testing, embedded systems, and data analysis.
---

## Key Results

Three FDM-printed materials tested (ISO 527-2 Type 1BA dogbone, 5 mm/min, n = 3 each):

| Material | UTS [MPa] | E-Modulus [GPa] | Elongation |
|---|---|---|---|
| **PETG** (eSUN) | 34.8 ± 0.1 | 1.63 ± 0.10 | 77.1 ± 8.7% |
| **PLA** (eSUN) | 47.4 ± 1.1 | 2.68 ± 0.46 | 12–103%\* |

File: data/PLACF/PLACF_520_003.csv (part 4 of 4)
time_s;steps;displacement_mm;force_raw;force_N;accel_x;accel_y;accel_z;endstop;step_loss
418.560;1626;8.1300;686396;152.174;-2;124;-25;1;0
418.660;1627;8.1350;680514;150.870;-2;125;-25;1;0
418.760;1628;8.1400;680746;150.921;-1;125;-27;1;0
418.860;1628;8.1400;676955;150.081;-1;126;-27;1;0
418.960;1629;8.1450;675848;149.836;-2;125;-26;1;0
419.060;1630;8.1500;674729;149.587;-2;125;-27;1;0
419.160;1630;8.1500;673773;149.375;-1;125;-27;1;0
419.260;1631;8.1550;674393;149.513;-1;125;-27;1;0
419.360;1632;8.1600;674578;149.554;-2;124;-26;1;0
419.460;1632;8.1600;672414;149.074;-1;125;-26;1;0
419.560;1633;8.1650;669771;148.488;-2;124;-26;1;0
419.660;1634;8.1700;668553;148.218;-1;125;-27;1;0
419.760;1634;8.1700;668551;148.218;-2;124;-27;1;0
419.860;1635;8.1750;667624;148.012;-2;125;-27;1;0
419.960;1636;8.1800;665684;147.582;-1;124;-26;1;0
420.060;1636;8.1800;665112;147.455;-1;125;-27;1;0
420.160;1637;8.1850;665138;147.461;-2;124;-26;1;0
420.260;1638;8.1900;663975;147.203;-2;124;-26;1;0
420.360;1638;8.1900;664541;147.329;0;124;-26;1;0
420.460;1639;8.1950;662391;146.852;-2;125;-26;1;0
420.560;1640;8.2000;661385;146.629;-2;124;-25;1;0
420.660;1640;8.2000;659713;146.258;-2;125;-26;1;0
420.760;1641;8.2050;658007;145.880;-2;125;-26;1;0
420.860;1642;8.2100;655730;145.375;-2;124;-27;1;0
420.960;1642;8.2100;654722;145.152;-2;125;-26;1;0
421.060;1643;8.2150;652979;144.765;-2;125;-25;1;0
421.160;1644;8.2200;651768;144.497;-2;125;-26;1;0
421.260;1644;8.2200;649906;144.084;-1;124;-27;1;0
421.360;1645;8.2250;647614;143.576;-1;124;-26;1;0
421.460;1646;8.2300;645844;143.184;-2;125;-25;1;0
421.560;1646;8.2300;645367;143.078;-2;123;-27;1;0
421.660;1647;8.2350;644476;142.880;-2;125;-26;1;0
421.760;1648;8.2400;642964;142.545;-2;125;-26;1;0
421.860;1648;8.2400;640394;141.975;-2;125;-26;1;0
421.960;1649;8.2450;637734;141.386;-2;124;-25;1;0
422.060;1650;8.2500;631572;140.020;-2;124;-27;1;0
422.160;1650;8.2500;630172;139.709;-1;125;-26;1;0
422.260;1651;8.2550;628237;139.280;-1;124;-26;1;0
422.360;1652;8.2600;624814;138.521;-1;124;-26;1;0
422.460;1652;8.2600;621066;137.690;-2;125;-26;1;0
422.560;1653;8.2650;617016;136.792;-2;125;-26;1;0
422.660;1654;8.2700;613825;136.085;-2;125;-25;1;0
422.760;1654;8.2700;610611;135.372;-1;125;-26;1;0
422.860;1655;8.2750;604738;134.070;-2;124;-25;1;0
422.960;1656;8.2800;600973;133.236;-1;125;-27;1;0
423.060;1656;8.2800;597539;132.474;-2;124;-26;1;0
423.160;1657;8.2850;594496;131.800;-2;124;-26;1;0
423.260;1658;8.2900;591301;131.091;-1;125;-27;1;0
423.360;1658;8.2900;589118;130.607;-1;124;-26;1;0
423.460;1659;8.2950;586495;130.026;-1;125;-26;1;0
423.560;1660;8.3000;584222;129.522;-1;124;-25;1;0
423.660;1660;8.3000;578651;128.287;-1;125;-27;1;0
423.760;1661;8.3050;576463;127.802;-2;125;-26;1;0
423.860;1662;8.3100;574946;127.466;-2;124;-26;1;0
423.960;1662;8.3100;573042;127.043;-1;124;-27;1;0
424.060;1663;8.3150;571540;126.710;-2;124;-26;1;0
424.160;1664;8.3200;569906;126.348;-1;124;-27;1;0
424.260;1664;8.3200;567068;125.719;-1;125;-27;1;0
424.360;1665;8.3250;563676;124.967;-1;124;-26;1;0
424.460;1666;8.3300;560932;124.359;-1;125;-26;1;0
424.560;1666;8.3300;560191;124.194;-1;124;-26;1;0
424.660;1667;8.3350;557814;123.667;-1;125;-26;1;0
424.760;1668;8.3400;556024;123.271;-2;125;-26;1;0
424.860;1668;8.3400;554814;123.002;-1;124;-27;1;0
424.960;1669;8.3450;551996;122.378;-2;124;-26;1;0
425.060;1670;8.3500;549392;121.800;-2;124;-25;1;0
425.160;1670;8.3500;549187;121.755;-2;124;-26;1;0
425.260;1671;8.3550;547765;121.440;-2;124;-27;1;0
425.360;1672;8.3600;545958;121.039;-1;125;-27;1;0
425.460;1672;8.3600;543912;120.585;-1;124;-26;1;0
425.560;1673;8.3650;540702;119.874;-1;124;-25;1;0
425.660;1674;8.3700;538782;119.448;-1;125;-26;1;0
425.760;1674;8.3700;537109;119.077;-1;124;-26;1;0
425.860;1675;8.3750;535410;118.700;-1;125;-26;1;0
425.960;1676;8.3800;534517;118.502;-2;124;-26;1;0
426.060;1676;8.3800;530295;117.566;-1;124;-25;1;0
426.160;1677;8.3850;529009;117.281;-1;124;-26;1;0
426.260;1678;8.3900;527351;116.914;-2;125;-26;1;0
426.360;1678;8.3900;525913;116.595;-2;125;-25;1;0
426.460;1679;8.3950;524749;116.337;-2;125;-26;1;0
426.560;1680;8.4000;523877;116.144;-2;125;-27;1;0
426.660;1680;8.4000;521786;115.680;-1;124;-26;1;0
426.760;1681;8.4050;519382;115.147;-1;124;-25;1;0
426.860;1682;8.4100;517303;114.686;-2;125;-26;1;0
426.960;1682;8.4100;515207;114.221;-1;125;-26;1;0
427.060;1683;8.4150;513689;113.885;-1;124;-26;1;0
427.160;1684;8.4200;512025;113.516;-1;124;-25;1;0
427.260;1684;8.4200;509706;113.002;-1;125;-26;1;0
427.360;1685;8.4250;508280;112.686;-1;125;-26;1;0
427.460;1686;8.4300;506377;112.264;-1;124;-26;1;0
427.560;1686;8.4300;504874;111.931;-1;124;-26;1;0
427.660;1687;8.4350;503563;111.640;-2;125;-26;1;0
427.760;1688;8.4400;501415;111.164;-2;124;-27;1;0
427.860;1688;8.4400;500020;110.854;-2;125;-25;1;0
427.960;1689;8.4450;497866;110.377;-1;124;-26;1;0
428.060;1690;8.4500;494977;109.736;-1;125;-26;1;0
428.160;1690;8.4500;494487;109.628;-2;125;-26;1;0
428.260;1691;8.4550;493331;109.371;-1;124;-26;1;0
428.360;1692;8.4600;491260;108.912;-2;125;-26;1;0
428.460;1692;8.4600;488285;108.253;-2;124;-26;1;0
428.560;1693;8.4650;485997;107.746;-2;124;-25;1;0
428.660;1694;8.4700;485124;107.552;-1;124;-26;1;0
428.760;1694;8.4700;484851;107.491;-1;125;-25;1;0
428.860;1695;8.4750;483239;107.134;-2;124;-26;1;0
428.960;1696;8.4800;482327;106.932;-1;125;-26;1;0
429.060;1696;8.4800;480944;106.625;-2;124;-26;1;0
429.160;1697;8.4850;478870;106.165;-1;125;-27;1;0
429.260;1698;8.4900;474781;105.259;-2;124;-25;1;0
429.360;1698;8.4900;474040;105.095;-1;124;-26;1;0
429.460;1699;8.4950;473412;104.955;-1;125;-27;1;0
429.560;1700;8.5000;470648;104.343;-1;125;-27;1;0
429.660;1700;8.5000;469330;104.050;-1;124;-26;1;0
429.760;1701;8.5050;467087;103.553;-2;124;-26;1;0
429.860;1702;8.5100;465146;103.123;-1;124;-26;1;0
429.960;1702;8.5100;463824;102.830;-2;125;-27;1;0
430.060;1703;8.5150;462339;102.501;-1;124;-26;1;0
430.160;1704;8.5200;459190;101.802;-1;125;-27;1;0
430.260;1704;8.5200;455779;101.046;-2;125;-26;1;0
430.360;1705;8.5250;452628;100.348;-1;124;-27;1;0
430.460;1706;8.5300;450517;99.880;-1;124;-26;1;0
430.560;1706;8.5300;448621;99.459;-1;125;-27;1;0
430.660;1707;8.5350;444613;98.571;0;124;-26;1;0
430.760;1708;8.5400;433643;96.139;-2;124;-26;1;0
430.860;1708;8.5400;428693;95.041;-2;125;-26;1;0
430.960;1709;8.5450;421294;93.401;-1;124;-26;1;0
431.060;1710;8.5500;411577;91.247;-1;124;-26;1;0
431.160;1710;8.5500;397570;88.141;1;124;-27;1;1
431.260;1711;8.5550;342636;75.962;-1;123;-26;1;0
431.360;1712;8.5600;141700;31.415;-1;124;-26;1;0
431.460;1712;8.5600;8365;1.855;-2;124;-26;1;0
431.560;1713;8.5650;535;0.119;-2;124;-26;1;0
431.660;1714;8.5700;1875;0.416;-2;125;-26;1;0
431.760;1714;8.5700;1146;0.254;-2;125;-26;1;0
431.860;1715;8.5750;1696;0.376;-1;124;-26;1;0
431.960;1716;8.5800;2176;0.482;-1;125;-26;1;0
432.060;1716;8.5800;2295;0.509;-1;124;-26;1;0
432.160;1717;8.5850;2331;0.517;-1;124;-26;1;0
432.260;1718;8.5900;1788;0.396;-1;125;-26;1;0
432.360;1718;8.5900;1788;0.396;-2;125;-26;1;0
432.460;1719;8.5950;889;0.197;-2;125;-27;1;0
432.560;1720;8.6000;344;0.076;-2;124;-26;1;0
432.660;1720;8.6000;343;0.076;-2;124;-26;1;0
432.760;1721;8.6050;125;0.028;-2;125;-25;1;0
432.860;1722;8.6100;-256;-0.057;-1;125;-26;1;0
432.960;1722;8.6100;1001;0.222;-2;125;-27;1;0
433.060;1723;8.6150;1408;0.312;-1;125;-26;1;0
433.160;1724;8.6200;1156;0.256;-2;125;-27;1;0
433.260;1724;8.6200;1834;0.407;-1;125;-26;1;0
433.360;1725;8.6250;294;0.065;-1;125;-26;1;0
433.460;1726;8.6300;953;0.211;-2;125;-26;1;0
433.560;1726;8.6300;1315;0.292;-2;125;-26;1;0
433.660;1727;8.6350;29;0.006;-1;124;-26;1;0
433.760;1728;8.6400;-1008;-0.223;-1;124;-27;1;0
433.860;1728;8.6400;484;0.107;-1;125;-26;1;0
433.960;1729;8.6450;-441;-0.098;-2;125;-26;1;0
434.060;1730;8.6500;1920;0.426;-1;125;-26;1;0
434.160;1730;8.6500;1356;0.301;-1;125;-26;1;0
434.260;1731;8.6550;-1475;-0.327;-2;124;-26;1;0
434.360;1732;8.6600;-910;-0.202;-1;125;-26;1;0
434.460;1732;8.6600;345;0.076;-1;124;-26;1;0
434.560;1733;8.6650;1121;0.249;-2;124;-26;1;0
434.660;1734;8.6700;2484;0.551;-1;124;-27;1;0
434.760;1734;8.6700;2484;0.551;-2;125;-26;1;0
434.860;1735;8.6750;1802;0.400;-2;125;-27;1;0
434.960;1736;8.6800;966;0.214;-1;125;-26;1;0
435.060;1736;8.6800;942;0.209;-1;124;-26;1;0
435.160;1737;8.6850;-102;-0.023;-2;124;-26;1;0
435.260;1738;8.6900;455;0.101;-1;124;-26;1;0
435.360;1738;8.6900;1413;0.313;-1;125;-26;1;0
435.460;1739;8.6950;539;0.119;-2;124;-26;1;0
435.560;1740;8.7000;-663;-0.147;-2;125;-26;1;0
435.660;1740;8.7000;883;0.196;-2;125;-26;1;0
435.760;1741;8.7050;-1056;-0.234;-1;125;-26;1;0
435.860;1742;8.7100;-958;-0.212;-2;125;-27;1;0
435.960;1742;8.7100;336;0.074;-2;125;-26;1;0
436.060;1743;8.7150;865;0.192;-1;125;-27;1;0
436.160;1744;8.7200;2542;0.564;-1;125;-27;1;0
436.260;1744;8.7200;1776;0.394;-2;125;-26;1;0
436.360;1745;8.7250;1146;0.254;-1;124;-27;1;0
436.460;1746;8.7300;-585;-0.130;-2;124;-26;1;0
436.560;1746;8.7300;-177;-0.039;-1;125;-26;1;0
436.660;1747;8.7350;1439;0.319;-1;125;-26;1;0
436.760;1748;8.7400;248;0.055;-2;124;-26;1;0
436.860;1748;8.7400;1180;0.262;-2;124;-26;1;0
436.960;1749;8.7450;2409;0.534;-1;125;-26;1;0
437.060;1750;8.7500;155;0.034;-2;125;-27;1;0
437.160;1750;8.7500;155;0.034;-1;125;-26;1;0
437.260;1751;8.7550;-351;-0.078;-1;125;-26;1;0
437.360;1752;8.7600;249;0.055;-1;124;-26;1;0
437.460;1752;8.7600;13;0.003;-1;125;-26;1;0
437.560;1753;8.7650;1110;0.246;-2;124;-26;1;0
437.660;1754;8.7700;2045;0.453;-2;125;-26;1;0
437.760;1754;8.7700;1651;0.366;-2;125;-25;1;0
437.860;1755;8.7750;500;0.111;-1;125;-27;1;0
437.960;1756;8.7800;1864;0.413;-2;125;-27;1;0
438.060;1756;8.7800;610;0.135;-1;125;-26;1;0
438.160;1757;8.7850;727;0.161;-2;125;-26;1;0
438.260;1758;8.7900;564;0.125;-2;125;-27;1;0
438.360;1758;8.7900;39;0.009;-1;124;-27;1;0
438.460;1759;8.7950;1732;0.384;-1;123;-27;1;0
438.560;1760;8.8000;1356;0.301;-2;125;-26;1;0
438.660;1760;8.8000;480;0.106;-1;124;-26;1;0
438.760;1761;8.8050;438;0.097;-2;125;-27;1;0
438.860;1762;8.8100;1018;0.226;-2;125;-26;1;0
438.960;1762;8.8100;731;0.162;-1;125;-27;1;0
439.060;1763;8.8150;1171;0.260;-2;125;-26;1;0
439.160;1764;8.8200;1535;0.340;-2;125;-26;1;0
439.260;1764;8.8200;820;0.182;-1;124;-26;1;0
439.360;1765;8.8250;831;0.184;-1;124;-27;1;0
439.460;1766;8.8300;-600;-0.133;-1;124;-26;1;0
439.560;1766;8.8300;-802;-0.178;-1;124;-26;1;0
439.660;1767;8.8350;1205;0.267;-2;124;-25;1;0
439.760;1768;8.8400;960;0.213;-1;124;-27;1;0
439.860;1768;8.8400;1448;0.321;-1;124;-27;1;0
439.960;1769;8.8450;379;0.084;-2;125;-26;1;0
440.060;1770;8.8500;8;0.002;-1;125;-26;1;0
440.160;1770;8.8500;1582;0.351;0;124;-27;1;0
440.260;1771;8.8550;-90;-0.020;-2;124;-26;1;0
440.360;1772;8.8600;-510;-0.113;-2;124;-26;1;0
440.460;1772;8.8600;1134;0.251;-1;124;-26;1;0
440.560;1773;8.8650;970;0.215;-2;125;-27;1;0
440.660;1774;8.8700;258;0.057;-2;126;-26;1;0
440.760;1774;8.8700;-38;-0.008;-1;124;-26;1;0
440.860;1775;8.8750;-398;-0.088;-2;125;-26;1;0
440.960;1776;8.8800;371;0.082;-1;124;-27;1;0
441.060;1776;8.8800;158;0.035;-2;124;-26;1;0
441.160;1777;8.8850;619;0.137;-1;125;-26;1;0
441.260;1778;8.8900;494;0.110;-1;125;-26;1;0
441.360;1778;8.8900;981;0.217;-2;125;-26;1;0
441.460;1779;8.8950;1424;0.316;-2;125;-26;1;0
441.560;1780;8.9000;1617;0.358;-1;125;-26;1;0
441.660;1780;8.9000;890;0.197;-2;124;-27;1;0
441.760;1781;8.9050;-181;-0.040;-2;125;-26;1;0
441.860;1782;8.9100;491;0.109;-1;125;-27;1;0
441.960;1782;8.9100;1326;0.294;-2;125;-26;1;0
442.060;1783;8.9150;-1913;-0.424;-2;125;-26;1;0
442.160;1784;8.9200;-1145;-0.254;-2;124;-27;1;0
442.260;1784;8.9200;-816;-0.181;-1;125;-26;1;0
442.360;1785;8.9250;-22;-0.005;-2;125;-26;1;0
442.460;1786;8.9300;326;0.072;-1;125;-26;1;0
442.560;1786;8.9300;8;0.002;-1;124;-26;1;0
