Repository: tm-mech/diy-tensile-tester

# Desktop Tensile Testing Machine

A custom-built desktop tensile testing machine for characterizing 3D-printed polymer specimens according to ISO 527. Designed and built from scratch — mechanical assembly, electronics, firmware (Arduino/C++), and data acquisition & analysis software (Python).

> Personal engineering project bridging mechanical testing, embedded systems, and data analysis.
---

## Key Results

Three FDM-printed materials tested (ISO 527-2 Type 1BA dogbone, 5 mm/min, n = 3 each):

| Material | UTS [MPa] | E-Modulus [GPa] | Elongation |
|---|---|---|---|
| **PETG** (eSUN) | 34.8 ± 0.1 | 1.63 ± 0.10 | 77.1 ± 8.7% |
| **PLA** (eSUN) | 47.4 ± 1.1 | 2.68 ± 0.46 | 12–103%\* |
| **PLA-CF** (PolyTerra) | 19.5 ± 0.9 | 1.88 ± 0.16 | 14.9 ± 2.8% |

\*PLA near brittle-ductile transition — 2 of 3 specimens fractured, 1 exhibited cold drawing. UTS consistent across all three.

PETG repeatability of **± 0.1 MPa** across three specimens demonstrates the measurement capability of the system. All values fall within published ranges for FDM-printed specimens.

→ [Detailed results and stress-strain curves](#results)

---

## Machine Overview

<!-- 📸 PHOTO: Annotated overview of the machine (label frame, motor, load cell, grips, lead screw) -->

A stepper motor drives a ball screw that pulls the specimen at a controlled displacement rate. Force is measured with a load cell, displacement is derived from step counting, and an accelerometer monitors for mechanical faults during the test.

### Specifications

| Parameter | Value |
|---|---|
| Max. force | ~980 N (load cell limit) |
| Displacement resolution | 0.005 mm/step |
| Load cell | 100 kg (HX711 ADC, 10 Hz) |
| Drive | NEMA 34 stepper + DM542T driver (4× microstepping) |
| Lead screw | Ball screw, 4 mm pitch |
| Specimen standard | ISO 527-2 Type 1BA |
| Frame | 3D-printed components + aluminum extrusion |

---

## System Architecture

```
┌──────────────┐      ┌──────────────┐     ┌──────────────┐
│   Arduino    │────▶│  DM542T      │────▶│  NEMA 34     │
│   Firmware   │      │  Driver      │     │  Stepper     │
│              │◀────│  HX711 ADC   │◀────│  100kg Cell  │
│              │◀────│  ADXL345     │      │  Accel.      │
└──────┬───────┘      └──────────────┘     └──────────────┘
       │ Serial (115200 baud)
       ▼
┌──────────────┐
│   Python     │
│   test.py    │──▶ Real-time data logging (.csv)
└──────┬───────┘
       │
       ▼
┌──────────────┐
│   Python     │
│   analyze.py │──▶ Compliance correction
│              │──▶ Stress-strain analysis
│              │──▶ Multi-specimen comparison
└──────────────┘
```

---

## Firmware (Arduino)

The firmware handles motor control, sensor acquisition, and safety monitoring in a single control loop.

- **Constant-speed displacement control** — timer-interrupt-driven stepping for precise speed regulation independent of loop timing
- **10 Hz synchronized data acquisition** — force (HX711), acceleration (ADXL345 via SPI), and step count sampled in lockstep and streamed over serial
- **Serial command interface** — `START`, `STOP`, `SPEED`, `TARE` commands for control from the Python host
- **Over-force protection** — requires 3 consecutive over-limit readings before emergency stop, filtering single-sample HX711 glitches
- **Endstop + mechanical failsafe** — an endstop limits travel in normal operation. If the endstop fails, the crosshead drives into a structural steel stop that absorbs the load without damaging the frame or lead screw
- **Step loss detection** — uses the ADXL345 accelerometer to detect stepper motor skip events via vibration analysis. A force-level check distinguishes step loss (force still above threshold) from specimen fracture (force drops). Detailed analysis in [`docs/step_loss_detection.pdf`](docs/step_loss_detection.pdf)

Step loss detection was implemented as a signal processing exercise — in practice the motor operates well within its torque range for the loads tested here. But it demonstrates a useful fault-detection pattern for any open-loop stepper system: rather than adding an encoder, an existing sensor (accelerometer) is repurposed to infer position faults from vibration signatures.
→ [`firmware/`](firmware/)

---

## Data Acquisition (`test.py`)

Python host application that controls the test and logs all sensor data.

- Serial communication with the Arduino (command/response protocol)
- Automatic CSV logging with timestamped filenames
- Configurable test speed
- On-demand plotting during test execution

Each test produces a CSV with columns: `time_s`, `steps`, `displacement_mm`, `force_raw`, `force_N`, `accel_x`, `accel_y`, `accel_z`, `endstop`, `step_loss`.

→ [`software/test.py`](software/test.py)

---

## Results

All tests: 5 mm/min crosshead speed, ~24 °C ambient, ISO 527-2 Type 1BA specimens, 100% infill, 0° raster orientation.

File: data/PLA/PLA_486_003.csv
time_s;steps;displacement_mm;force_raw;force_N;accel_x;accel_y;accel_z;endstop;step_loss
657.756;1;0.0050;-1575;-0.349;-1;123;-23;1;0
657.856;3;0.0150;-1502;-0.333;-1;125;-23;1;0
657.956;6;0.0300;-966;-0.214;-3;124;-23;1;0
658.056;8;0.0400;-1674;-0.371;-2;125;-24;1;0
658.156;11;0.0550;-622;-0.138;-2;125;-23;1;0
658.256;14;0.0700;976;0.216;-1;124;-23;1;0
658.356;16;0.0800;2524;0.560;-2;125;-23;1;0
658.456;19;0.0950;5059;1.122;-2;125;-22;1;0
658.556;22;0.1100;7967;1.766;-2;124;-22;1;0
658.656;24;0.1200;12071;2.676;-2;125;-22;1;0
658.756;27;0.1350;15626;3.464;-2;125;-24;1;0
658.856;30;0.1500;18563;4.115;-2;125;-24;1;0
658.956;32;0.1600;21669;4.804;-2;125;-23;1;0
659.056;35;0.1750;24255;5.377;-2;124;-24;1;0
659.156;38;0.1900;27639;6.128;-1;125;-23;1;0
659.256;40;0.2000;36894;8.179;-2;125;-24;1;0
659.356;43;0.2150;41416;9.182;-3;124;-24;1;0
659.456;46;0.2300;45018;9.980;-1;124;-24;1;0
659.556;48;0.2400;48532;10.760;-1;125;-22;1;0
659.656;51;0.2550;55171;12.231;-2;124;-23;1;0
659.756;54;0.2700;61087;13.543;-1;125;-23;1;0
659.856;56;0.2800;65886;14.607;-1;125;-24;1;0
659.956;59;0.2950;71255;15.797;-1;124;-24;1;0
660.056;62;0.3100;84565;18.748;-2;124;-22;1;0
660.156;64;0.3200;91805;20.353;-1;124;-22;1;0
660.256;67;0.3350;98981;21.944;-1;125;-23;1;0
660.356;70;0.3500;106494;23.610;-1;125;-23;1;0
660.456;72;0.3600;113780;25.225;-3;125;-23;1;0
660.556;75;0.3750;120685;26.756;-2;125;-23;1;0
660.656;78;0.3900;128901;28.577;-2;125;-23;1;0
660.756;80;0.4000;135707;30.086;-2;124;-24;1;0
660.856;83;0.4150;151420;33.570;-1;125;-23;1;0
660.956;86;0.4300;161007;35.695;-2;125;-24;1;0
661.056;88;0.4400;169801;37.645;-2;125;-24;1;0
661.156;91;0.4550;177153;39.275;-2;125;-23;1;0
661.256;94;0.4700;186093;41.257;-2;125;-23;1;0
661.356;96;0.4800;195675;43.381;-2;124;-23;1;0
661.456;99;0.4950;206464;45.773;-2;125;-23;1;0
661.556;102;0.5100;217533;48.227;-2;123;-22;1;0
661.656;104;0.5200;227259;50.383;-2;124;-23;1;0
661.756;107;0.5350;250586;55.555;-2;125;-22;1;0
661.856;110;0.5500;261038;57.872;-2;125;-23;1;0
661.956;112;0.5600;271858;60.271;-2;125;-23;1;0
662.056;115;0.5750;283942;62.950;-2;125;-23;1;0
662.156;118;0.5900;295737;65.565;-3;125;-23;1;0
662.256;120;0.6000;306685;67.992;-2;125;-24;1;0
662.356;123;0.6150;316246;70.112;-2;126;-23;1;0
662.456;126;0.6300;326303;72.341;-3;125;-22;1;0
662.556;128;0.6400;347565;77.055;-2;125;-23;1;0
662.656;131;0.6550;357924;79.352;-2;125;-24;1;0
662.756;134;0.6700;367740;81.528;-2;124;-24;1;0
662.856;136;0.6800;377925;83.786;-1;124;-24;1;0
662.956;139;0.6950;387983;86.016;-2;125;-22;1;0
663.056;142;0.7100;398878;88.431;-2;124;-22;1;0
663.156;144;0.7200;408623;90.592;-2;124;-22;1;0
663.256;147;0.7350;420083;93.132;-2;125;-23;1;0
663.356;150;0.7500;442024;97.997;-2;124;-23;1;0
663.456;152;0.7600;451696;100.141;-1;124;-23;1;0
663.556;155;0.7750;461780;102.377;-3;125;-22;1;0
663.656;158;0.7900;472370;104.724;-2;123;-22;1;0
663.756;160;0.8000;483055;107.093;-2;126;-23;1;0
663.856;163;0.8150;492914;109.279;-2;124;-24;1;0
663.956;166;0.8300;505048;111.969;-2;125;-23;1;0
664.056;168;0.8400;515439;114.273;-2;124;-24;1;0
664.156;171;0.8550;534395;118.475;-3;125;-23;1;0
664.256;174;0.8700;543561;120.507;-2;124;-23;1;0
664.356;176;0.8800;553039;122.609;-2;124;-22;1;0
664.456;179;0.8950;563592;124.948;-1;125;-23;1;0
664.556;182;0.9100;575202;127.522;-2;125;-23;1;0
664.656;184;0.9200;587365;130.219;-1;124;-24;1;0
664.756;187;0.9350;599812;132.978;-2;125;-23;1;0
664.856;190;0.9500;613616;136.039;0;124;-24;1;0
664.956;192;0.9600;637018;141.227;-3;125;-23;1;0
665.056;195;0.9750;649754;144.050;-2;124;-23;1;0
665.156;198;0.9900;663343;147.063;-2;124;-23;1;0
665.256;200;1.0000;676188;149.911;-1;124;-23;1;0
665.356;203;1.0150;690706;153.130;-2;124;-23;1;0
665.456;206;1.0300;705165;156.335;-1;124;-22;1;0
665.556;208;1.0400;718690;159.334;-2;124;-22;1;0
665.656;211;1.0550;732752;162.451;-1;125;-23;1;0
665.756;214;1.0700;762612;169.071;-2;124;-22;1;0
665.856;216;1.0800;775510;171.931;-1;123;-23;1;0
665.956;219;1.0950;790343;175.219;-2;124;-23;1;0
666.056;222;1.1100;803764;178.194;0;124;-23;1;0
666.156;224;1.1200;815820;180.867;-2;125;-23;1;0
666.256;227;1.1350;828992;183.788;-2;124;-23;1;0
666.356;230;1.1500;843438;186.990;-2;125;-23;1;0
666.456;232;1.1600;856135;189.805;-2;126;-23;1;0
666.556;235;1.1750;867043;192.223;-2;125;-22;1;0
666.656;238;1.1900;892687;197.909;-1;124;-24;1;0
666.756;240;1.2000;905433;200.734;-2;124;-21;1;0
666.856;243;1.2150;919721;203.902;-1;125;-24;1;0
666.956;246;1.2300;935931;207.496;-2;125;-24;1;0
667.056;248;1.2400;950935;210.822;-2;124;-22;1;0
667.156;251;1.2550;965109;213.965;-2;125;-22;1;0
667.256;254;1.2700;980475;217.371;-2;124;-22;1;0
667.356;256;1.2800;994831;220.554;-1;124;-23;1;0
667.456;259;1.2950;1022607;226.712;-1;125;-23;1;0
667.556;262;1.3100;1037276;229.964;-2;124;-22;1;0
667.656;264;1.3200;1053695;233.604;-2;124;-23;1;0
667.756;267;1.3350;1069896;237.196;-2;125;-23;1;0
667.856;270;1.3500;1084885;240.519;-3;124;-22;1;0
667.956;272;1.3600;1098463;243.529;-2;125;-24;1;0
668.056;275;1.3750;1111891;246.506;-2;124;-23;1;0
668.156;278;1.3900;1129069;250.315;-3;124;-23;1;0
668.256;280;1.4000;1158333;256.802;-3;124;-22;1;0
668.356;283;1.4150;1173118;260.080;-2;125;-23;1;0
668.456;286;1.4300;1187996;263.379;-2;125;-23;1;0
668.556;288;1.4400;1202792;266.659;-1;125;-23;1;0
668.656;291;1.4550;1218401;270.120;-2;125;-23;1;0
668.756;294;1.4700;1235239;273.852;-2;125;-22;1;0
668.856;296;1.4800;1251849;277.535;-2;124;-23;1;0
668.956;299;1.4950;1266712;280.830;-2;125;-24;1;0
669.056;302;1.5100;1296753;287.490;-3;125;-23;1;0
669.156;304;1.5200;1311747;290.814;-1;125;-24;1;0
669.256;307;1.5350;1328989;294.637;-1;124;-23;1;0
669.356;310;1.5500;1344205;298.010;-2;125;-23;1;0
669.456;312;1.5600;1359742;301.455;-1;124;-23;1;0
669.556;315;1.5750;1374644;304.759;-1;123;-22;1;0
669.656;318;1.5900;1388828;307.903;-2;125;-22;1;0
669.756;320;1.6000;1403024;311.050;-1;125;-23;1;0
669.856;323;1.6150;1429488;316.917;-2;125;-23;1;0
669.956;326;1.6300;1444350;320.212;-2;125;-24;1;0
670.056;328;1.6400;1460150;323.715;-1;125;-23;1;0
670.156;331;1.6550;1475829;327.191;-1;124;-23;1;0
670.256;334;1.6700;1491635;330.695;-3;124;-23;1;0
670.356;336;1.6800;1504599;333.570;-1;124;-23;1;0
670.456;339;1.6950;1517869;336.512;-1;124;-23;1;0
670.556;342;1.7100;1534439;340.185;-2;124;-23;1;0
670.656;344;1.7200;1561235;346.126;-1;125;-23;1;0
670.756;347;1.7350;1576187;349.441;-2;125;-23;1;0
670.856;350;1.7500;1589789;352.456;-2;125;-22;1;0
670.956;352;1.7600;1602930;355.370;-1;125;-24;1;0
671.056;355;1.7750;1616300;358.334;-1;124;-23;1;0
671.156;358;1.7900;1630325;361.443;-1;124;-23;1;0
671.256;360;1.8000;1645117;364.722;-1;124;-23;1;0
671.356;363;1.8150;1659047;367.811;-1;125;-24;1;0
671.456;366;1.8300;1672394;370.770;-2;125;-23;1;0
671.556;368;1.8400;1698537;376.566;-1;125;-24;1;0
671.656;371;1.8550;1711640;379.471;-1;125;-22;1;0
671.756;374;1.8700;1724454;382.311;-1;125;-23;1;0
671.856;376;1.8800;1737018;385.097;-3;124;-22;1;0
671.956;379;1.8950;1748816;387.713;-1;125;-24;1;0
672.056;382;1.9100;1761762;390.583;-2;125;-22;1;0
672.156;384;1.9200;1774960;393.509;-2;124;-23;1;0
672.256;387;1.9350;1785681;395.885;-2;125;-23;1;0
672.356;390;1.9500;1806557;400.514;-1;124;-23;1;0
672.456;392;1.9600;1816871;402.800;-3;125;-22;1;0
672.556;395;1.9750;1826107;404.848;-1;125;-23;1;0
672.656;398;1.9900;1836814;407.222;-1;125;-22;1;0
672.756;400;2.0000;1847872;409.673;-1;125;-23;1;0
672.856;403;2.0150;1858986;412.137;-2;125;-22;1;0
672.956;406;2.0300;1872803;415.200;-1;124;-23;1;0
673.056;408;2.0400;1887499;418.459;-2;125;-23;1;0
673.156;411;2.0550;1914887;424.530;-1;124;-24;1;0
673.256;414;2.0700;1928237;427.490;-1;124;-24;1;0
673.356;416;2.0800;1938209;429.701;-2;125;-23;1;0
673.456;419;2.0950;1949993;432.313;-2;125;-23;1;0
673.556;422;2.1100;1962412;435.067;-2;124;-23;1;0
673.656;424;2.1200;1975710;438.015;-2;125;-24;1;0
673.756;427;2.1350;1985236;440.127;-1;124;-24;1;0
673.856;430;2.1500;1997080;442.753;-2;124;-23;1;0
673.956;432;2.1600;2019426;447.707;-2;125;-24;1;0
674.056;435;2.1750;2030622;450.189;-2;124;-23;1;0
674.156;438;2.1900;2039322;452.118;-1;125;-24;1;0
674.256;440;2.2000;2048511;454.155;-2;125;-23;1;0
674.356;443;2.2150;2059197;456.524;-1;124;-22;1;0
674.456;446;2.2300;2070879;459.114;-3;126;-23;1;0
674.556;448;2.2400;2080228;461.187;-2;125;-24;1;0
674.656;451;2.2550;2089590;463.262;-1;124;-22;1;0
674.756;454;2.2700;2110044;467.797;-3;124;-22;1;0
674.856;456;2.2800;2120244;470.058;-2;125;-23;1;0
674.956;459;2.2950;2129820;472.181;-1;124;-23;1;0
675.056;462;2.3100;2137236;473.825;-2;124;-23;1;0
675.156;464;2.3200;2144839;475.511;-3;124;-23;1;0
675.256;467;2.3350;2153398;477.408;-1;125;-23;1;0
675.356;470;2.3500;2161787;479.268;-3;125;-23;1;0
675.456;472;2.3600;2170172;481.127;-1;124;-24;1;0
675.556;475;2.3750;2188289;485.144;-2;124;-23;1;0
675.656;478;2.3900;2196040;486.862;-2;125;-22;1;0
675.756;480;2.4000;2202392;488.270;-2;124;-22;1;0
675.856;483;2.4150;2209646;489.879;-1;124;-23;1;0
675.956;486;2.4300;2217268;491.568;-3;125;-21;1;0
676.056;488;2.4400;2222978;492.834;-1;125;-23;1;0
676.156;491;2.4550;2228202;493.992;-2;125;-22;1;0
676.256;494;2.4700;2235579;495.628;-2;125;-23;1;0
676.356;496;2.4800;2241553;496.952;-3;125;-23;1;0
676.456;499;2.4950;2252062;499.282;-1;125;-24;1;0
676.556;502;2.5100;2255930;500.140;-3;125;-21;1;0
676.656;504;2.5200;2258029;500.605;-1;125;-24;1;0
676.756;507;2.5350;2260456;501.143;-3;125;-23;1;0
676.856;510;2.5500;2263955;501.919;-1;124;-23;1;0
676.956;512;2.5600;2265642;502.293;-1;124;-23;1;0
677.056;515;2.5750;2266662;502.519;-1;125;-24;1;0
677.156;518;2.5900;2270324;503.331;-1;124;-22;1;0
677.256;520;2.6000;2275427;504.462;-1;125;-24;1;0
677.356;523;2.6150;2277861;505.002;-3;125;-22;1;0
677.456;526;2.6300;2279534;505.373;-1;125;-23;1;0
677.556;528;2.6400;2280769;505.646;-2;124;-24;1;0
677.656;531;2.6550;2281053;505.709;-2;123;-22;1;0
677.756;534;2.6700;2281619;505.835;-1;123;-23;1;0
677.856;536;2.6800;2282332;505.993;-2;125;-25;1;0
677.956;539;2.6950;2281969;505.913;-2;124;-22;1;0
678.056;542;2.7100;2278270;505.092;-1;125;-24;1;0
678.156;544;2.7200;2274234;504.198;-1;125;-22;1;0
678.256;547;2.7350;2268864;503.007;-2;123;-23;1;0
678.356;550;2.7500;2263109;501.731;-2;125;-22;1;0
678.456;552;2.7600;2254512;499.825;-1;125;-23;1;0
678.556;555;2.7750;2240659;496.754;-1;125;-23;1;0
678.656;558;2.7900;2222431;492.713;0;125;-24;1;0
678.756;560;2.8000;2194642;486.552;-1;123;-23;1;0
678.856;563;2.8150;2096087;464.702;-2;124;-23;1;0
678.956;566;2.8300;2014335;446.578;-1;125;-22;1;0
679.056;568;2.8400;1901628;421.591;-2;125;-22;1;0
679.156;571;2.8550;1759184;390.011;-1;124;-23;1;0
679.256;574;2.8700;1607551;356.394;-2;125;-23;1;0
679.356;576;2.8800;1476440;327.327;-2;125;-22;1;0
679.456;579;2.8950;1378200;305.547;-1;124;-22;1;0
679.556;582;2.9100;1310129;290.456;-2;124;-23;1;0
679.656;584;2.9200;1225812;271.763;-2;125;-23;1;0
679.756;587;2.9350;1198768;265.767;-2;124;-23;1;0
679.856;590;2.9500;1179268;261.444;-2;125;-24;1;0
679.956;592;2.9600;1165022;258.285;-2;125;-23;1;0
680.056;595;2.9750;1151237;255.229;-2;125;-24;1;0
680.156;598;2.9900;1140374;252.821;-3;125;-23;1;0
680.256;600;3.0000;1129378;250.383;-2;125;-22;1;0
680.356;603;3.0150;1119922;248.287;-2;124;-23;1;0
680.456;606;3.0300;1114101;246.996;-3;125;-21;1;0
680.556;608;3.0400;1099461;243.751;0;124;-24;1;0
680.656;611;3.0550;1096786;243.157;-2;125;-23;1;0
680.756;614;3.0700;1093604;242.452;-2;125;-23;1;0
680.856;616;3.0800;1089102;241.454;-3;125;-23;1;0
680.956;619;3.0950;1084037;240.331;-2;124;-23;1;0
681.056;622;3.1100;1080840;239.622;-4;125;-23;1;0
681.156;624;3.1200;1076878;238.744;-2;124;-23;1;0
681.256;627;3.1350;1072558;237.786;-3;125;-22;1;0
681.356;630;3.1500;1064427;235.983;-2;123;-24;1;0
681.456;632;3.1600;1062056;235.458;-2;125;-23;1;0
681.556;635;3.1750;1060234;235.054;-1;124;-23;1;0
681.656;638;3.1900;1057130;234.366;-3;124;-23;1;0
681.756;640;3.2000;1053905;233.651;-2;125;-24;1;0
681.856;643;3.2150;1051690;233.160;-3;124;-23;1;0
681.956;646;3.2300;1049419;232.656;-2;125;-22;1;0
682.056;648;3.2400;1045525;231.793;-2;124;-22;1;0
682.156;651;3.2550;1041745;230.955;-2;124;-24;1;0
682.256;654;3.2700;1037951;230.114;-2;125;-24;1;0
682.356;656;3.2800;1035283;229.522;-1;125;-24;1;0
682.456;659;3.2950;1032164;228.831;-2;125;-22;1;0
682.556;662;3.3100;1030256;228.408;-1;124;-25;1;0
682.656;664;3.3200;1028035;227.915;-1;125;-23;1;0
682.756;667;3.3350;1024312;227.090;-2;125;-23;1;0
682.856;670;3.3500;1022869;226.770;-2;125;-25;1;0
682.956;672;3.3600;1015573;225.153;-2;124;-23;1;0
683.056;675;3.3750;1011151;224.172;-2;124;-23;1;0
683.156;678;3.3900;1006536;223.149;-1;124;-23;1;0
683.256;680;3.4000;1002110;222.168;0;124;-24;1;0
683.356;683;3.4150;997415;221.127;-2;124;-24;1;0
683.456;686;3.4300;993209;220.194;-1;125;-23;1;0
683.556;688;3.4400;988372;219.122;-1;125;-23;1;0
683.656;691;3.4550;982576;217.837;-2;125;-23;1;0
683.756;694;3.4700;973714;215.872;-2;125;-23;1;0
683.856;696;3.4800;969122;214.854;-2;124;-24;1;0
683.956;699;3.4950;964690;213.872;-2;124;-22;1;0
684.056;702;3.5100;960769;213.002;-1;124;-23;1;0
684.156;704;3.5200;955439;211.821;-1;125;-24;1;0
684.256;707;3.5350;950605;210.749;-1;124;-24;1;0
684.356;710;3.5500;946355;209.807;-1;125;-23;1;0
684.456;712;3.5600;940512;208.512;-2;125;-22;1;0
684.556;715;3.5750;930250;206.236;-2;125;-24;1;0
684.656;718;3.5900;923568;204.755;0;125;-22;1;0
684.756;720;3.6000;917337;203.374;-2;124;-23;1;0
684.856;723;3.6150;911935;202.176;-1;125;-23;1;0
684.956;726;3.6300;906452;200.960;0;124;-23;1;0
685.056;728;3.6400;899265;199.367;-2;124;-22;1;0
685.156;731;3.6550;891050;197.546;-1;124;-23;1;0
685.256;734;3.6700;885946;196.414;-2;124;-23;1;0
685.356;736;3.6800;877953;194.642;-2;125;-23;1;0
685.456;739;3.6950;866457;192.094;-1;124;-23;1;0
685.556;742;3.7100;859906;190.641;0;125;-23;1;0
685.656;744;3.7200;854396;189.420;-1;124;-24;1;0
685.756;747;3.7350;849306;188.291;-2;125;-24;1;0
685.856;750;3.7500;846400;187.647;-2;125;-24;1;0
685.956;752;3.7600;843684;187.045;-2;125;-23;1;0
686.056;755;3.7750;840932;186.435;-1;126;-24;1;0
686.156;758;3.7900;837703;185.719;-2;124;-23;1;0
686.256;760;3.8000;831950;184.443;-2;125;-23;1;0
686.356;763;3.8150;828382;183.652;-3;125;-23;1;0
686.456;766;3.8300;825047;182.913;-2;124;-24;1;0
686.556;768;3.8400;819670;181.721;-3;125;-23;1;0
686.656;771;3.8550;815170;180.723;-2;125;-23;1;0
686.756;774;3.8700;811371;179.881;-2;126;-23;1;0
686.856;776;3.8800;806901;178.890;-3;125;-24;1;0
686.956;779;3.8950;801813;177.762;-2;125;-24;1;0
687.056;782;3.9100;790508;175.256;-2;124;-22;1;0
687.156;784;3.9200;785762;174.203;-2;125;-23;1;0
687.256;787;3.9350;780992;173.146;-1;124;-23;1;0
687.356;790;3.9500;774599;171.729;-2;125;-23;1;0
687.456;792;3.9600;771380;171.015;-2;125;-23;1;0
687.556;795;3.9750;768294;170.331;-2;125;-24;1;0
687.656;798;3.9900;763920;169.361;-2;125;-23;1;0
687.756;800;4.0000;760343;168.568;-3;125;-22;1;0
687.856;803;4.0150;753123;166.967;-2;124;-23;1;0
687.956;806;4.0300;749196;166.097;-2;125;-23;1;0
688.056;808;4.0400;745579;165.295;-2;125;-24;1;0
688.156;811;4.0550;742908;164.703;-2;125;-23;1;0
688.256;814;4.0700;740533;164.176;-2;124;-23;1;0
688.356;816;4.0800;736640;163.313;-2;125;-23;1;0
688.456;819;4.0950;730437;161.938;-1;125;-23;1;0
688.556;822;4.1100;724572;160.638;-2;124;-22;1;0
688.656;824;4.1200;710295;157.472;-2;124;-25;1;0
688.756;827;4.1350;705206;156.344;-2;124;-23;1;0
688.856;830;4.1500;699324;155.040;-1;125;-23;1;0
688.956;832;4.1600;693577;153.766;-2;125;-23;1;0
689.056;835;4.1750;686785;152.260;-2;124;-24;1;0
689.156;838;4.1900;681005;150.979;-2;125;-22;1;0
689.256;840;4.2000;675808;149.827;-2;124;-24;1;0
689.356;843;4.2150;672333;149.056;-2;125;-23;1;0
689.456;846;4.2300;665320;147.501;-2;125;-22;1;0
689.556;848;4.2400;661408;146.634;-1;124;-23;1;0
689.656;851;4.2550;657313;145.726;-1;125;-23;1;0
689.756;854;4.2700;652593;144.680;-2;125;-23;1;0
689.856;856;4.2800;645558;143.120;-2;124;-24;1;0
689.956;859;4.2950;638224;141.494;-2;125;-24;1;0
690.056;862;4.3100;632126;140.142;-2;125;-22;1;0
690.156;864;4.3200;625483;138.670;0;124;-23;1;0
690.256;867;4.3350;615040;136.354;-2;124;-23;1;0
690.356;870;4.3500;610507;135.349;-3;125;-24;1;0
690.456;872;4.3600;606252;134.406;-2;124;-22;1;0
690.556;875;4.3750;602930;133.670;-2;125;-22;1;0
690.656;878;4.3900;601620;133.379;-2;125;-24;1;0
690.756;880;4.4000;598142;132.608;-1;124;-24;1;0
690.856;883;4.4150;594063;131.704;-2;124;-23;1;0
690.956;886;4.4300;591851;131.213;-2;124;-24;1;0
691.056;888;4.4400;589802;130.759;-2;125;-23;1;0
691.156;891;4.4550;584516;129.587;-1;125;-23;1;0
691.256;894;4.4700;581665;128.955;-3;126;-22;1;0
691.356;896;4.4800;576929;127.905;-2;124;-23;1;0
691.456;899;4.4950;573267;127.093;-1;125;-22;1;0
691.556;902;4.5100;569612;126.283;-1;125;-24;1;0
691.656;904;4.5200;562671;124.744;-2;125;-23;1;0
691.756;907;4.5350;555429;123.139;-1;124;-23;1;0
691.856;910;4.5500;549272;121.774;-1;125;-23;1;0
691.956;912;4.5600;536761;119.000;-2;124;-25;1;0
692.056;915;4.5750;533493;118.275;-3;125;-23;1;0
692.156;918;4.5900;529305;117.347;-1;125;-23;1;0
692.256;920;4.6000;524880;116.366;-2;125;-22;1;0
692.356;923;4.6150;521501;115.617;-2;125;-23;1;0
692.456;926;4.6300;519453;115.163;-1;125;-23;1;0
692.556;928;4.6400;516225;114.447;-2;125;-24;1;0
692.656;931;4.6550;512728;113.672;-2;125;-23;1;0
692.756;934;4.6700;507897;112.601;-1;124;-23;1;0
692.856;936;4.6800;503147;111.548;-2;124;-22;1;0
692.956;939;4.6950;500116;110.876;-1;125;-22;1;0
693.056;942;4.7100;492906;109.277;-1;125;-23;1;0
693.156;944;4.7200;485605;107.659;-2;124;-23;1;0
693.256;947;4.7350;479829;106.378;-2;125;-23;1;0
693.356;950;4.7500;473463;104.967;-2;124;-23;1;0
693.456;952;4.7600;468115;103.781;-2;125;-23;1;0
693.556;955;4.7750;457008;101.319;-2;125;-24;1;0
693.656;958;4.7900;453456;100.531;-2;125;-23;1;0
693.756;960;4.8000;449031;99.550;-1;125;-22;1;0
693.856;963;4.8150;445372;98.739;-3;125;-23;1;0
693.956;966;4.8300;442315;98.061;-2;124;-23;1;0
694.056;968;4.8400;440334;97.622;-1;125;-22;1;0
694.156;971;4.8550;438122;97.132;-2;125;-24;1;0
694.256;974;4.8700;435262;96.498;-2;125;-23;1;0
694.356;976;4.8800;429548;95.231;-2;125;-23;1;0
694.456;979;4.8950;426484;94.552;-2;125;-22;1;0
694.556;982;4.9100;423823;93.962;-1;124;-23;1;0
694.656;984;4.9200;418730;92.832;-2;125;-24;1;0
694.756;987;4.9350;412444;91.439;-2;125;-24;1;0
694.856;990;4.9500;406832;90.195;-2;124;-22;1;0
694.956;992;4.9600;400923;88.885;-1;125;-22;1;0
695.056;995;4.9750;396493;87.902;-2;124;-23;1;0
695.156;998;4.9900;392413;86.998;-2;125;-23;1;0
695.256;1000;5.0000;386879;85.771;-2;125;-23;1;0
695.356;1003;5.0150;383572;85.038;-2;125;-23;1;0
695.456;1006;5.0300;381166;84.505;-1;124;-24;1;0
695.556;1008;5.0400;379103;84.047;-2;124;-23;1;0
695.656;1011;5.0550;377900;83.780;-3;125;-23;1;0
695.756;1014;5.0700;375333;83.211;-2;125;-22;1;0
695.856;1016;5.0800;373187;82.736;-1;124;-22;1;0
695.956;1019;5.0950;371068;82.266;-2;124;-24;1;0
696.056;1022;5.1100;362401;80.344;-3;125;-24;1;0
696.156;1024;5.1200;357413;79.238;-1;125;-23;1;0
696.256;1027;5.1350;350436;77.692;-2;124;-22;1;0
696.356;1030;5.1500;343311;76.112;-1;125;-22;1;0
696.456;1032;5.1600;335659;74.416;-2;124;-24;1;0
696.556;1035;5.1750;327824;72.679;-1;124;-22;1;0
696.656;1038;5.1900;323118;71.635;-2;124;-23;1;0
696.756;1040;5.2000;319874;70.916;-2;125;-24;1;0
696.856;1043;5.2150;311296;69.014;-1;125;-24;1;0
696.956;1046;5.2300;307983;68.280;-3;126;-23;1;0
697.056;1048;5.2400;304742;67.561;-1;124;-24;1;0
697.156;1051;5.2550;301693;66.885;-2;124;-24;1;0
697.256;1054;5.2700;297870;66.038;-2;125;-23;1;0
697.356;1056;5.2800;293067;64.973;-2;124;-22;1;0
697.456;1059;5.2950;284539;63.082;-2;125;-23;1;0
697.556;1062;5.3100;272503;60.414;-3;124;-22;1;0
697.656;1064;5.3200;252014;55.872;-2;124;-23;1;0
697.756;1067;5.3350;243847;54.061;-2;125;-24;1;0
697.856;1070;5.3500;236957;52.533;-1;125;-24;1;0
697.956;1072;5.3600;229855;50.959;-2;125;-23;1;0
698.056;1075;5.3750;225532;50.000;-1;124;-22;1;0
698.156;1078;5.3900;220152;48.808;-2;125;-22;1;0
698.256;1080;5.4000;208800;46.291;-2;125;-23;1;0
698.356;1083;5.4150;192154;42.601;-2;125;-24;1;0
698.456;1086;5.4300;165451;36.680;-2;124;-23;1;0
698.556;1088;5.4400;154477;34.248;-2;125;-23;1;0
698.656;1091;5.4550;148228;32.862;-2;125;-23;1;0
698.756;1094;5.4700;142959;31.694;-2;124;-23;1;0
698.856;1096;5.4800;141248;31.315;-1;124;-24;1;0
698.956;1099;5.4950;140859;31.228;-1;125;-24;1;0
699.056;1102;5.5100;141041;31.269;-1;124;-22;1;0
699.156;1104;5.5200;140503;31.150;-2;125;-23;1;0
699.256;1107;5.5350;138696;30.749;-2;125;-23;1;0
699.356;1110;5.5500;139379;30.900;-1;124;-23;1;0
699.456;1112;5.5600;139421;30.910;-2;124;-23;1;0
699.556;1115;5.5750;140223;31.087;-2;125;-23;1;0
699.656;1118;5.5900;140389;31.124;-2;124;-23;1;0
699.756;1120;5.6000;140598;31.171;-1;125;-23;1;0
699.856;1123;5.6150;141071;31.275;-1;124;-23;1;0
699.956;1126;5.6300;141014;31.263;-2;125;-23;1;0
700.056;1128;5.6400;140662;31.185;-1;125;-24;1;0
700.156;1131;5.6550;137987;30.592;-1;124;-22;1;0
700.256;1134;5.6700;134966;29.922;-2;124;-24;1;0
700.356;1136;5.6800;130139;28.852;-2;124;-23;1;0
700.456;1139;5.6950;121565;26.951;-2;125;-24;1;0
700.556;1142;5.7100;112203;24.875;-2;125;-23;1;0
700.656;1144;5.7200;98741;21.891;-1;125;-24;1;0
700.756;1147;5.7350;67931;15.060;-2;125;-23;1;0
700.856;1150;5.7500;43401;9.622;-2;125;-23;1;0
700.956;1152;5.7600;37584;8.332;-1;125;-24;1;0
701.056;1155;5.7750;37730;8.365;-2;125;-23;1;0
701.156;1158;5.7900;38152;8.458;-2;124;-24;1;0
701.256;1160;5.8000;38374;8.508;-2;124;-22;1;0
701.356;1163;5.8150;38851;8.613;-2;125;-23;1;0
701.456;1166;5.8300;36529;8.098;-2;125;-22;1;0
701.556;1168;5.8400;35524;7.876;-1;124;-24;1;0
701.656;1171;5.8550;35082;7.778;-2;124;-24;1;0
701.756;1174;5.8700;33512;7.430;-2;125;-25;1;0
701.856;1176;5.8800;34883;7.734;-2;125;-23;1;0
701.956;1179;5.8950;34123;7.565;-3;124;-23;1;0
702.056;1182;5.9100;32380;7.179;-2;126;-23;1;0
702.156;1184;5.9200;30981;6.868;-1;124;-23;1;0
702.256;1187;5.9350;30915;6.854;-1;124;-23;1;0
702.356;1190;5.9500;31429;6.968;-1;125;-23;1;0
702.456;1192;5.9600;29678;6.580;-2;125;-23;1;0
702.556;1195;5.9750;25200;5.587;-3;124;-24;1;0
702.656;1198;5.9900;24248;5.376;-2;124;-21;1;0
702.756;1200;6.0000;23248;5.154;-2;125;-23;1;0
702.856;1203;6.0150;23063;5.113;-2;124;-24;1;0
702.956;1206;6.0300;20586;4.564;-2;125;-23;1;0
703.056;1208;6.0400;17638;3.910;-1;124;-23;1;0
703.156;1211;6.0550;15432;3.421;-1;124;-24;1;0
703.256;1214;6.0700;14249;3.159;-2;125;-22;1;0
703.356;1216;6.0800;12662;2.807;-2;125;-23;1;0
703.456;1219;6.0950;10708;2.374;-2;125;-24;1;0
703.556;1222;6.1100;11117;2.465;-2;125;-23;1;0
703.656;1224;6.1200;10956;2.429;-2;124;-22;1;0
703.756;1227;6.1350;9538;2.115;-2;125;-23;1;0
703.856;1230;6.1500;9755;2.163;-2;124;-23;1;0
703.956;1232;6.1600;8717;1.933;-1;124;-24;1;0
704.056;1235;6.1750;3211;0.712;-2;125;-24;1;0
704.156;1238;6.1900;438;0.097;-2;124;-23;1;0
704.256;1240;6.2000;1376;0.305;-1;124;-24;1;0
704.356;1243;6.2150;441;0.098;-1;124;-23;1;0
704.456;1246;6.2300;162;0.036;-1;125;-22;1;0
704.556;1248;6.2400;80;0.018;-2;124;-23;1;0
704.656;1251;6.2550;499;0.111;-1;125;-24;1;0
704.756;1254;6.2700;-438;-0.097;-2;124;-23;1;0
704.856;1256;6.2800;-1074;-0.238;-2;124;-23;1;0
704.956;1259;6.2950;-341;-0.076;-1;125;-23;1;0
705.056;1262;6.3100;-587;-0.130;-1;124;-23;1;0
705.156;1264;6.3200;618;0.137;-2;125;-23;1;0
705.256;1267;6.3350;198;0.044;-2;124;-24;1;0
705.356;1270;6.3500;-483;-0.107;-2;125;-23;1;0
705.456;1272;6.3600;331;0.073;-1;124;-23;1;0
705.556;1275;6.3750;-1016;-0.225;-1;124;-23;1;0
705.656;1278;6.3900;-467;-0.104;-1;124;-24;1;0
705.756;1280;6.4000;112;0.025;-1;124;-23;1;0
705.856;1283;6.4150;125;0.028;-1;124;-23;1;0
705.956;1286;6.4300;-936;-0.208;-2;126;-24;1;0
706.056;1288;6.4400;-1258;-0.279;-2;125;-23;1;0
706.156;1291;6.4550;-698;-0.155;-1;125;-22;1;0
706.256;1294;6.4700;488;0.108;-1;125;-24;1;0
706.356;1296;6.4800;118;0.026;-1;124;-24;1;0
706.456;1299;6.4950;-435;-0.096;-1;125;-22;1;0
706.556;1302;6.5100;294;0.065;-2;124;-23;1;0
706.656;1304;6.5200;-455;-0.101;-2;124;-22;1;0

File: data/PLA/PLA_524_002.csv
time_s;steps;displacement_mm;force_raw;force_N;accel_x;accel_y;accel_z;endstop;step_loss
21436.976;1;0.0050;-2198;-0.487;403;-1;123;1;0
21437.076;3;0.0150;-1607;-0.356;-2;126;-24;1;0
21437.176;6;0.0300;-1435;-0.318;-2;124;-22;1;0
21437.276;8;0.0400;-943;-0.209;-2;125;-23;1;0
21437.376;11;0.0550;1370;0.304;-2;125;-23;1;0
21437.476;14;0.0700;3852;0.854;-1;125;-23;1;0
21437.576;16;0.0800;4474;0.992;-1;125;-22;1;0
21437.676;19;0.0950;4230;0.938;-2;126;-22;1;0
21437.776;22;0.1100;6816;1.511;-2;125;-22;1;0
21437.876;24;0.1200;8247;1.828;-2;125;-22;1;0
21437.976;27;0.1350;8444;1.872;-1;125;-23;1;0
21438.076;30;0.1500;9600;2.128;-2;125;-23;1;0
21438.176;32;0.1600;11397;2.527;-1;125;-22;1;0
21438.276;35;0.1750;13996;3.103;-1;125;-22;1;0
21438.376;38;0.1900;15765;3.495;-2;125;-22;1;0
21438.476;40;0.2000;16389;3.633;-1;126;-22;1;0
21438.576;43;0.2150;18775;4.162;-1;126;-23;1;0
21438.676;46;0.2300;21100;4.678;0;125;-22;1;0
21438.776;48;0.2400;24544;5.441;-1;125;-22;1;0
21438.876;51;0.2550;27222;6.035;-2;125;-23;1;0
21438.976;54;0.2700;30490;6.760;-1;125;-22;1;0
21439.076;56;0.2800;34242;7.591;0;125;-22;1;0
21439.176;59;0.2950;43171;9.571;-2;125;-22;1;0
21439.276;62;0.3100;47654;10.565;-2;125;-23;1;0
21439.376;64;0.3200;52637;11.670;-1;125;-23;1;0
21439.476;67;0.3350;58699;13.014;-1;125;-22;1;0
21439.576;70;0.3500;65159;14.446;-1;124;-22;1;0
21439.676;72;0.3600;72195;16.006;-1;125;-23;1;0
21439.776;75;0.3750;78680;17.443;0;125;-23;1;0
21439.876;78;0.3900;86687;19.219;-1;125;-22;1;0
21439.976;80;0.4000;101552;22.514;-2;125;-22;1;0
21440.076;83;0.4150;110892;24.585;-1;125;-22;1;0
21440.176;86;0.4300;119448;26.482;0;124;-23;1;0
21440.276;88;0.4400;128606;28.512;-2;125;-22;1;0
21440.376;91;0.4550;137754;30.540;-1;125;-21;1;0
21440.476;94;0.4700;146805;32.547;-1;124;-23;1;0
21440.576;96;0.4800;154812;34.322;-1;125;-22;1;0
21440.676;99;0.4950;164080;36.377;-2;125;-23;1;0
21440.776;102;0.5100;183186;40.612;-1;124;-21;1;0
21440.876;104;0.5200;191929;42.551;-1;125;-22;1;0
21440.976;107;0.5350;202765;44.953;-1;125;-23;1;0
21441.076;110;0.5500;214268;47.503;-1;125;-23;1;0
21441.176;112;0.5600;225037;49.891;-1;125;-21;1;0
21441.276;115;0.5750;235391;52.186;-1;125;-23;1;0
21441.376;118;0.5900;247513;54.874;-1;125;-23;1;0
21441.476;120;0.6000;260204;57.687;0;124;-21;1;0
21441.576;123;0.6150;284993;63.183;-2;125;-21;1;0
21441.676;126;0.6300;296942;65.832;0;124;-22;1;0
21441.776;128;0.6400;310292;68.792;-1;126;-23;1;0
21441.876;131;0.6550;323284;71.672;-1;125;-22;1;0
21441.976;134;0.6700;336442;74.589;-1;125;-22;1;0
21442.076;136;0.6800;349757;77.541;-1;125;-23;1;0
21442.176;139;0.6950;362677;80.405;-1;125;-21;1;0
21442.276;142;0.7100;376386;83.445;-3;125;-22;1;0
21442.376;144;0.7200;403982;89.563;-1;125;-23;1;0
21442.476;147;0.7350;418855;92.860;-1;126;-23;1;0
21442.576;150;0.7500;433152;96.030;0;126;-23;1;0
21442.676;152;0.7600;446271;98.938;-1;125;-23;1;0
21442.776;155;0.7750;460609;102.117;-1;124;-22;1;0
21442.876;158;0.7900;475393;105.395;-1;125;-22;1;0
21442.976;160;0.8000;490730;108.795;-1;124;-22;1;0
21443.076;163;0.8150;505413;112.050;-2;126;-21;1;0
21443.176;166;0.8300;532589;118.075;-1;125;-23;1;0
21443.276;168;0.8400;546557;121.172;-2;124;-22;1;0
21443.376;171;0.8550;561147;124.406;-2;125;-23;1;0
21443.476;174;0.8700;574566;127.381;-1;125;-23;1;0
21443.576;176;0.8800;587818;130.319;-1;124;-23;1;0
21443.676;179;0.8950;601703;133.398;-1;125;-22;1;0
21443.776;182;0.9100;614250;136.179;-2;125;-21;1;0
21443.876;184;0.9200;626242;138.838;-1;125;-22;1;0
21443.976;187;0.9350;650385;144.190;-1;125;-22;1;0
21444.076;190;0.9500;662902;146.965;0;126;-23;1;0
21444.176;192;0.9600;675712;149.805;-1;125;-22;1;0
21444.276;195;0.9750;689746;152.917;-1;125;-22;1;0
21444.376;198;0.9900;703949;156.065;-2;125;-22;1;0
21444.476;200;1.0000;717403;159.048;-1;125;-22;1;0
21444.576;203;1.0150;732252;162.340;-1;125;-22;1;0
21444.676;206;1.0300;747076;165.627;-1;124;-23;1;0
21444.776;208;1.0400;775076;171.834;0;126;-22;1;0
21444.876;211;1.0550;788364;174.780;-1;125;-22;1;0
21444.976;214;1.0700;802310;177.872;-2;125;-23;1;0
21445.076;216;1.0800;816142;180.939;-1;124;-23;1;0
21445.176;219;1.0950;830204;184.056;-1;125;-22;1;0
21445.276;222;1.1100;844613;187.251;-2;125;-21;1;0
21445.376;224;1.1200;858000;190.219;-1;126;-22;1;0
21445.476;227;1.1350;872822;193.505;-1;124;-22;1;0
21445.576;230;1.1500;900563;199.655;-1;125;-23;1;0
21445.676;232;1.1600;915445;202.954;-1;125;-22;1;0
21445.776;235;1.1750;931195;206.446;-1;125;-22;1;0
21445.876;238;1.1900;946299;209.794;-2;125;-22;1;0
21445.976;240;1.2000;961294;213.119;-1;124;-22;1;0
21446.076;243;1.2150;976096;216.400;-2;125;-22;1;0
21446.176;246;1.2300;992254;219.983;-1;125;-22;1;0
21446.276;248;1.2400;1007235;223.304;-2;125;-22;1;0
21446.376;251;1.2550;1036560;229.805;-1;125;-23;1;0
21446.476;254;1.2700;1050559;232.909;-1;125;-22;1;0
21446.576;256;1.2800;1064683;236.040;-2;125;-23;1;0
21446.676;259;1.2950;1078740;239.157;-2;125;-23;1;0
21446.776;262;1.3100;1092248;242.151;-1;124;-22;1;0
21446.876;264;1.3200;1107043;245.431;-1;125;-21;1;0
21446.976;267;1.3350;1121378;248.610;-1;125;-23;1;0
21447.076;270;1.3500;1136342;251.927;-1;124;-22;1;0
21447.176;272;1.3600;1165023;258.286;-2;125;-22;1;0
21447.276;275;1.3750;1179784;261.558;-1;126;-23;1;0
21447.376;278;1.3900;1193574;264.615;-2;125;-23;1;0
21447.476;280;1.4000;1206694;267.524;-1;124;-22;1;0
21447.576;283;1.4150;1221695;270.850;-1;125;-22;1;0
21447.676;286;1.4300;1236715;274.180;-2;125;-21;1;0
21447.776;288;1.4400;1249171;276.941;-1;125;-23;1;0
21447.876;291;1.4550;1262775;279.957;-2;125;-23;1;0
21447.976;294;1.4700;1290932;286.200;-1;125;-23;1;0
21448.076;296;1.4800;1304285;289.160;-1;126;-23;1;0
21448.176;299;1.4950;1317595;292.111;-1;125;-22;1;0
21448.276;302;1.5100;1330959;295.074;-1;124;-21;1;0
21448.376;304;1.5200;1342999;297.743;-2;124;-21;1;0
21448.476;307;1.5350;1355658;300.549;-2;125;-21;1;0
21448.576;310;1.5500;1366892;303.040;-1;125;-22;1;0
21448.676;312;1.5600;1377425;305.375;-1;124;-22;1;0
21448.776;315;1.5750;1377425;305.375;0;124;-23;1;0
21448.876;318;1.5900;1412865;313.232;-1;124;-23;1;0
21448.976;320;1.6000;1424168;315.738;-2;125;-23;1;0
21449.076;323;1.6150;1437327;318.655;-2;124;-22;1;0
21449.176;326;1.6300;1451700;321.842;-2;125;-22;1;0
21449.276;328;1.6400;1465402;324.880;-1;125;-22;1;0
21449.376;331;1.6550;1478346;327.749;-2;125;-22;1;0
21449.476;334;1.6700;1492314;330.846;-1;125;-22;1;0
21449.576;336;1.6800;1505736;333.822;-1;124;-23;1;0
21449.676;339;1.6950;1532553;339.767;-1;125;-23;1;0
21449.776;342;1.7100;1546157;342.783;-1;126;-22;1;0
21449.876;344;1.7200;1559567;345.756;-1;125;-22;1;0
21449.976;347;1.7350;1572516;348.627;-2;125;-22;1;0
21450.076;350;1.7500;1586460;351.718;-1;124;-22;1;0
21450.176;352;1.7600;1600486;354.828;-1;125;-23;1;0
21450.276;355;1.7750;1613944;357.811;-1;125;-23;1;0
21450.376;358;1.7900;1629182;361.190;-1;124;-22;1;0
21450.476;360;1.8000;1655637;367.055;-1;125;-22;1;0
21450.576;363;1.8150;1668908;369.997;-1;125;-23;1;0
21450.676;366;1.8300;1682581;373.028;-1;125;-23;1;0
21450.776;368;1.8400;1695027;375.787;-2;125;-21;1;0
21450.876;371;1.8550;1706756;378.388;-1;125;-22;1;0
21450.976;374;1.8700;1719699;381.257;-1;125;-23;1;0
21451.076;376;1.8800;1732245;384.039;0;125;-23;1;0
21451.176;379;1.8950;1742646;386.345;0;125;-23;1;0
21451.276;382;1.9100;1769115;392.213;-1;124;-24;1;0
21451.376;384;1.9200;1780566;394.751;-1;124;-22;1;0
21451.476;387;1.9350;1792269;397.346;-2;125;-22;1;0
21451.576;390;1.9500;1804271;400.007;-1;125;-23;1;0
21451.676;392;1.9600;1817044;402.839;-1;125;-23;1;0
21451.776;395;1.9750;1829227;405.540;-1;125;-23;1;0
21451.876;398;1.9900;1842004;408.372;-1;125;-23;1;0
21451.976;400;2.0000;1852073;410.605;-1;125;-23;1;0
21452.076;403;2.0150;1875113;415.713;-1;125;-22;1;0
21452.176;406;2.0300;1884873;417.876;-2;125;-21;1;0
21452.276;408;2.0400;1895388;420.208;-2;125;-21;1;0
21452.376;411;2.0550;1906891;422.758;-1;125;-22;1;0
21452.476;414;2.0700;1919123;425.470;-1;125;-23;1;0
21452.576;416;2.0800;1930725;428.042;-1;125;-22;1;0
21452.676;419;2.0950;1939357;429.955;-1;125;-24;1;0
21452.776;422;2.1100;1949069;432.109;-1;125;-22;1;0
21452.876;424;2.1200;1969567;436.653;0;125;-23;1;0
21452.976;427;2.1350;1978131;438.552;-1;125;-22;1;0
21453.076;430;2.1500;1987773;440.689;-2;125;-22;1;0
21453.176;432;2.1600;1997011;442.737;-1;125;-22;1;0
21453.276;435;2.1750;2005878;444.703;-1;124;-23;1;0
21453.376;438;2.1900;2015862;446.917;-1;125;-23;1;0
21453.476;440;2.2000;2025331;449.016;-1;124;-23;1;0
21453.576;443;2.2150;2032557;450.618;-1;124;-22;1;0
21453.676;446;2.2300;2046498;453.709;-1;124;-22;1;0
21453.776;448;2.2400;2052424;455.022;-2;125;-22;1;0
21453.876;451;2.2550;2058749;456.425;-1;125;-23;1;0
21453.976;454;2.2700;2065657;457.956;0;125;-22;1;0
21454.076;456;2.2800;2071841;459.327;-2;124;-22;1;0
21454.176;459;2.2950;2079878;461.109;0;124;-24;1;0
21454.276;462;2.3100;2088352;462.988;-1;125;-22;1;0
21454.376;464;2.3200;2096323;464.755;-1;125;-22;1;0
21454.476;467;2.3350;2111887;468.205;0;125;-22;1;0
21454.576;470;2.3500;2120740;470.168;-2;125;-22;1;0
21454.676;472;2.3600;2127513;471.670;-1;125;-23;1;0
21454.776;475;2.3750;2133969;473.101;-2;125;-22;1;0
21454.876;478;2.3900;2142582;475.010;-1;125;-22;1;0
21454.976;480;2.4000;2149253;476.489;-1;125;-24;1;0
21455.076;483;2.4150;2155395;477.851;-1;125;-23;1;0
21455.176;486;2.4300;2162094;479.336;-2;125;-23;1;0
21455.276;488;2.4400;2172255;481.589;-1;124;-21;1;0
21455.376;491;2.4550;2178100;482.885;-1;124;-22;1;0
21455.476;494;2.4700;2183401;484.060;-1;125;-23;1;0
21455.576;496;2.4800;2187038;484.866;-1;125;-22;1;0
21455.676;499;2.4950;2189806;485.480;-1;125;-23;1;0
21455.776;502;2.5100;2193978;486.405;0;125;-23;1;0
21455.876;504;2.5200;2196172;486.891;0;125;-22;1;0
21455.976;507;2.5350;2195962;486.845;-1;125;-21;1;0
21456.076;510;2.5500;2200689;487.893;-2;125;-22;1;0
21456.176;512;2.5600;2200960;487.953;-2;126;-22;1;0
21456.276;515;2.5750;2201609;488.097;-1;125;-22;1;0
21456.376;518;2.5900;2201033;487.969;0;125;-23;1;0
21456.476;520;2.6000;2199771;487.689;-1;125;-22;1;0
21456.576;523;2.6150;2198148;487.329;-1;125;-22;1;0
21456.676;526;2.6300;2197147;487.107;-1;125;-23;1;0
21456.776;528;2.6400;2194667;486.558;-1;125;-22;1;0
21456.876;531;2.6550;2186488;484.744;-1;125;-21;1;0
21456.976;534;2.6700;2181709;483.685;-1;125;-22;1;0
21457.076;536;2.6800;2174208;482.022;-2;126;-23;1;0
21457.176;539;2.6950;2166804;480.380;-1;125;-23;1;0
21457.276;542;2.7100;2158776;478.601;-1;125;-22;1;0
21457.376;544;2.7200;2147984;476.208;-1;124;-23;1;0
21457.476;547;2.7350;2134133;473.137;-1;125;-22;1;0
21457.576;550;2.7500;2118260;469.618;-1;125;-22;1;0
21457.676;552;2.7600;2070190;458.961;-2;125;-22;1;0
21457.776;555;2.7750;2036129;451.410;-1;124;-22;1;0
21457.876;558;2.7900;1991551;441.527;1;125;-23;1;0
21457.976;560;2.8000;1936825;429.394;0;125;-23;1;0
21458.076;563;2.8150;1872252;415.078;-1;125;-23;1;0
21458.176;566;2.8300;1798870;398.809;-1;125;-22;1;0
21458.276;568;2.8400;1722114;381.793;-1;125;-22;1;0
21458.376;571;2.8550;1648498;365.472;-2;126;-22;1;0
21458.476;574;2.8700;1582413;350.821;-2;125;-22;1;0
21458.576;576;2.8800;1470971;326.114;-2;125;-23;1;0
21458.676;579;2.8950;1428066;316.602;-1;124;-23;1;0
21458.776;582;2.9100;1392111;308.631;-2;124;-23;1;0
21458.876;584;2.9200;1363051;302.188;-1;125;-23;1;0
21458.976;587;2.9350;1337598;296.545;0;125;-23;1;0
21459.076;590;2.9500;1316653;291.902;-2;125;-22;1;0
21459.176;592;2.9600;1298616;287.903;-2;125;-21;1;0
21459.276;595;2.9750;1284117;284.689;0;125;-23;1;0
21459.376;598;2.9900;1263828;280.191;0;125;-22;1;0
21459.476;600;3.0000;1256637;278.596;-1;124;-23;1;0
21459.576;603;3.0150;1249783;277.077;-1;124;-22;1;0
21459.676;606;3.0300;1244274;275.856;-1;125;-22;1;0
21459.776;608;3.0400;1238699;274.620;-1;125;-22;1;0
21459.876;611;3.0550;1233272;273.416;-2;125;-22;1;0
21459.976;614;3.0700;1230867;272.883;-2;125;-22;1;0
21460.076;616;3.0800;1227645;272.169;-2;125;-22;1;0
21460.176;619;3.0950;1222697;271.072;-2;126;-22;1;0
21460.276;622;3.1100;1221128;270.724;-1;123;-23;1;0
21460.376;624;3.1200;1219570;270.379;-1;125;-22;1;0
21460.476;627;3.1350;1218186;270.072;-1;126;-23;1;0
21460.576;630;3.1500;1217216;269.857;-1;124;-22;1;0
21460.676;632;3.1600;1216081;269.605;-1;126;-22;1;0
21460.776;635;3.1750;1214557;269.267;-1;125;-22;1;0
21460.876;638;3.1900;1215189;269.407;1;124;-23;1;0
21460.976;640;3.2000;1212702;268.856;-1;125;-22;1;0
21461.076;643;3.2150;1211533;268.597;-1;124;-24;1;0
21461.176;646;3.2300;1211939;268.687;-2;126;-23;1;0
21461.276;648;3.2400;1211020;268.483;-1;125;-22;1;0
21461.376;651;3.2550;1209899;268.235;-2;125;-22;1;0
21461.476;654;3.2700;1209442;268.133;-1;126;-22;1;0
21461.576;656;3.2800;1207360;267.672;-2;125;-23;1;0
21461.676;659;3.2950;1205952;267.360;-1;125;-23;1;0
21461.776;662;3.3100;1203705;266.861;-1;125;-22;1;0
21461.876;664;3.3200;1201802;266.440;-2;124;-24;1;0
21461.976;667;3.3350;1200955;266.252;-2;126;-23;1;0
21462.076;670;3.3500;1199283;265.881;-2;125;-22;1;0
21462.176;672;3.3600;1196813;265.333;-1;125;-22;1;0
21462.276;675;3.3750;1193437;264.585;-2;125;-22;1;0
21462.376;678;3.3900;1190880;264.018;1;125;-23;1;0
21462.476;680;3.4000;1188596;263.512;-1;125;-23;1;0
21462.576;683;3.4150;1183829;262.455;-1;124;-23;1;0
21462.676;686;3.4300;1181669;261.976;-2;125;-23;1;0
21462.776;688;3.4400;1180409;261.697;-2;125;-22;1;0
21462.876;691;3.4550;1180531;261.724;-2;126;-21;1;0
21462.976;694;3.4700;1180543;261.726;-1;125;-21;1;0
21463.076;696;3.4800;1179166;261.421;-2;125;-22;1;0
21463.176;699;3.4950;1179059;261.397;-1;124;-23;1;0
21463.276;702;3.5100;1178707;261.319;-2;125;-22;1;0
21463.376;704;3.5200;1174929;260.482;-1;125;-24;1;0
21463.476;707;3.5350;1173659;260.200;-1;125;-22;1;0
21463.576;710;3.5500;1172301;259.899;0;125;-22;1;0
21463.676;712;3.5600;1170209;259.435;-2;125;-21;1;0
21463.776;715;3.5750;1168978;259.162;-2;125;-22;1;0
21463.876;718;3.5900;1166679;258.653;-1;125;-23;1;0
21463.976;720;3.6000;1163753;258.004;-1;125;-23;1;0
21464.076;723;3.6150;1159887;257.147;-2;124;-24;1;0
21464.176;726;3.6300;1155000;256.063;-2;124;-23;1;0
21464.276;728;3.6400;1151268;255.236;-1;125;-23;1;0
21464.376;731;3.6550;1146550;254.190;-2;126;-21;1;0
21464.476;734;3.6700;1143341;253.479;-2;125;-21;1;0
21464.576;736;3.6800;1139352;252.594;-2;125;-22;1;0
21464.676;739;3.6950;1133713;251.344;-2;125;-23;1;0
21464.776;742;3.7100;1128860;250.268;0;126;-23;1;0
21464.876;744;3.7200;1122835;248.933;-1;125;-22;1;0
21464.976;747;3.7350;1106370;245.282;-1;125;-21;1;0
21465.076;750;3.7500;1094431;242.635;-2;125;-22;1;0
21465.176;752;3.7600;1081253;239.714;-2;125;-21;1;0
21465.276;755;3.7750;1067354;236.632;-1;124;-21;1;0
21465.376;758;3.7900;1053267;233.509;-1;124;-22;1;0
21465.476;760;3.8000;1037664;230.050;-2;125;-23;1;0
21465.576;763;3.8150;1022221;226.626;-1;125;-22;1;0
21465.676;766;3.8300;1008652;223.618;-2;125;-22;1;0
21465.776;768;3.8400;979359;217.124;-1;124;-23;1;0
21465.876;771;3.8550;967406;214.474;-1;125;-23;1;0
21465.976;774;3.8700;956541;212.065;-1;125;-22;1;0
21466.076;776;3.8800;946589;209.859;-3;125;-21;1;0
21466.176;779;3.8950;938255;208.011;-2;125;-23;1;0
21466.276;782;3.9100;930732;206.343;-1;125;-23;1;0
21466.376;784;3.9200;922523;204.523;-1;125;-23;1;0
21466.476;787;3.9350;914270;202.694;0;125;-23;1;0
21466.576;790;3.9500;902082;199.992;-1;125;-22;1;0
21466.676;792;3.9600;894921;198.404;0;125;-21;1;0
21466.776;795;3.9750;889757;197.259;-2;125;-23;1;0
21466.876;798;3.9900;884307;196.051;-2;125;-22;1;0
21466.976;800;4.0000;878120;194.679;-2;125;-22;1;0
21467.076;803;4.0150;874684;193.917;-1;125;-23;1;0
21467.176;806;4.0300;871480;193.207;-2;125;-22;1;0
21467.276;808;4.0400;867233;192.266;-1;125;-23;1;0
21467.376;811;4.0550;859729;190.602;-2;126;-23;1;0
21467.476;814;4.0700;856128;189.804;-1;125;-22;1;0
21467.576;816;4.0800;852386;188.974;-1;125;-23;1;0
21467.676;819;4.0950;849635;188.364;-2;125;-22;1;0
21467.776;822;4.1100;846503;187.670;-1;125;-23;1;0
21467.876;824;4.1200;843308;186.961;0;124;-23;1;0
21467.976;827;4.1350;840779;186.401;-1;125;-23;1;0
21468.076;830;4.1500;838936;185.992;-1;125;-22;1;0
21468.176;832;4.1600;833939;184.884;-1;124;-22;1;0
21468.276;835;4.1750;831761;184.401;-2;126;-21;1;0
21468.376;838;4.1900;829229;183.840;-2;125;-22;1;0
21468.476;840;4.2000;827464;183.449;-2;124;-22;1;0
21468.576;843;4.2150;825366;182.984;-2;125;-23;1;0
21468.676;846;4.2300;823161;182.495;-2;125;-23;1;0
21468.776;848;4.2400;820210;181.841;-2;125;-23;1;0
21468.876;851;4.2550;816874;181.101;-1;125;-22;1;0
21468.976;854;4.2700;813020;180.247;0;125;-22;1;0
21469.076;856;4.2800;804692;178.400;-1;125;-23;1;0
21469.176;859;4.2950;799540;177.258;0;124;-23;1;0
21469.276;862;4.3100;793195;175.851;-1;125;-22;1;0
21469.376;864;4.3200;788166;174.736;0;125;-23;1;0
21469.476;867;4.3350;783513;173.705;-2;125;-22;1;0
21469.576;870;4.3500;778872;172.676;-1;125;-22;1;0
21469.676;872;4.3600;774797;171.772;-1;126;-22;1;0
21469.776;875;4.3750;771186;170.972;-2;125;-22;1;0
21469.876;878;4.3900;764066;169.393;-1;125;-22;1;0
21469.976;880;4.4000;759365;168.351;-2;125;-23;1;0
21470.076;883;4.4150;756017;167.609;-2;126;-23;1;0
21470.176;886;4.4300;752950;166.929;-1;125;-23;1;0
21470.276;888;4.4400;749141;166.085;-1;125;-22;1;0
21470.376;891;4.4550;745459;165.268;-2;126;-22;1;0
21470.476;894;4.4700;740946;164.268;-2;125;-23;1;0
21470.576;896;4.4800;735190;162.992;-1;125;-23;1;0
21470.676;899;4.4950;722110;160.092;-1;124;-22;1;0
21470.776;902;4.5100;715372;158.598;-1;126;-22;1;0
21470.876;904;4.5200;708902;157.164;-1;124;-23;1;0
21470.976;907;4.5350;703447;155.954;-1;124;-23;1;0
21471.076;910;4.5500;697223;154.574;-2;125;-22;1;0
21471.176;912;4.5600;691604;153.329;-1;125;-22;1;0
21471.276;915;4.5750;687685;152.460;-2;125;-22;1;0
21471.376;918;4.5900;684257;151.700;-2;126;-22;1;0
21471.476;920;4.6000;679110;150.559;-3;125;-21;1;0
21471.576;923;4.6150;676649;150.013;-1;125;-23;1;0
21471.676;926;4.6300;672796;149.159;-2;125;-22;1;0
21471.776;928;4.6400;669623;148.455;-1;125;-22;1;0
21471.876;931;4.6550;666855;147.842;-1;125;-23;1;0
21471.976;934;4.6700;662809;146.945;-1;124;-22;1;0
21472.076;936;4.6800;657136;145.687;-1;125;-22;1;0
21472.176;939;4.6950;652041;144.557;-1;125;-22;1;0
21472.276;942;4.7100;639893;141.864;-2;125;-22;1;0
21472.376;944;4.7200;631697;140.047;-1;125;-24;1;0
21472.476;947;4.7350;625665;138.710;-1;124;-23;1;0
21472.576;950;4.7500;618724;137.171;-2;125;-22;1;0
21472.676;952;4.7600;612067;135.695;-1;124;-22;1;0
21472.776;955;4.7750;606880;134.545;-2;125;-22;1;0
21472.876;958;4.7900;603107;133.709;-1;125;-22;1;0
21472.976;960;4.8000;598588;132.707;-1;125;-22;1;0
21473.076;963;4.8150;589197;130.625;0;125;-22;1;0
21473.176;966;4.8300;584822;129.655;-1;125;-22;1;0
21473.276;968;4.8400;579160;128.400;-1;125;-23;1;0
21473.376;971;4.8550;572646;126.956;-1;124;-21;1;0
21473.476;974;4.8700;565900;125.460;-1;125;-22;1;0
21473.576;976;4.8800;558181;123.749;-1;125;-22;1;0
21473.676;979;4.8950;550123;121.962;-2;125;-23;1;0
21473.776;982;4.9100;543694;120.537;-1;124;-23;1;0
21473.876;984;4.9200;530433;117.597;-1;125;-23;1;0
21473.976;987;4.9350;525282;116.455;-1;125;-23;1;0
21474.076;990;4.9500;519989;115.282;-1;125;-23;1;0
21474.176;992;4.9600;513237;113.785;0;124;-23;1;0
21474.276;995;4.9750;505549;112.080;-1;125;-22;1;0
21474.376;998;4.9900;498540;110.526;-1;125;-22;1;0
21474.476;1000;5.0000;491049;108.866;-2;126;-21;1;0
21474.576;1003;5.0150;482544;106.980;-1;125;-22;1;0
21474.676;1006;5.0300;458997;101.760;-1;125;-21;1;0
21474.776;1008;5.0400;445741;98.821;-1;124;-22;1;0
21474.876;1011;5.0550;434337;96.293;-2;125;-22;1;0
21474.976;1014;5.0700;424496;94.111;-1;125;-22;1;0
21475.076;1016;5.0800;413616;91.699;0;124;-23;1;0
21475.176;1019;5.0950;402292;89.188;-2;125;-22;1;0
21475.276;1022;5.1100;389957;86.453;-1;124;-23;1;0
21475.376;1024;5.1200;376475;83.465;-2;125;-22;1;0
21475.476;1027;5.1350;340656;75.523;-1;125;-23;1;0
21475.576;1030;5.1500;316344;70.133;-1;125;-23;1;0
21475.676;1032;5.1600;295436;65.498;-1;125;-23;1;0
21475.776;1035;5.1750;281512;62.411;-1;125;-22;1;0
21475.876;1038;5.1900;271261;60.139;-1;125;-23;1;0
21475.976;1040;5.2000;262360;58.165;-1;125;-21;1;0
21476.076;1043;5.2150;254728;56.473;-1;125;-22;1;0
21476.176;1046;5.2300;247555;54.883;0;125;-22;1;0
21476.276;1048;5.2400;223647;49.583;-1;125;-23;1;0
21476.376;1051;5.2550;204310;45.296;-1;125;-23;1;0
21476.476;1054;5.2700;184544;40.913;0;125;-22;1;0
21476.576;1056;5.2800;138643;30.737;-2;125;-22;1;0
21476.676;1059;5.2950;50358;11.164;-1;125;-22;1;0
21476.776;1062;5.3100;19998;4.434;-1;125;-22;1;0
21476.876;1064;5.3200;19062;4.226;-1;124;-22;1;0
21476.976;1067;5.3350;19534;4.331;-1;125;-22;1;0
21477.076;1070;5.3500;20116;4.460;-1;124;-23;1;0
21477.176;1072;5.3600;19870;4.405;-1;124;-22;1;0
21477.276;1075;5.3750;18962;4.204;-2;125;-22;1;0
21477.376;1078;5.3900;13730;3.044;-1;124;-22;1;0
21477.476;1080;5.4000;3315;0.735;-1;125;-22;1;0
21477.576;1083;5.4150;777;0.172;-1;126;-24;1;0
21477.676;1086;5.4300;-755;-0.167;-1;124;-24;1;0
21477.776;1088;5.4400;924;0.205;-2;125;-24;1;0
21477.876;1091;5.4550;-483;-0.107;-2;125;-23;1;0
21477.976;1094;5.4700;-538;-0.119;-1;125;-22;1;0
21478.076;1096;5.4800;-115;-0.025;-1;125;-23;1;0
21478.176;1099;5.4950;-337;-0.075;-1;125;-23;1;0
21478.276;1102;5.5100;-492;-0.109;-2;125;-22;1;0
21478.376;1104;5.5200;-55;-0.012;-1;125;-22;1;0
21478.476;1107;5.5350;406;0.090;0;124;-22;1;0
21478.576;1110;5.5500;1937;0.429;-2;126;-23;1;0
21478.676;1112;5.5600;221;0.049;0;125;-24;1;0
21478.776;1115;5.5750;1362;0.302;0;124;-22;1;0
21478.876;1118;5.5900;194;0.043;-1;125;-23;1;0
21478.976;1120;5.6000;-487;-0.108;-2;124;-22;1;0
21479.076;1123;5.6150;97;0.022;-1;125;-23;1;0
21479.176;1126;5.6300;613;0.136;-2;126;-22;1;0
21479.276;1128;5.6400;188;0.042;-2;126;-22;1;0
21479.376;1131;5.6550;151;0.033;-2;125;-23;1;0
21479.476;1134;5.6700;-465;-0.103;-1;125;-23;1;0
21479.576;1136;5.6800;1127;0.250;-2;125;-22;1;0
21479.676;1139;5.6950;805;0.178;-3;124;-22;1;0
21479.776;1142;5.7100;129;0.029;-1;125;-23;1;0
21479.876;1144;5.7200;703;0.156;-1;125;-23;1;0
21479.976;1147;5.7350;565;0.125;-2;125;-22;1;0
21480.076;1150;5.7500;-243;-0.054;-1;125;-23;1;0
21480.176;1152;5.7600;1156;0.256;-1;125;-23;1;0
21480.276;1155;5.7750;1068;0.237;-1;125;-22;1;0
21480.376;1158;5.7900;834;0.185;-2;125;-21;1;0
21480.476;1160;5.8000;-144;-0.032;-2;125;-22;1;0
