Repository: tm-mech/diy-tensile-tester

# Desktop Tensile Testing Machine

A custom-built desktop tensile testing machine for characterizing 3D-printed polymer specimens according to ISO 527. Designed and built from scratch — mechanical assembly, electronics, firmware (Arduino/C++), and data acquisition & analysis software (Python).

> Personal engineering project bridging mechanical testing, embedded systems, and data analysis.
---

## Key Results

Three FDM-printed materials tested (ISO 527-2 Type 1BA dogbone, 5 mm/min, n = 3 each):

| Material | UTS [MPa] | E-Modulus [GPa] | Elongation |
|---|---|---|---|
| **PETG** (eSUN) | 34.8 ± 0.1 | 1.63 ± 0.10 | 77.1 ± 8.7% |
| **PLA** (eSUN) | 47.4 ± 1.1 | 2.68 ± 0.46 | 12–103%\* |

File: data/PLA/PLA_533_001.csv (part 1 of 6)
time_s;steps;displacement_mm;force_raw;force_N;accel_x;accel_y;accel_z;endstop;step_loss
11119.504;1;0.0050;3965;0.879;403;-1;124;1;0
11119.604;3;0.0150;4202;0.932;-2;126;-24;1;0
11119.704;6;0.0300;4102;0.909;-2;124;-22;1;0
11119.804;8;0.0400;10433;2.313;-2;125;-22;1;0
11119.904;11;0.0550;13146;2.914;-2;125;-23;1;0
11120.004;14;0.0700;14715;3.262;-1;125;-23;1;0
11120.104;16;0.0800;17444;3.867;-2;125;-22;1;0
11120.204;19;0.0950;21062;4.669;-2;125;-22;1;0
11120.304;22;0.1100;23796;5.276;-1;125;-22;1;0
11120.404;24;0.1200;27182;6.026;-3;125;-21;1;0
11120.504;27;0.1350;31236;6.925;-1;124;-23;1;0
11120.604;30;0.1500;34995;7.758;-2;125;-23;1;0
11120.704;32;0.1600;43140;9.564;-1;125;-23;1;0
11120.804;35;0.1750;48758;10.810;-2;125;-22;1;0
11120.904;38;0.1900;53768;11.920;-1;124;-21;1;0
11121.004;40;0.2000;59544;13.201;-1;126;-22;1;0
11121.104;43;0.2150;64407;14.279;-1;125;-23;1;0
11121.204;46;0.2300;70496;15.629;-2;125;-22;1;0
11121.304;48;0.2400;76710;17.007;-1;124;-23;1;0
11121.404;51;0.2550;83039;18.410;-1;125;-21;1;0
11121.504;54;0.2700;96838;21.469;-1;125;-21;1;0
11121.604;56;0.2800;104102;23.079;-1;125;-22;1;0
11121.704;59;0.2950;113057;25.065;-1;125;-23;1;0
11121.804;62;0.3100;122174;27.086;-3;125;-22;1;0
11121.904;64;0.3200;130649;28.965;-1;125;-23;1;0
11122.004;67;0.3350;139981;31.034;-1;124;-24;1;0
11122.104;70;0.3500;150283;33.318;-2;126;-22;1;0
11122.204;72;0.3600;159810;35.430;-1;124;-23;1;0
11122.304;75;0.3750;179761;39.853;-1;125;-23;1;0
11122.404;78;0.3900;189537;42.020;-2;126;-23;1;0
11122.504;80;0.4000;199578;44.246;-2;125;-23;1;0
11122.604;83;0.4150;210816;46.738;-1;124;-22;1;0
11122.704;86;0.4300;221704;49.152;-2;125;-22;1;0
11122.804;88;0.4400;232605;51.569;-2;125;-23;1;0
11122.904;91;0.4550;244259;54.152;-1;125;-23;1;0
11123.004;94;0.4700;257340;57.052;-2;124;-22;1;0
11123.104;96;0.4800;279518;61.969;-1;124;-22;1;0
11123.204;99;0.4950;292934;64.943;-2;125;-22;1;0
11123.304;102;0.5100;305148;67.651;-2;125;-22;1;0
11123.404;104;0.5200;318020;70.505;-3;125;-23;1;0
11123.504;107;0.5350;331218;73.431;-2;125;-23;1;0
11123.604;110;0.5500;345187;76.528;-3;124;-22;1;0
11123.704;112;0.5600;358256;79.425;-1;124;-22;1;0
11123.804;115;0.5750;371348;82.328;-1;124;-22;1;0
11123.904;118;0.5900;398990;88.456;-2;125;-23;1;0
11124.004;120;0.6000;412414;91.432;-1;125;-23;1;0
11124.104;123;0.6150;427053;94.678;-2;125;-23;1;0
11124.204;126;0.6300;441334;97.844;-2;125;-22;1;0
11124.304;128;0.6400;455223;100.923;-1;125;-21;1;0
11124.404;131;0.6550;469366;104.058;-1;125;-23;1;0
11124.504;134;0.6700;483757;107.249;-1;125;-22;1;0
11124.604;136;0.6800;497403;110.274;-2;125;-23;1;0
11124.704;139;0.6950;511988;113.508;-1;124;-22;1;0
11124.804;142;0.7100;540010;119.720;-2;124;-22;1;0
11124.904;144;0.7200;553328;122.673;-1;124;-23;1;0
11125.004;147;0.7350;567079;125.721;-1;125;-22;1;0
11125.104;150;0.7500;580247;128.641;-2;124;-21;1;0
11125.204;152;0.7600;592257;131.303;-1;125;-22;1;0
11125.304;155;0.7750;604105;133.930;-2;125;-22;1;0
11125.404;158;0.7900;617499;136.900;-1;125;-21;1;0
11125.504;160;0.8000;629949;139.660;-2;125;-23;1;0
11125.604;163;0.8150;657224;145.707;-2;125;-23;1;0
11125.704;166;0.8300;671821;148.943;-2;125;-22;1;0
11125.804;168;0.8400;686023;152.091;-1;125;-23;1;0
11125.904;171;0.8550;700115;155.215;-2;125;-22;1;0
11126.004;174;0.8700;714655;158.439;-1;125;-23;1;0
11126.104;176;0.8800;728869;161.590;-1;125;-22;1;0
11126.204;179;0.8950;743497;164.833;-1;125;-23;1;0
11126.304;182;0.9100;757603;167.961;-2;125;-23;1;0
11126.404;184;0.9200;785973;174.250;-1;125;-23;1;0
11126.504;187;0.9350;800217;177.408;-2;125;-22;1;0
11126.604;190;0.9500;814448;180.563;-1;124;-23;1;0
11126.704;192;0.9600;828583;183.697;-1;124;-23;1;0
11126.804;195;0.9750;842593;186.803;-1;125;-23;1;0
11126.904;198;0.9900;857216;190.045;-1;125;-24;1;0
11127.004;200;1.0000;872578;193.451;-1;124;-22;1;0
11127.104;203;1.0150;888072;196.886;-1;125;-22;1;0
11127.204;206;1.0300;921755;204.353;-2;125;-23;1;0
11127.304;208;1.0400;937606;207.867;-2;125;-22;1;0
11127.404;211;1.0550;953792;211.456;-2;125;-24;1;0
11127.504;214;1.0700;969344;214.904;-2;125;-23;1;0
11127.604;216;1.0800;984252;218.209;-1;124;-22;1;0
11127.704;219;1.0950;999445;221.577;-1;124;-21;1;0
11127.804;222;1.1100;1014554;224.927;0;124;-22;1;0
11127.904;224;1.1200;1028866;228.100;-2;125;-23;1;0
11128.004;227;1.1350;1058039;234.567;-1;125;-24;1;0
11128.104;230;1.1500;1073124;237.912;-1;124;-22;1;0
11128.204;232;1.1600;1087254;241.044;-2;126;-22;1;0
11128.304;235;1.1750;1102058;244.326;-1;125;-23;1;0
11128.404;238;1.1900;1116965;247.631;-1;125;-22;1;0
11128.504;240;1.2000;1131196;250.786;-2;126;-24;1;0
11128.604;243;1.2150;1146004;254.069;-2;123;-23;1;0
11128.704;246;1.2300;1161996;257.615;-1;124;-22;1;0
11128.804;248;1.2400;1176414;260.811;0;126;-22;1;0
11128.904;251;1.2550;1204242;266.980;-1;124;-22;1;0
11129.004;254;1.2700;1218924;270.235;-2;124;-22;1;0
11129.104;256;1.2800;1233199;273.400;-2;125;-24;1;0
11129.204;259;1.2950;1246868;276.431;-3;125;-23;1;0
11129.304;262;1.3100;1261048;279.574;-2;125;-22;1;0
11129.404;264;1.3200;1275253;282.724;0;124;-21;1;0
11129.504;267;1.3350;1288191;285.592;-2;124;-21;1;0
11129.604;270;1.3500;1301112;288.457;0;125;-22;1;0
11129.704;272;1.3600;1323914;293.512;0;125;-23;1;0
11129.804;275;1.3750;1335130;295.998;-1;124;-22;1;0
11129.904;278;1.3900;1346391;298.495;-2;125;-23;1;0
11130.004;280;1.4000;1357355;300.926;-2;125;-21;1;0
11130.104;283;1.4150;1368895;303.484;-2;124;-22;1;0
11130.204;286;1.4300;1381388;306.254;-1;125;-22;1;0
11130.304;288;1.4400;1393783;309.002;-1;124;-23;1;0
11130.404;291;1.4550;1406611;311.846;-2;125;-24;1;0
11130.504;294;1.4700;1434058;317.931;-2;125;-21;1;0
11130.604;296;1.4800;1447637;320.941;-1;125;-23;1;0
11130.704;299;1.4950;1462124;324.153;-2;125;-22;1;0
11130.804;302;1.5100;1475180;327.047;-2;125;-22;1;0
11130.904;304;1.5200;1487322;329.739;-1;125;-23;1;0
11131.004;307;1.5350;1500224;332.600;-1;124;-23;1;0
11131.104;310;1.5500;1514617;335.791;-2;126;-23;1;0
11131.204;312;1.5600;1527160;338.571;-2;125;-22;1;0
11131.304;315;1.5750;1553274;344.361;-2;125;-22;1;0
11131.404;318;1.5900;1566372;347.265;-2;125;-22;1;0
11131.504;320;1.6000;1579509;350.177;0;125;-23;1;0
11131.604;323;1.6150;1593693;353.322;-1;125;-23;1;0
11131.704;326;1.6300;1609526;356.832;-3;125;-22;1;0
11131.804;328;1.6400;1623536;359.938;-2;126;-22;1;0
11131.904;331;1.6550;1637276;362.984;-2;125;-22;1;0
11132.004;334;1.6700;1652231;366.300;-2;126;-23;1;0
11132.104;336;1.6800;1677753;371.958;-1;125;-23;1;0
11132.204;339;1.6950;1690699;374.828;-1;124;-23;1;0
11132.304;342;1.7100;1703557;377.679;-3;125;-23;1;0
11132.404;344;1.7200;1715315;380.285;-2;125;-23;1;0
11132.504;347;1.7350;1726928;382.860;-1;126;-22;1;0
11132.604;350;1.7500;1738586;385.445;-1;125;-22;1;0
11132.704;352;1.7600;1750401;388.064;-2;124;-22;1;0
11132.804;355;1.7750;1762104;390.658;-2;126;-22;1;0
11132.904;358;1.7900;1774571;393.422;-2;125;-22;1;0
11133.004;360;1.8000;1796640;398.315;-3;124;-22;1;0
11133.104;363;1.8150;1808878;401.028;-2;123;-23;1;0
11133.204;366;1.8300;1820892;403.692;-2;125;-23;1;0
11133.304;368;1.8400;1831321;406.004;-2;125;-24;1;0
11133.404;371;1.8550;1842466;408.475;-1;124;-22;1;0
11133.504;374;1.8700;1854493;411.141;-3;125;-22;1;0
11133.604;376;1.8800;1865296;413.536;-3;125;-22;1;0
11133.704;379;1.8950;1875548;415.809;-2;125;-23;1;0
11133.804;382;1.9100;1897613;420.701;-3;125;-23;1;0
11133.904;384;1.9200;1907559;422.906;-1;124;-22;1;0
11134.004;387;1.9350;1917799;425.176;-2;125;-22;1;0
11134.104;390;1.9500;1927812;427.396;-2;125;-22;1;0
11134.204;392;1.9600;1937083;429.451;-3;125;-22;1;0
11134.304;395;1.9750;1946849;431.616;-2;125;-24;1;0
11134.404;398;1.9900;1957068;433.882;-2;125;-24;1;0
11134.504;400;2.0000;1965871;435.834;-1;124;-23;1;0
11134.604;403;2.0150;1984024;439.858;-1;125;-22;1;0
11134.704;406;2.0300;1991971;441.620;-2;124;-22;1;0
11134.804;408;2.0400;2001101;443.644;-2;125;-22;1;0
11134.904;411;2.0550;2010288;445.681;-2;124;-23;1;0
11135.004;414;2.0700;2018994;447.611;-1;125;-23;1;0
11135.104;416;2.0800;2027059;449.399;-2;125;-23;1;0
11135.204;419;2.0950;2034915;451.141;-1;125;-21;1;0
11135.304;422;2.1100;2043329;453.006;-2;125;-22;1;0
11135.404;424;2.1200;2057826;456.220;-2;124;-23;1;0
11135.504;427;2.1350;2065967;458.025;-1;125;-22;1;0
11135.604;430;2.1500;2073485;459.692;-1;125;-23;1;0
11135.704;432;2.1600;2079551;461.036;-1;125;-23;1;0
11135.804;435;2.1750;2086507;462.579;-2;126;-21;1;0
11135.904;438;2.1900;2093918;464.222;-1;125;-23;1;0
11136.004;440;2.2000;2099625;465.487;-2;125;-22;1;0
11136.104;443;2.2150;2104549;466.579;-2;125;-23;1;0
11136.204;446;2.2300;2114839;468.860;-2;125;-23;1;0
11136.304;448;2.2400;2118252;469.616;-1;124;-22;1;0
11136.404;451;2.2550;2122107;470.471;-1;124;-22;1;0
11136.504;454;2.2700;2125684;471.264;-1;125;-22;1;0
11136.604;456;2.2800;2129039;472.008;-2;125;-22;1;0
11136.704;459;2.2950;2133378;472.970;-1;124;-23;1;0
11136.804;462;2.3100;2138263;474.053;-1;125;-23;1;0
11136.904;464;2.3200;2142774;475.053;-1;125;-22;1;0
11137.004;467;2.3350;2147271;476.050;-1;125;-22;1;0
11137.104;470;2.3500;2158618;478.566;-1;125;-21;1;0
11137.204;472;2.3600;2162903;479.516;-2;124;-22;1;0
11137.304;475;2.3750;2167150;480.457;-1;125;-24;1;0
11137.404;478;2.3900;2171443;481.409;-1;125;-23;1;0
11137.504;480;2.4000;2174048;481.986;-2;125;-21;1;0
11137.604;483;2.4150;2176304;482.487;-2;125;-21;1;0
11137.704;486;2.4300;2179270;483.144;-2;125;-22;1;0
11137.804;488;2.4400;2181158;483.563;-2;125;-23;1;0
11137.904;491;2.4550;2185232;484.466;-1;125;-23;1;0
11138.004;494;2.4700;2186054;484.648;-1;125;-24;1;0
11138.104;496;2.4800;2186828;484.820;-2;125;-23;1;0
11138.204;499;2.4950;2187283;484.921;-2;125;-22;1;0
11138.304;502;2.5100;2188554;485.202;-2;125;-22;1;0
11138.404;504;2.5200;2188116;485.105;-2;125;-22;1;0
11138.504;507;2.5350;2188027;485.086;-2;125;-22;1;0
11138.604;510;2.5500;2189082;485.319;-1;125;-23;1;0
11138.704;512;2.5600;2186356;484.715;-1;125;-21;1;0
11138.804;515;2.5750;2185699;484.569;-2;124;-21;1;0
11138.904;518;2.5900;2183844;484.158;-1;124;-23;1;0
11139.004;520;2.6000;2180939;483.514;-1;125;-23;1;0
11139.104;523;2.6150;2177784;482.815;-1;125;-23;1;0
11139.204;526;2.6300;2174888;482.173;-1;125;-23;1;0
11139.304;528;2.6400;2171454;481.411;-2;125;-21;1;0
11139.404;531;2.6550;2166749;480.368;-2;125;-23;1;0
11139.504;534;2.6700;2158537;478.548;-1;125;-23;1;0
11139.604;536;2.6800;2154386;477.627;-1;125;-24;1;0
11139.704;539;2.6950;2150160;476.690;-1;124;-23;1;0
11139.804;542;2.7100;2145190;475.589;-1;125;-22;1;0
11139.904;544;2.7200;2139568;474.342;-2;125;-21;1;0
11140.004;547;2.7350;2133029;472.893;-2;125;-22;1;0
11140.104;550;2.7500;2126413;471.426;-2;125;-22;1;0
11140.204;552;2.7600;2119777;469.955;-1;124;-23;1;0
11140.304;555;2.7750;2106964;467.114;-2;125;-23;1;0
11140.404;558;2.7900;2099380;465.433;-1;125;-22;1;0
11140.504;560;2.8000;2090878;463.548;-2;124;-21;1;0
11140.604;563;2.8150;2083032;461.808;-2;125;-23;1;0
11140.704;566;2.8300;2076421;460.343;-1;125;-23;1;0
11140.804;568;2.8400;2068228;458.526;-2;124;-23;1;0
11140.904;571;2.8550;2058823;456.441;-2;126;-21;1;0
11141.004;574;2.8700;2051175;454.745;-2;125;-23;1;0
11141.104;576;2.8800;2041545;452.611;-2;125;-22;1;0
11141.204;579;2.8950;2024660;448.867;-2;124;-23;1;0
11141.304;582;2.9100;2016199;446.991;-2;125;-23;1;0
11141.404;584;2.9200;2006448;444.830;-2;124;-22;1;0
11141.504;587;2.9350;1995769;442.462;-1;125;-22;1;0
11141.604;590;2.9500;1985321;440.146;-2;125;-23;1;0
11141.704;592;2.9600;1972753;437.359;-2;125;-21;1;0
11141.804;595;2.9750;1959655;434.456;-2;125;-23;1;0
11141.904;598;2.9900;1948041;431.881;-2;125;-23;1;0
11142.004;600;3.0000;1923462;426.432;-1;125;-24;1;0
11142.104;603;3.0150;1912895;424.089;-2;125;-22;1;0
11142.204;606;3.0300;1903252;421.951;-2;125;-20;1;0
11142.304;608;3.0400;1892302;419.523;-2;125;-22;1;0
11142.404;611;3.0550;1882411;417.331;-2;125;-23;1;0
11142.504;614;3.0700;1874115;415.491;-2;125;-23;1;0
11142.604;616;3.0800;1865375;413.554;-2;125;-23;1;0
11142.704;619;3.0950;1857612;411.833;-2;125;-21;1;0
11142.804;622;3.1100;1841381;408.234;-2;126;-22;1;0
11142.904;624;3.1200;1832566;406.280;-2;125;-22;1;0
11143.004;627;3.1350;1824102;404.403;-2;124;-22;1;0
11143.104;630;3.1500;1815895;402.584;-2;125;-24;1;0
11143.204;632;3.1600;1807408;400.702;-2;125;-23;1;0
11143.304;635;3.1750;1798887;398.813;-1;125;-21;1;0
11143.404;638;3.1900;1791243;397.119;-2;125;-22;1;0
11143.504;640;3.2000;1782323;395.141;-2;125;-22;1;0
11143.604;643;3.2150;1765500;391.411;-2;125;-21;1;0
11143.704;646;3.2300;1757327;389.599;-2;125;-23;1;0
11143.804;648;3.2400;1749113;387.778;-1;124;-22;1;0
11143.904;651;3.2550;1741898;386.179;-3;126;-22;1;0
11144.004;654;3.2700;1734152;384.461;-2;125;-22;1;0
11144.104;656;3.2800;1724560;382.335;-2;125;-23;1;0
11144.204;659;3.2950;1715755;380.383;-2;125;-23;1;0
11144.304;662;3.3100;1708580;378.792;-2;125;-24;1;0
11144.404;664;3.3200;1700564;377.015;-2;125;-22;1;0
11144.504;667;3.3350;1685682;373.716;-2;125;-22;1;0
11144.604;670;3.3500;1677897;371.990;-2;125;-21;1;0
11144.704;672;3.3600;1669818;370.199;-2;125;-22;1;0
11144.804;675;3.3750;1661965;368.458;-1;125;-24;1;0
11144.904;678;3.3900;1655309;366.982;-3;125;-23;1;0
11145.004;680;3.4000;1648070;365.377;-2;125;-22;1;0
11145.104;683;3.4150;1641061;363.823;-2;125;-22;1;0
11145.204;686;3.4300;1634347;362.335;-2;125;-22;1;0
11145.304;688;3.4400;1620871;359.347;-1;125;-23;1;0
11145.404;691;3.4550;1615066;358.060;-1;125;-22;1;0
11145.504;694;3.4700;1608370;356.576;-2;124;-23;1;0
11145.604;696;3.4800;1601127;354.970;-1;124;-22;1;0
11145.704;699;3.4950;1594367;353.471;-2;126;-21;1;0
11145.804;702;3.5100;1588408;352.150;-2;125;-21;1;0
11145.904;704;3.5200;1582396;350.817;-2;125;-24;1;0
11146.004;707;3.5350;1575809;349.357;-1;125;-24;1;0
11146.104;710;3.5500;1566083;347.201;-2;125;-23;1;0
11146.204;712;3.5600;1560211;345.899;-2;125;-23;1;0
11146.304;715;3.5750;1555549;344.865;-1;125;-22;1;0
11146.404;718;3.5900;1550350;343.713;-3;125;-22;1;0
11146.504;720;3.6000;1544564;342.430;-1;125;-23;1;0
11146.604;723;3.6150;1538489;341.083;-2;125;-24;1;0
11146.704;726;3.6300;1533196;339.910;-2;125;-23;1;0
11146.804;728;3.6400;1526775;338.486;-2;125;-21;1;0
11146.904;731;3.6550;1513073;335.448;-2;125;-22;1;0
11147.004;734;3.6700;1505660;333.805;-2;125;-22;1;0
11147.104;736;3.6800;1497871;332.078;-1;125;-24;1;0
11147.204;739;3.6950;1491348;330.632;-1;124;-23;1;0
11147.304;742;3.7100;1486087;329.465;-2;125;-24;1;0
11147.404;744;3.7200;1481501;328.449;-1;124;-22;1;0
11147.504;747;3.7350;1477800;327.628;-2;125;-22;1;0
11147.604;750;3.7500;1474598;326.918;-1;125;-21;1;0
11147.704;752;3.7600;1467707;325.391;-1;125;-23;1;0
11147.804;755;3.7750;1465467;324.894;-2;125;-23;1;0
11147.904;758;3.7900;1462511;324.239;-2;125;-24;1;0
11148.004;760;3.8000;1459400;323.549;-1;125;-22;1;0
11148.104;763;3.8150;1457115;323.042;-2;125;-21;1;0
11148.204;766;3.8300;1454666;322.499;-1;125;-23;1;0
11148.304;768;3.8400;1451783;321.860;-1;125;-23;1;0
11148.404;771;3.8550;1448568;321.148;-1;124;-23;1;0
11148.504;774;3.8700;1446330;320.651;-2;125;-23;1;0
11148.604;776;3.8800;1441632;319.610;-1;124;-22;1;0
11148.704;779;3.8950;1440210;319.295;-2;125;-22;1;0
11148.804;782;3.9100;1437796;318.759;-1;125;-22;1;0
11148.904;784;3.9200;1435133;318.169;-1;125;-23;1;0
11149.004;787;3.9350;1432394;317.562;-1;125;-24;1;0
11149.104;790;3.9500;1430667;317.179;-2;125;-23;1;0
11149.204;792;3.9600;1428236;316.640;-1;125;-21;1;0
11149.304;795;3.9750;1425242;315.976;-2;126;-22;1;0
11149.404;798;3.9900;1421327;315.108;-1;125;-23;1;0
11149.504;800;4.0000;1418530;314.488;-1;125;-24;1;0
11149.604;803;4.0150;1416673;314.076;-1;126;-23;1;0
11149.704;806;4.0300;1414544;313.604;-2;124;-23;1;0
11149.804;808;4.0400;1412344;313.117;-2;125;-22;1;0
11149.904;811;4.0550;1409707;312.532;-2;125;-23;1;0
11150.004;814;4.0700;1407734;312.095;-1;125;-22;1;0
11150.104;816;4.0800;1405395;311.576;-2;125;-23;1;0
11150.204;819;4.0950;1400685;310.532;-2;125;-22;1;0
11150.304;822;4.1100;1398457;310.038;-2;125;-23;1;0
11150.404;824;4.1200;1396304;309.561;-2;125;-22;1;0
11150.504;827;4.1350;1395183;309.312;-2;125;-21;1;0
11150.604;830;4.1500;1393836;309.013;-2;125;-23;1;0
11150.704;832;4.1600;1392205;308.652;-2;125;-23;1;0
11150.804;835;4.1750;1389669;308.090;-2;125;-23;1;0
11150.904;838;4.1900;1387731;307.660;-2;125;-22;1;0
11151.004;840;4.2000;1382759;306.558;-2;126;-22;1;0
11151.104;843;4.2150;1381341;306.243;-2;125;-22;1;0
11151.204;846;4.2300;1378535;305.621;-1;125;-23;1;0
11151.304;848;4.2400;1375228;304.888;-1;125;-24;1;0
11151.404;851;4.2550;1372032;304.179;-2;125;-23;1;0
11151.504;854;4.2700;1367495;303.174;-1;125;-23;1;0
11151.604;856;4.2800;1362537;302.074;-2;124;-21;1;0
11151.704;859;4.2950;1358154;301.103;-1;125;-22;1;0
11151.804;862;4.3100;1352665;299.886;-2;125;-23;1;0
11151.904;864;4.3200;1349800;299.251;-2;125;-23;1;0
11152.004;867;4.3350;1348480;298.958;-1;125;-23;1;0
11152.104;870;4.3500;1347560;298.754;-1;124;-22;1;0
11152.204;872;4.3600;1346626;298.547;-2;125;-22;1;0
11152.304;875;4.3750;1346134;298.438;-2;124;-21;1;0
11152.404;878;4.3900;1346373;298.491;-1;125;-23;1;0
11152.504;880;4.4000;1345906;298.387;-1;125;-23;1;0
11152.604;883;4.4150;1344979;298.182;-2;125;-22;1;0
11152.704;886;4.4300;1343650;297.887;-2;126;-22;1;0
11152.804;888;4.4400;1342592;297.653;-1;125;-22;1;0
11152.904;891;4.4550;1341882;297.495;-2;125;-24;1;0
11153.004;894;4.4700;1340751;297.244;-1;124;-24;1;0
11153.104;896;4.4800;1338648;296.778;-2;124;-23;1;0
11153.204;899;4.4950;1337555;296.536;-2;125;-23;1;0
11153.304;902;4.5100;1337197;296.457;-2;125;-22;1;0
11153.404;904;4.5200;1336321;296.262;-2;124;-23;1;0
11153.504;907;4.5350;1334644;295.891;-2;125;-23;1;0
11153.604;910;4.5500;1332838;295.490;-2;125;-23;1;0
11153.704;912;4.5600;1330839;295.047;-2;124;-22;1;0
11153.804;915;4.5750;1330201;294.906;-2;125;-23;1;0
11153.904;918;4.5900;1328631;294.557;-2;125;-22;1;0
11154.004;920;4.6000;1326445;294.073;-2;125;-22;1;0
11154.104;923;4.6150;1325020;293.757;-2;125;-22;1;0
11154.204;926;4.6300;1324214;293.578;-2;125;-23;1;0
11154.304;928;4.6400;1320262;292.702;-2;125;-22;1;0
11154.404;931;4.6550;1318810;292.380;-2;125;-22;1;0
11154.504;934;4.6700;1317547;292.100;-2;125;-22;1;0
11154.604;936;4.6800;1315883;291.731;-2;125;-22;1;0
11154.704;939;4.6950;1314601;291.447;-1;125;-22;1;0
11154.804;942;4.7100;1313962;291.305;-2;125;-23;1;0
11154.904;944;4.7200;1312340;290.946;-1;125;-24;1;0
11155.004;947;4.7350;1310656;290.572;-2;125;-23;1;0
11155.104;950;4.7500;1308688;290.136;-1;125;-22;1;0
11155.204;952;4.7600;1307216;289.810;-2;125;-23;1;0
11155.304;955;4.7750;1306048;289.551;-1;124;-23;1;0
11155.404;958;4.7900;1304580;289.225;-1;125;-23;1;0
11155.504;960;4.8000;1302587;288.784;-1;125;-24;1;0
11155.604;963;4.8150;1299367;288.070;-3;125;-22;1;0
11155.704;966;4.8300;1297300;287.611;-2;125;-22;1;0
11155.804;968;4.8400;1294839;287.066;-1;125;-24;1;0
11155.904;971;4.8550;1288397;285.638;-1;125;-23;1;0
11156.004;974;4.8700;1284513;284.777;-2;125;-23;1;0
11156.104;976;4.8800;1279954;283.766;-2;123;-23;1;0
11156.204;979;4.8950;1275970;282.883;-2;125;-23;1;0
11156.304;982;4.9100;1274209;282.492;-2;125;-22;1;0
11156.404;984;4.9200;1272439;282.100;-2;125;-22;1;0
11156.504;987;4.9350;1269776;281.509;-2;125;-22;1;0
11156.604;990;4.9500;1269891;281.535;-2;125;-23;1;0
11156.704;992;4.9600;1269132;281.367;-2;124;-23;1;0
11156.804;995;4.9750;1269169;281.375;-2;125;-22;1;0
11156.904;998;4.9900;1269221;281.386;-1;125;-23;1;0
11157.004;1000;5.0000;1268501;281.227;-2;125;-21;1;0
11157.104;1003;5.0150;1268409;281.206;-1;125;-24;1;0
11157.204;1006;5.0300;1268679;281.266;-1;125;-23;1;0
11157.304;1008;5.0400;1268328;281.188;-2;125;-24;1;0
11157.404;1011;5.0550;1267594;281.026;-2;125;-21;1;0
11157.504;1014;5.0700;1267595;281.026;-2;126;-22;1;0
11157.604;1016;5.0800;1266064;280.686;-2;125;-23;1;0
11157.704;1019;5.0950;1266321;280.743;-2;125;-24;1;0
11157.804;1022;5.1100;1265634;280.591;-1;125;-23;1;0
11157.904;1024;5.1200;1264860;280.419;-2;125;-22;1;0
11158.004;1027;5.1350;1263923;280.212;-2;126;-23;1;0
11158.104;1030;5.1500;1263676;280.157;-1;126;-22;1;0
11158.204;1032;5.1600;1262950;279.996;-1;125;-23;1;0
11158.304;1035;5.1750;1261383;279.649;-2;125;-23;1;0
11158.404;1038;5.1900;1260005;279.343;-2;124;-24;1;0
11158.504;1040;5.2000;1258268;278.958;-1;125;-22;1;0
11158.604;1043;5.2150;1257076;278.694;-2;125;-22;1;0
11158.704;1046;5.2300;1257061;278.690;-2;125;-21;1;0
11158.804;1048;5.2400;1255982;278.451;-1;125;-22;1;0
11158.904;1051;5.2550;1254654;278.157;-1;125;-23;1;0
11159.004;1054;5.2700;1255000;278.233;-2;124;-23;1;0
11159.104;1056;5.2800;1254856;278.202;-2;124;-22;1;0
11159.204;1059;5.2950;1255296;278.299;-2;125;-22;1;0
11159.304;1062;5.3100;1255407;278.324;-1;125;-22;1;0
11159.404;1064;5.3200;1254826;278.195;-2;124;-23;1;0
11159.504;1067;5.3350;1254330;278.085;-1;125;-22;1;0
11159.604;1070;5.3500;1254691;278.165;-2;125;-23;1;0
11159.704;1072;5.3600;1254160;278.047;-1;125;-23;1;0
11159.804;1075;5.3750;1252750;277.735;-2;126;-20;1;0
11159.904;1078;5.3900;1252653;277.713;-2;125;-22;1;0
11160.004;1080;5.4000;1250660;277.271;-2;125;-22;1;0
11160.104;1083;5.4150;1249979;277.120;-2;124;-24;1;0
11160.204;1086;5.4300;1248477;276.787;-2;125;-23;1;0
11160.304;1088;5.4400;1246926;276.443;-1;125;-23;1;0
11160.404;1091;5.4550;1245925;276.222;-3;125;-22;1;0
11160.504;1094;5.4700;1246265;276.297;-2;125;-21;1;0
11160.604;1096;5.4800;1245228;276.067;-2;125;-23;1;0
11160.704;1099;5.4950;1243851;275.762;-1;124;-22;1;0
11160.804;1102;5.5100;1244033;275.802;-1;125;-22;1;0
11160.904;1104;5.5200;1243095;275.594;-1;124;-22;1;0
11161.004;1107;5.5350;1241740;275.294;-2;125;-22;1;0
11161.104;1110;5.5500;1240819;275.090;-1;125;-22;1;0
11161.204;1112;5.5600;1240021;274.913;-1;125;-24;1;0
11161.304;1115;5.5750;1239858;274.877;-1;124;-24;1;0
11161.404;1118;5.5900;1239424;274.780;-2;125;-22;1;0
11161.504;1120;5.6000;1238415;274.557;-1;124;-22;1;0
11161.604;1123;5.6150;1237870;274.436;-2;125;-22;1;0
11161.704;1126;5.6300;1235800;273.977;-2;126;-22;1;0
11161.804;1128;5.6400;1234999;273.799;-3;124;-22;1;0
11161.904;1131;5.6550;1234207;273.624;-1;124;-23;1;0
11162.004;1134;5.6700;1233340;273.431;-2;125;-23;1;0
11162.104;1136;5.6800;1231510;273.026;-1;125;-23;1;0
11162.204;1139;5.6950;1229340;272.545;-2;125;-21;1;0
11162.304;1142;5.7100;1227650;272.170;-2;124;-22;1;0
11162.404;1144;5.7200;1224813;271.541;-1;124;-23;1;0
11162.504;1147;5.7350;1219732;270.415;-1;125;-24;1;0
11162.604;1150;5.7500;1218756;270.198;0;125;-24;1;0
11162.704;1152;5.7600;1218675;270.180;-2;126;-22;1;0
11162.804;1155;5.7750;1218337;270.105;0;125;-22;1;0
11162.904;1158;5.7900;1219318;270.323;-2;125;-21;1;0
11163.004;1160;5.8000;1220001;270.474;-1;124;-23;1;0
11163.104;1163;5.8150;1220089;270.494;-1;125;-23;1;0
11163.204;1166;5.8300;1221324;270.768;-1;125;-24;1;0
11163.304;1168;5.8400;1222052;270.929;-1;125;-22;1;0
11163.404;1171;5.8550;1224024;271.366;-2;125;-22;1;0
11163.504;1174;5.8700;1226095;271.825;-2;125;-23;1;0
11163.604;1176;5.8800;1227277;272.087;-1;124;-23;1;0
11163.704;1179;5.8950;1228089;272.267;-1;125;-23;1;0
11163.804;1182;5.9100;1229300;272.536;-1;126;-23;1;0
11163.904;1184;5.9200;1229808;272.648;-2;125;-22;1;0
11164.004;1187;5.9350;1229559;272.593;-1;125;-23;1;0
11164.104;1190;5.9500;1230284;272.754;-2;125;-23;1;0
11164.204;1192;5.9600;1229889;272.666;-1;125;-24;1;0
11164.304;1195;5.9750;1230543;272.811;-1;124;-22;1;0
11164.404;1198;5.9900;1230486;272.799;-1;125;-22;1;0
11164.504;1200;6.0000;1230034;272.699;-2;125;-22;1;0
11164.604;1203;6.0150;1229489;272.578;-2;125;-22;1;0
11164.704;1206;6.0300;1229412;272.561;-2;125;-23;1;0
11164.804;1208;6.0400;1229651;272.614;-1;123;-22;1;0
11164.904;1211;6.0550;1229135;272.499;-2;125;-24;1;0
11165.004;1214;6.0700;1229890;272.667;-2;125;-22;1;0
11165.104;1216;6.0800;1228829;272.431;-2;126;-22;1;0
11165.204;1219;6.0950;1229376;272.553;-1;125;-22;1;0
11165.304;1222;6.1100;1229334;272.543;-1;125;-22;1;0
11165.404;1224;6.1200;1228644;272.390;-2;125;-24;1;0
11165.504;1227;6.1350;1227294;272.091;-1;125;-23;1;0
11165.604;1230;6.1500;1227754;272.193;-2;125;-21;1;0
11165.704;1232;6.1600;1227784;272.200;-1;125;-22;1;0
11165.804;1235;6.1750;1226349;271.882;-1;125;-23;1;0
11165.904;1238;6.1900;1226584;271.934;-2;124;-22;1;0
11166.004;1240;6.2000;1225874;271.776;-2;124;-24;1;0
11166.104;1243;6.2150;1225514;271.696;-2;125;-21;1;0
11166.204;1246;6.2300;1225966;271.797;0;125;-22;1;0
11166.304;1248;6.2400;1225426;271.677;-2;125;-23;1;0
11166.404;1251;6.2550;1224085;271.380;-2;125;-22;1;0
11166.504;1254;6.2700;1223850;271.328;-2;125;-23;1;0
11166.604;1256;6.2800;1222472;271.022;-2;124;-23;1;0
11166.704;1259;6.2950;1222862;271.109;-2;125;-24;1;0
11166.804;1262;6.3100;1222407;271.008;-1;125;-22;1;0
11166.904;1264;6.3200;1221588;270.826;-1;125;-22;1;0
11167.004;1267;6.3350;1221364;270.776;-2;126;-22;1;0
11167.104;1270;6.3500;1221392;270.783;-1;125;-23;1;0
11167.204;1272;6.3600;1220851;270.663;0;124;-24;1;0
11167.304;1275;6.3750;1219645;270.395;-1;125;-22;1;0
11167.404;1278;6.3900;1218088;270.050;-1;125;-22;1;0
11167.504;1280;6.4000;1216952;269.798;-1;125;-21;1;0
11167.604;1283;6.4150;1216224;269.637;-2;124;-23;1;0
11167.704;1286;6.4300;1215206;269.411;-2;125;-23;1;0
11167.804;1288;6.4400;1213385;269.007;-2;125;-23;1;0
11167.904;1291;6.4550;1211724;268.639;-2;125;-24;1;0
11168.004;1294;6.4700;1211366;268.560;-1;125;-22;1;0
11168.104;1296;6.4800;1210950;268.468;-1;125;-21;1;0
11168.204;1299;6.4950;1210405;268.347;-1;124;-22;1;0
11168.304;1302;6.5100;1210603;268.391;-1;125;-23;1;0
11168.404;1304;6.5200;1211524;268.595;-1;125;-24;1;0
11168.504;1307;6.5350;1212659;268.847;-2;125;-22;1;0
11168.604;1310;6.5500;1213632;269.062;-2;125;-22;1;0
11168.704;1312;6.5600;1213951;269.133;-1;125;-22;1;0
11168.804;1315;6.5750;1213815;269.103;-2;125;-22;1;0
11168.904;1318;6.5900;1214319;269.215;-1;124;-23;1;0
11169.004;1320;6.6000;1214834;269.329;-1;124;-23;1;0
11169.104;1323;6.6150;1216262;269.645;-2;125;-23;1;0
11169.204;1326;6.6300;1216699;269.742;-1;125;-22;1;0
11169.304;1328;6.6400;1216637;269.728;-2;125;-22;1;0
11169.404;1331;6.6550;1216812;269.767;-1;125;-23;1;0
11169.504;1334;6.6700;1217973;270.025;-1;124;-23;1;0
11169.604;1336;6.6800;1218316;270.101;-1;125;-23;1;0
11169.704;1339;6.6950;1217986;270.027;-2;125;-23;1;0
11169.804;1342;6.7100;1218887;270.227;-2;125;-23;1;0
11169.904;1344;6.7200;1217466;269.912;-2;125;-23;1;0
11170.004;1347;6.7350;1217788;269.984;-2;124;-21;1;0
11170.104;1350;6.7500;1218237;270.083;-2;125;-24;1;0
11170.204;1352;6.7600;1218108;270.055;-1;125;-23;1;0
11170.304;1355;6.7750;1218139;270.061;-2;125;-23;1;0
11170.404;1358;6.7900;1217984;270.027;-2;124;-22;1;0
11170.504;1360;6.8000;1217062;269.823;-3;126;-21;1;0
11170.604;1363;6.8150;1216287;269.651;-2;125;-23;1;0
11170.704;1366;6.8300;1215552;269.488;-1;125;-24;1;0
11170.804;1368;6.8400;1214728;269.305;-1;124;-23;1;0
11170.904;1371;6.8550;1214745;269.309;-2;125;-22;1;0
11171.004;1374;6.8700;1214584;269.273;-1;124;-21;1;0
11171.104;1376;6.8800;1213369;269.004;-3;126;-22;1;0
11171.204;1379;6.8950;1211910;268.680;-2;126;-23;1;0
11171.304;1382;6.9100;1211714;268.637;-2;125;-24;1;0
11171.404;1384;6.9200;1211815;268.659;-1;125;-23;1;0
11171.504;1387;6.9350;1210521;268.373;-2;125;-22;1;0
11171.604;1390;6.9500;1209511;268.149;-2;125;-20;1;0
11171.704;1392;6.9600;1209236;268.088;-2;125;-23;1;0
11171.804;1395;6.9750;1208380;267.898;-2;125;-21;1;0
11171.904;1398;6.9900;1208075;267.830;-2;125;-24;1;0
11172.004;1400;7.0000;1207559;267.716;-1;124;-22;1;0
11172.104;1403;7.0150;1206214;267.418;-2;125;-23;1;0
11172.204;1406;7.0300;1206262;267.428;-1;125;-21;1;0
11172.304;1408;7.0400;1207057;267.605;-3;124;-22;1;0
11172.404;1411;7.0550;1207961;267.805;-2;125;-23;1;0
11172.504;1414;7.0700;1208204;267.859;-3;125;-23;1;0
11172.604;1416;7.0800;1208466;267.917;-2;125;-22;1;0
11172.704;1419;7.0950;1208656;267.959;-1;125;-22;1;0
11172.804;1422;7.1100;1208784;267.987;-1;125;-22;1;0
11172.904;1424;7.1200;1207523;267.708;-2;125;-21;1;0
11173.004;1427;7.1350;1206098;267.392;-2;124;-22;1;0
11173.104;1430;7.1500;1205224;267.198;-2;124;-22;1;0
11173.204;1432;7.1600;1200894;266.238;-3;125;-21;1;0
11173.304;1435;7.1750;1198736;265.760;-2;124;-22;1;0
11173.404;1438;7.1900;1197472;265.480;-2;125;-21;1;0
11173.504;1440;7.2000;1197041;265.384;-2;125;-22;1;0
11173.604;1443;7.2150;1196670;265.302;-2;125;-23;1;0
11173.704;1446;7.2300;1197434;265.471;-1;125;-23;1;0
11173.804;1448;7.2400;1197869;265.568;-2;125;-22;1;0
11173.904;1451;7.2550;1197834;265.560;-3;125;-22;1;0
11174.004;1454;7.2700;1199794;265.994;-1;124;-22;1;0
11174.104;1456;7.2800;1199752;265.985;-2;125;-23;1;0
11174.204;1459;7.2950;1201469;266.366;-2;125;-23;1;0
11174.304;1461;7.3050;1202384;266.569;-3;124;-22;1;0
11174.404;1464;7.3200;1202364;266.564;-1;125;-23;1;0
11174.504;1467;7.3350;1202687;266.636;0;125;-23;1;0
11174.604;1469;7.3450;1202081;266.501;-1;124;-23;1;0
11174.704;1472;7.3600;1202004;266.484;-2;126;-23;1;0
11174.804;1475;7.3750;1203367;266.786;-2;125;-22;1;0
11174.904;1477;7.3850;1203930;266.911;-1;125;-22;1;0
11175.004;1480;7.4000;1203403;266.794;-1;125;-23;1;0
11175.104;1483;7.4150;1203042;266.714;-1;125;-22;1;0
11175.204;1485;7.4250;1203445;266.804;-1;124;-23;1;0
11175.304;1488;7.4400;1203018;266.709;-1;125;-22;1;0
11175.404;1491;7.4550;1202912;266.686;-1;125;-22;1;0
11175.504;1493;7.4650;1203788;266.880;-2;125;-22;1;0
11175.604;1496;7.4800;1202818;266.665;-2;125;-22;1;0
11175.704;1499;7.4950;1203160;266.741;-1;125;-23;1;0
11175.804;1501;7.5050;1203534;266.823;-2;125;-24;1;0
11175.904;1504;7.5200;1203822;266.887;-1;124;-22;1;0
11176.004;1507;7.5350;1202531;266.601;-2;125;-22;1;0
11176.104;1509;7.5450;1201837;266.447;-1;125;-21;1;0
11176.204;1512;7.5600;1202004;266.484;-1;125;-24;1;0
11176.304;1515;7.5750;1201646;266.405;-1;125;-23;1;0
11176.404;1517;7.5850;1201511;266.375;-2;125;-24;1;0
11176.504;1520;7.6000;1201643;266.404;-2;125;-23;1;0
11176.604;1523;7.6150;1201457;266.363;-2;125;-23;1;0
11176.704;1525;7.6250;1202116;266.509;-1;125;-23;1;0
11176.804;1528;7.6400;1202601;266.617;-2;125;-23;1;0
11176.904;1531;7.6550;1203233;266.757;-1;125;-23;1;0
11177.004;1533;7.6650;1205258;267.206;-2;125;-23;1;0
11177.104;1536;7.6800;1205097;267.170;-1;125;-23;1;0
11177.204;1539;7.6950;1204644;267.070;-1;124;-22;1;0
11177.304;1541;7.7050;1204826;267.110;-2;125;-22;1;0
11177.404;1544;7.7200;1204295;266.992;-1;125;-22;1;0
11177.504;1547;7.7350;1203654;266.850;-2;124;-22;1;0
11177.604;1549;7.7450;1201944;266.471;-1;124;-23;1;0
11177.704;1552;7.7600;1199850;266.007;-1;124;-23;1;0
11177.804;1555;7.7750;1197746;265.540;-2;125;-22;1;0
11177.904;1557;7.7850;1196027;265.159;-1;124;-20;1;0
11178.004;1560;7.8000;1194495;264.820;-2;125;-22;1;0
11178.104;1563;7.8150;1193664;264.635;-1;125;-23;1;0
11178.204;1565;7.8250;1194585;264.839;-1;124;-24;1;0
11178.304;1568;7.8400;1194265;264.769;-2;125;-23;1;0
11178.404;1571;7.8550;1194506;264.822;-2;124;-22;1;0
11178.504;1573;7.8650;1195671;265.080;-1;125;-23;1;0
11178.604;1576;7.8800;1195112;264.956;-2;125;-23;1;0
11178.704;1579;7.8950;1195068;264.947;-1;124;-23;1;0
11178.804;1581;7.9050;1196341;265.229;-1;124;-23;1;0
11178.904;1584;7.9200;1195319;265.002;-2;125;-22;1;0
11179.004;1587;7.9350;1195454;265.032;-2;125;-22;1;0
11179.104;1589;7.9450;1195866;265.123;-1;126;-22;1;0
11179.204;1592;7.9600;1195275;264.992;-2;125;-22;1;0
11179.304;1595;7.9750;1195274;264.992;-1;124;-23;1;0
11179.404;1597;7.9850;1196890;265.351;-1;125;-24;1;0
11179.504;1600;8.0000;1196460;265.255;-1;125;-22;1;0
11179.604;1603;8.0150;1194995;264.930;-2;126;-23;1;0
11179.704;1605;8.0250;1196807;265.332;-2;125;-23;1;0
11179.804;1608;8.0400;1195916;265.135;-1;125;-23;1;0
11179.904;1611;8.0550;1195887;265.128;-2;126;-24;1;0
11180.004;1613;8.0650;1195675;265.081;-2;125;-24;1;0
11180.104;1616;8.0800;1195027;264.937;-1;125;-23;1;0
11180.204;1619;8.0950;1193607;264.623;-2;126;-23;1;0
11180.304;1621;8.1050;1193873;264.682;-1;125;-21;1;0
11180.404;1624;8.1200;1194250;264.765;-3;126;-24;1;0
11180.504;1627;8.1350;1194432;264.806;-1;125;-23;1;0
11180.604;1629;8.1450;1193807;264.667;-1;124;-24;1;0
11180.704;1632;8.1600;1193873;264.682;-1;125;-23;1;0
11180.804;1635;8.1750;1193549;264.610;-3;126;-23;1;0
11180.904;1637;8.1850;1193548;264.610;-2;125;-23;1;0
11181.004;1640;8.2000;1192960;264.479;-2;124;-22;1;0
11181.104;1643;8.2150;1192134;264.296;-2;125;-23;1;0
11181.204;1645;8.2250;1192556;264.390;-2;125;-23;1;0
11181.304;1648;8.2400;1191983;264.263;-1;125;-22;1;0
11181.404;1651;8.2550;1191368;264.126;-2;125;-22;1;0
11181.504;1653;8.2650;1191294;264.110;-2;125;-22;1;0
11181.604;1656;8.2800;1191416;264.137;-1;125;-23;1;0
11181.704;1659;8.2950;1190801;264.001;-2;124;-22;1;0
11181.804;1661;8.3050;1190242;263.877;-1;125;-24;1;0
11181.904;1664;8.3200;1188933;263.586;-2;125;-22;1;0
11182.004;1667;8.3350;1187727;263.319;-2;125;-21;1;0
11182.104;1669;8.3450;1186580;263.065;-2;125;-21;1;0
11182.204;1672;8.3600;1182146;262.082;-2;125;-23;1;0
11182.304;1675;8.3750;1180286;261.669;-1;125;-23;1;0
11182.404;1677;8.3850;1179100;261.406;-2;124;-23;1;0
11182.504;1680;8.4000;1178281;261.225;-1;124;-23;1;0
11182.604;1683;8.4150;1177791;261.116;-2;125;-23;1;0
11182.704;1685;8.4250;1178904;261.363;-2;126;-23;1;0
11182.804;1688;8.4400;1179511;261.498;-1;125;-22;1;0
11182.904;1691;8.4550;1180065;261.620;-2;124;-23;1;0
11183.004;1693;8.4650;1181836;262.013;-2;125;-22;1;0
11183.104;1696;8.4800;1182874;262.243;-2;124;-22;1;0
11183.204;1699;8.4950;1182994;262.270;-2;125;-21;1;0
11183.304;1701;8.5050;1183982;262.489;-2;125;-22;1;0
11183.404;1704;8.5200;1186144;262.968;-2;126;-23;1;0
11183.504;1707;8.5350;1188073;263.396;-1;124;-22;1;0
11183.604;1709;8.5450;1190624;263.961;-1;124;-22;1;0
11183.704;1712;8.5600;1191912;264.247;-3;125;-23;1;0
11183.804;1715;8.5750;1195043;264.941;-2;124;-22;1;0
11183.904;1717;8.5850;1196142;265.185;-2;125;-22;1;0
11184.004;1720;8.6000;1196098;265.175;-1;125;-23;1;0
11184.104;1723;8.6150;1195944;265.141;-2;125;-22;1;0
11184.204;1725;8.6250;1196730;265.315;-2;124;-22;1;0
11184.304;1728;8.6400;1196562;265.278;-1;124;-23;1;0
11184.404;1731;8.6550;1196615;265.290;-2;125;-22;1;0
11184.504;1733;8.6650;1196289;265.217;-1;126;-23;1;0
11184.604;1736;8.6800;1195857;265.121;-2;124;-22;1;0
11184.704;1739;8.6950;1194900;264.909;-1;125;-23;1;0
11184.804;1741;8.7050;1194447;264.809;-1;125;-23;1;0
11184.904;1744;8.7200;1193856;264.678;-2;125;-22;1;0
11185.004;1747;8.7350;1193842;264.675;-2;126;-22;1;0
11185.104;1749;8.7450;1194196;264.753;-1;126;-23;1;0
11185.204;1752;8.7600;1193584;264.618;-2;125;-23;1;0
11185.304;1755;8.7750;1192995;264.487;-1;124;-23;1;0
11185.404;1757;8.7850;1193577;264.616;-1;125;-23;1;0
11185.504;1760;8.8000;1191959;264.257;-1;125;-22;1;0
11185.604;1763;8.8150;1191094;264.066;-2;125;-22;1;0
11185.704;1765;8.8250;1191262;264.103;-1;125;-23;1;0
11185.804;1768;8.8400;1190146;263.855;-2;125;-23;1;0
11185.904;1771;8.8550;1189036;263.609;-1;124;-22;1;0
11186.004;1773;8.8650;1189207;263.647;-2;125;-24;1;0
11186.104;1776;8.8800;1188969;263.594;-1;125;-23;1;0
11186.204;1779;8.8950;1187171;263.196;-2;126;-22;1;0
11186.304;1781;8.9050;1185395;262.802;-2;125;-22;1;0
11186.404;1784;8.9200;1183704;262.427;-2;124;-24;1;0
11186.504;1787;8.9350;1181163;261.864;-2;125;-24;1;0
11186.604;1789;8.9450;1178367;261.244;-1;125;-23;1;0
11186.704;1792;8.9600;1175938;260.705;-1;124;-23;1;0
11186.804;1795;8.9750;1175050;260.509;-2;125;-21;1;0
11186.904;1797;8.9850;1175757;260.665;-2;125;-23;1;0
11187.004;1800;9.0000;1175546;260.619;-1;125;-23;1;0
11187.104;1803;9.0150;1176081;260.737;-1;124;-23;1;0
11187.204;1805;9.0250;1177186;260.982;-1;125;-23;1;0
11187.304;1808;9.0400;1177265;261.000;-2;124;-23;1;0
11187.404;1811;9.0550;1177177;260.980;-1;125;-23;1;0
11187.504;1813;9.0650;1178369;261.244;-1;125;-23;1;0
11187.604;1816;9.0800;1178140;261.194;-2;125;-23;1;0
11187.704;1819;9.0950;1178815;261.343;-2;124;-24;1;0
11187.804;1821;9.1050;1180234;261.658;-2;124;-22;1;0
11187.904;1824;9.1200;1179845;261.572;-1;125;-23;1;0
11188.004;1827;9.1350;1180936;261.814;-2;124;-22;1;0
11188.104;1829;9.1450;1181169;261.865;-2;124;-23;1;0
11188.204;1832;9.1600;1181113;261.853;-1;125;-23;1;0
11188.304;1835;9.1750;1182613;262.185;-2;125;-24;1;0
11188.404;1837;9.1850;1184659;262.639;-2;124;-24;1;0
11188.504;1840;9.2000;1185371;262.797;-2;125;-21;1;0
11188.604;1843;9.2150;1185998;262.936;-2;124;-23;1;0
11188.704;1845;9.2250;1188309;263.448;-2;124;-24;1;0
11188.804;1848;9.2400;1188389;263.466;-1;125;-24;1;0
11188.904;1851;9.2550;1188847;263.567;-1;125;-24;1;0
11189.004;1853;9.2650;1188867;263.572;-1;125;-22;1;0
11189.104;1856;9.2800;1188405;263.469;-2;125;-22;1;0
11189.204;1859;9.2950;1187523;263.274;-1;125;-22;1;0
11189.304;1861;9.3050;1188189;263.422;-2;125;-24;1;0
11189.404;1864;9.3200;1187432;263.254;-2;125;-23;1;0
11189.504;1867;9.3350;1186075;262.953;-2;125;-23;1;0
11189.604;1869;9.3450;1186532;263.054;-2;124;-21;1;0
11189.704;1872;9.3600;1185699;262.869;-1;126;-22;1;0
11189.804;1875;9.3750;1185297;262.780;-2;125;-23;1;0
11189.904;1877;9.3850;1185682;262.866;-2;125;-22;1;0
11190.004;1880;9.4000;1185398;262.803;-2;125;-22;1;0
11190.104;1883;9.4150;1184438;262.590;-3;125;-23;1;0
11190.204;1885;9.4250;1185300;262.781;-1;124;-22;1;0
11190.304;1888;9.4400;1184754;262.660;-2;125;-22;1;0
11190.404;1891;9.4550;1182901;262.249;-2;124;-22;1;0
11190.504;1893;9.4650;1181525;261.944;-1;125;-23;1;0
11190.604;1896;9.4800;1181226;261.878;-2;125;-22;1;0
11190.704;1899;9.4950;1179844;261.571;-1;125;-23;1;0
11190.804;1901;9.5050;1178463;261.265;-2;125;-22;1;0
11190.904;1904;9.5200;1176140;260.750;-1;124;-21;1;0
11191.004;1907;9.5350;1173866;260.246;-2;124;-22;1;0
11191.104;1909;9.5450;1172290;259.897;-1;125;-23;1;0
11191.204;1912;9.5600;1170425;259.483;-1;126;-24;1;0
11191.304;1915;9.5750;1170214;259.436;-1;125;-23;1;0
11191.404;1917;9.5850;1170400;259.478;-1;125;-23;1;0
11191.504;1920;9.6000;1171326;259.683;-3;124;-22;1;0
11191.604;1923;9.6150;1171545;259.732;-3;125;-23;1;0
11191.704;1925;9.6250;1172692;259.986;-1;124;-22;1;0
11191.804;1928;9.6400;1172949;260.043;-2;124;-22;1;0
11191.904;1931;9.6550;1172751;259.999;-2;125;-23;1;0
11192.004;1933;9.6650;1173648;260.198;-2;125;-23;1;0
11192.104;1936;9.6800;1173561;260.178;-3;125;-22;1;0
11192.204;1939;9.6950;1174105;260.299;-2;124;-23;1;0
11192.304;1941;9.7050;1174890;260.473;-1;125;-23;1;0
11192.404;1944;9.7200;1174351;260.354;-2;124;-24;1;0
11192.504;1947;9.7350;1174810;260.455;-1;125;-24;1;0
11192.604;1949;9.7450;1175457;260.599;-2;125;-21;1;0
11192.704;1952;9.7600;1174987;260.495;-1;125;-22;1;0
11192.804;1955;9.7750;1175321;260.569;-1;125;-22;1;0
11192.904;1957;9.7850;1176317;260.789;-1;124;-22;1;0
11193.004;1960;9.8000;1176240;260.772;-2;125;-23;1;0
11193.104;1963;9.8150;1176629;260.859;-1;125;-23;1;0
11193.204;1965;9.8250;1177894;261.139;-1;125;-22;1;0
11193.304;1968;9.8400;1179045;261.394;-2;124;-20;1;0
11193.404;1971;9.8550;1179647;261.528;-2;125;-23;1;0
11193.504;1973;9.8650;1180842;261.793;-1;125;-23;1;0
11193.604;1976;9.8800;1181364;261.908;-1;124;-22;1;0
11193.704;1979;9.8950;1181206;261.873;-3;125;-22;1;0
11193.804;1981;9.9050;1181438;261.925;-2;125;-21;1;0
11193.904;1984;9.9200;1181153;261.862;-3;125;-22;1;0
11194.004;1987;9.9350;1180285;261.669;-2;125;-21;1;0
11194.104;1989;9.9450;1181060;261.841;0;124;-23;1;0
11194.204;1992;9.9600;1180971;261.821;-1;125;-21;1;0
11194.304;1995;9.9750;1180986;261.825;-2;125;-22;1;0
11194.404;1997;9.9850;1181122;261.855;-2;125;-23;1;0
11194.504;2000;10.0000;1180291;261.671;-1;125;-22;1;0
11194.604;2003;10.0150;1180222;261.655;-2;125;-22;1;0
11194.704;2005;10.0250;1180125;261.634;-2;125;-24;1;0
11194.804;2008;10.0400;1179108;261.408;-2;125;-23;1;0
11194.904;2011;10.0550;1178978;261.379;-2;125;-23;1;0
11195.004;2013;10.0650;1179002;261.385;-1;125;-21;1;0
11195.104;2016;10.0800;1177700;261.096;-2;126;-23;1;0
11195.204;2019;10.0950;1176504;260.831;-1;125;-23;1;0
11195.304;2021;10.1050;1173394;260.141;-1;126;-24;1;0
11195.404;2024;10.1200;1171121;259.638;-1;124;-23;1;0
11195.504;2027;10.1350;1169466;259.271;-1;125;-24;1;0
11195.604;2029;10.1450;1168937;259.153;-1;125;-21;1;0
11195.704;2032;10.1600;1168340;259.021;-3;125;-21;1;0
11195.804;2035;10.1750;1168733;259.108;-1;124;-23;1;0
