Repository: tm-mech/diy-tensile-tester

# Desktop Tensile Testing Machine

A custom-built desktop tensile testing machine for characterizing 3D-printed polymer specimens according to ISO 527. Designed and built from scratch — mechanical assembly, electronics, firmware (Arduino/C++), and data acquisition & analysis software (Python).

> Personal engineering project bridging mechanical testing, embedded systems, and data analysis.
---

## Key Results

Three FDM-printed materials tested (ISO 527-2 Type 1BA dogbone, 5 mm/min, n = 3 each):

| Material | UTS [MPa] | E-Modulus [GPa] | Elongation |
|---|---|---|---|
| **PETG** (eSUN) | 34.8 ± 0.1 | 1.63 ± 0.10 | 77.1 ± 8.7% |
| **PLA** (eSUN) | 47.4 ± 1.1 | 2.68 ± 0.46 | 12–103%\* |

File: data/PLA/PLA_533_001.csv (part 2 of 6)
time_s;steps;displacement_mm;force_raw;force_N;accel_x;accel_y;accel_z;endstop;step_loss
11195.904;2037;10.1850;1170364;259.470;-2;125;-24;1;0
11196.004;2040;10.2000;1170677;259.539;-2;125;-23;1;0
11196.104;2043;10.2150;1172252;259.888;-2;125;-23;1;0
11196.204;2045;10.2250;1173242;260.108;-1;125;-23;1;0
11196.304;2048;10.2400;1173123;260.081;-2;125;-23;1;0
11196.404;2051;10.2550;1173395;260.142;-1;125;-22;1;0
11196.504;2053;10.2650;1174641;260.418;-1;124;-24;1;0
11196.604;2056;10.2800;1175302;260.564;-1;125;-22;1;0
11196.704;2059;10.2950;1176173;260.758;-2;124;-22;1;0
11196.804;2061;10.3050;1177375;261.024;-2;124;-22;1;0
11196.904;2064;10.3200;1178502;261.274;-2;125;-22;1;0
11197.004;2067;10.3350;1178789;261.338;-2;124;-23;1;0
11197.104;2069;10.3450;1179440;261.482;-1;125;-24;1;0
11197.204;2072;10.3600;1179054;261.396;-2;124;-22;1;0
11197.304;2075;10.3750;1179034;261.392;-2;125;-23;1;0
11197.404;2077;10.3850;1180504;261.718;-2;125;-22;1;0
11197.504;2080;10.4000;1180982;261.824;-2;125;-22;1;0
11197.604;2083;10.4150;1180981;261.823;-1;125;-23;1;0
11197.704;2085;10.4250;1181287;261.891;-1;125;-24;1;0
11197.804;2088;10.4400;1184050;262.504;-1;125;-22;1;0
11197.904;2091;10.4550;1185261;262.772;-1;126;-23;1;0
11198.004;2093;10.4650;1185627;262.854;-2;124;-23;1;0
11198.104;2096;10.4800;1186332;263.010;-1;125;-22;1;0
11198.204;2099;10.4950;1186356;263.015;-1;125;-24;1;0
11198.304;2101;10.5050;1186894;263.134;-1;124;-24;1;0
11198.404;2104;10.5200;1186971;263.151;-1;125;-24;1;0
11198.504;2107;10.5350;1187253;263.214;-2;124;-23;1;0
11198.604;2109;10.5450;1186488;263.044;-1;125;-22;1;0
11198.704;2112;10.5600;1185350;262.792;-2;125;-21;1;0
11198.804;2115;10.5750;1186652;263.081;-1;124;-23;1;0
11198.904;2117;10.5850;1187155;263.192;-1;124;-23;1;0
11199.004;2120;10.6000;1185926;262.920;-1;125;-24;1;0
11199.104;2123;10.6150;1185449;262.814;-2;125;-22;1;0
11199.204;2125;10.6250;1186144;262.968;-2;125;-22;1;0
11199.304;2128;10.6400;1185341;262.790;-2;125;-24;1;0
11199.404;2131;10.6550;1183288;262.335;-1;124;-22;1;0
11199.504;2133;10.6650;1183225;262.321;0;125;-23;1;0
11199.604;2136;10.6800;1181049;261.839;-1;125;-23;1;0
11199.704;2139;10.6950;1178388;261.249;-2;125;-23;1;0
11199.804;2141;10.7050;1176355;260.798;-2;125;-21;1;0
11199.904;2144;10.7200;1174398;260.364;-1;124;-24;1;0
11200.004;2147;10.7350;1172298;259.898;-2;125;-23;1;0
11200.104;2149;10.7450;1172237;259.885;-1;124;-23;1;0
11200.204;2152;10.7600;1172118;259.859;-1;125;-24;1;0
11200.304;2155;10.7750;1173470;260.158;-2;125;-23;1;0
11200.404;2157;10.7850;1174083;260.294;-1;125;-23;1;0
11200.504;2160;10.8000;1174272;260.336;-2;125;-23;1;0
11200.604;2163;10.8150;1174966;260.490;-1;125;-23;1;0
11200.704;2165;10.8250;1176062;260.733;-1;124;-23;1;0
11200.804;2168;10.8400;1176691;260.872;-1;124;-22;1;0
11200.904;2171;10.8550;1176933;260.926;-1;125;-22;1;0
11201.004;2173;10.8650;1178798;261.340;-2;125;-22;1;0
11201.104;2176;10.8800;1179467;261.488;-1;125;-23;1;0
11201.204;2179;10.8950;1180689;261.759;-1;125;-22;1;0
11201.304;2181;10.9050;1181339;261.903;0;124;-25;1;0
11201.404;2184;10.9200;1181569;261.954;-1;125;-23;1;0
11201.504;2187;10.9350;1181410;261.919;-1;125;-23;1;0
11201.604;2189;10.9450;1182157;262.084;-2;125;-21;1;0
11201.704;2192;10.9600;1182640;262.191;-2;125;-22;1;0
11201.804;2195;10.9750;1181902;262.028;-1;126;-23;1;0
11201.904;2197;10.9850;1182360;262.129;0;125;-23;1;0
11202.004;2200;11.0000;1182473;262.154;-2;125;-23;1;0
11202.104;2203;11.0150;1181732;261.990;-2;125;-23;1;0
11202.204;2205;11.0250;1182281;262.112;-1;124;-21;1;0
11202.304;2208;11.0400;1182232;262.101;-1;125;-23;1;0
11202.404;2211;11.0550;1182574;262.177;-1;125;-22;1;0
11202.504;2213;11.0650;1183277;262.333;-1;125;-23;1;0
11202.604;2216;11.0800;1182761;262.218;-2;125;-23;1;0
11202.704;2219;11.0950;1183508;262.384;-1;124;-22;1;0
11202.804;2221;11.1050;1183627;262.410;-1;126;-23;1;0
11202.904;2224;11.1200;1182831;262.234;-2;125;-23;1;0
11203.004;2227;11.1350;1182162;262.085;-1;125;-23;1;0
11203.104;2229;11.1450;1182089;262.069;-1;125;-23;1;0
11203.204;2232;11.1600;1181983;262.046;-1;125;-23;1;0
11203.304;2235;11.1750;1180859;261.796;-2;124;-22;1;0
11203.404;2237;11.1850;1181098;261.849;-2;126;-22;1;0
11203.504;2240;11.2000;1179414;261.476;-2;125;-23;1;0
11203.604;2243;11.2150;1179510;261.497;0;124;-24;1;0
11203.704;2245;11.2250;1179924;261.589;-1;125;-23;1;0
11203.804;2248;11.2400;1180193;261.649;-2;125;-23;1;0
11203.904;2251;11.2550;1179975;261.600;-2;125;-23;1;0
11204.004;2253;11.2650;1179965;261.598;-2;125;-23;1;0
11204.104;2256;11.2800;1179480;261.491;-3;125;-22;1;0
11204.204;2259;11.2950;1178440;261.260;0;125;-23;1;0
11204.304;2261;11.3050;1178520;261.278;0;125;-24;1;0
11204.404;2264;11.3200;1177663;261.088;-1;124;-22;1;0
11204.504;2267;11.3350;1177588;261.071;-2;124;-22;1;0
11204.604;2269;11.3450;1177701;261.096;-2;125;-22;1;0
11204.704;2272;11.3600;1177024;260.946;-1;125;-22;1;0
11204.804;2275;11.3750;1176482;260.826;-1;126;-24;1;0
11204.904;2277;11.3850;1177024;260.946;-1;125;-23;1;0
11205.004;2280;11.4000;1176871;260.912;-1;125;-22;1;0
11205.104;2283;11.4150;1175803;260.676;-1;125;-22;1;0
11205.204;2285;11.4250;1175117;260.523;-2;125;-21;1;0
11205.304;2288;11.4400;1174177;260.315;-2;125;-23;1;0
11205.404;2291;11.4550;1173116;260.080;-1;125;-22;1;0
11205.504;2293;11.4650;1173531;260.172;-1;124;-23;1;0
11205.604;2296;11.4800;1172597;259.965;-1;125;-24;1;0
11205.704;2299;11.4950;1171647;259.754;-2;124;-23;1;0
11205.804;2301;11.5050;1171709;259.768;-2;124;-21;1;0
11205.904;2304;11.5200;1170506;259.501;-2;124;-22;1;0
11206.004;2307;11.5350;1167178;258.763;-2;125;-22;1;0
11206.104;2309;11.5450;1164795;258.235;-1;124;-23;1;0
11206.204;2312;11.5600;1161689;257.546;-1;125;-23;1;0
11206.304;2315;11.5750;1159157;256.985;-1;124;-25;1;0
11206.404;2317;11.5850;1158258;256.786;-2;125;-22;1;0
11206.504;2320;11.6000;1156567;256.411;-2;124;-22;1;0
11206.604;2323;11.6150;1155627;256.203;-2;124;-22;1;0
11206.704;2325;11.6250;1156953;256.496;-1;124;-22;1;0
11206.804;2328;11.6400;1158767;256.899;-2;125;-24;1;0
11206.904;2331;11.6550;1161093;257.414;-2;125;-23;1;0
11207.004;2333;11.6650;1163584;257.967;-1;125;-21;1;0
11207.104;2336;11.6800;1164914;258.261;-2;125;-23;1;0
11207.204;2339;11.6950;1164943;258.268;-1;125;-23;1;0
11207.304;2341;11.7050;1166673;258.651;-2;124;-23;1;0
11207.404;2344;11.7200;1167603;258.858;-2;125;-24;1;0
11207.504;2347;11.7350;1167509;258.837;-2;124;-22;1;0
11207.604;2349;11.7450;1169729;259.329;-2;125;-23;1;0
11207.704;2352;11.7600;1169563;259.292;-3;125;-24;1;0
11207.804;2355;11.7750;1169174;259.206;-2;126;-23;1;0
11207.904;2357;11.7850;1169489;259.276;0;124;-23;1;0
11208.004;2360;11.8000;1169539;259.287;-2;124;-23;1;0
11208.104;2363;11.8150;1170561;259.513;-2;125;-23;1;0
11208.204;2365;11.8250;1171338;259.686;-1;124;-22;1;0
11208.304;2368;11.8400;1171372;259.693;-2;125;-22;1;0
11208.404;2371;11.8550;1171346;259.687;-1;124;-23;1;0
11208.504;2373;11.8650;1171829;259.794;-1;125;-25;1;0
11208.604;2376;11.8800;1172314;259.902;0;125;-22;1;0
11208.704;2379;11.8950;1172443;259.931;-1;125;-23;1;0
11208.804;2381;11.9050;1172233;259.884;-2;125;-23;1;0
11208.904;2384;11.9200;1171529;259.728;-2;125;-23;1;0
11209.004;2387;11.9350;1171534;259.729;-1;125;-23;1;0
11209.104;2389;11.9450;1171672;259.760;-1;125;-24;1;0
11209.204;2392;11.9600;1171149;259.644;-2;124;-24;1;0
11209.304;2395;11.9750;1171341;259.686;-2;125;-23;1;0
11209.404;2397;11.9850;1171344;259.687;-2;125;-22;1;0
11209.504;2400;12.0000;1170735;259.552;-1;124;-22;1;0
11209.604;2403;12.0150;1170418;259.482;-2;125;-23;1;0
11209.704;2405;12.0250;1171094;259.632;-1;125;-24;1;0
11209.804;2408;12.0400;1170733;259.552;-2;125;-23;1;0
11209.904;2411;12.0550;1169720;259.327;-2;125;-23;1;0
11210.004;2413;12.0650;1170132;259.418;-2;126;-24;1;0
11210.104;2416;12.0800;1169859;259.358;-2;125;-22;1;0
11210.204;2419;12.0950;1169052;259.179;-2;125;-22;1;0
11210.304;2421;12.1050;1169176;259.206;-1;125;-23;1;0
11210.404;2424;12.1200;1169439;259.265;0;125;-24;1;0
11210.504;2427;12.1350;1168406;259.036;-2;125;-23;1;0
11210.604;2429;12.1450;1168225;258.995;-1;125;-21;1;0
11210.704;2432;12.1600;1167835;258.909;-1;125;-23;1;0
11210.804;2435;12.1750;1167433;258.820;-1;124;-21;1;0
11210.904;2437;12.1850;1167635;258.865;-2;124;-24;1;0
11211.004;2440;12.2000;1167321;258.795;-1;124;-23;1;0
11211.104;2443;12.2150;1166802;258.680;-2;124;-23;1;0
11211.204;2445;12.2250;1167371;258.806;-2;125;-23;1;0
11211.304;2448;12.2400;1167105;258.747;-2;125;-22;1;0
11211.404;2451;12.2550;1166999;258.724;-2;124;-24;1;0
11211.504;2453;12.2650;1167343;258.800;-2;125;-23;1;0
11211.604;2456;12.2800;1166490;258.611;-1;124;-23;1;0
11211.704;2459;12.2950;1163392;257.924;-2;125;-24;1;0
11211.804;2461;12.3050;1161497;257.504;-2;125;-21;1;0
11211.904;2464;12.3200;1158797;256.905;-2;125;-22;1;0
11212.004;2467;12.3350;1157254;256.563;-1;125;-22;1;0
11212.104;2469;12.3450;1156156;256.320;-1;124;-23;1;0
11212.204;2472;12.3600;1154884;256.038;-2;125;-22;1;0
11212.304;2475;12.3750;1154968;256.056;-1;125;-24;1;0
11212.404;2477;12.3850;1156815;256.466;-2;124;-22;1;0
11212.504;2480;12.4000;1157577;256.635;-2;125;-22;1;0
11212.604;2483;12.4150;1158468;256.832;-1;125;-23;1;0
11212.704;2485;12.4250;1159313;257.020;-1;124;-23;1;0
11212.804;2488;12.4400;1159747;257.116;-2;125;-24;1;0
11212.904;2491;12.4550;1160182;257.212;-3;126;-23;1;0
11213.004;2493;12.4650;1160935;257.379;-1;125;-22;1;0
11213.104;2496;12.4800;1161669;257.542;-2;125;-22;1;0
11213.204;2499;12.4950;1161464;257.497;-1;124;-23;1;0
11213.304;2501;12.5050;1161866;257.586;-1;124;-24;1;0
11213.404;2504;12.5200;1162074;257.632;-1;125;-24;1;0
11213.504;2507;12.5350;1162812;257.795;-1;126;-24;1;0
11213.604;2509;12.5450;1163725;257.998;-1;125;-23;1;0
11213.704;2512;12.5600;1163874;258.031;-2;125;-23;1;0
11213.804;2515;12.5750;1164077;258.076;-2;125;-22;1;0
11213.904;2517;12.5850;1164700;258.214;-2;125;-23;1;0
11214.004;2520;12.6000;1164386;258.144;-1;124;-22;1;0
11214.104;2523;12.6150;1164351;258.137;-2;125;-22;1;0
11214.204;2525;12.6250;1163979;258.054;-1;125;-23;1;0
11214.304;2528;12.6400;1163353;257.915;-2;125;-23;1;0
11214.404;2531;12.6550;1162901;257.815;-2;125;-23;1;0
11214.504;2533;12.6650;1162553;257.738;0;125;-24;1;0
11214.604;2536;12.6800;1162663;257.762;0;125;-24;1;0
11214.704;2539;12.6950;1162660;257.762;-1;126;-23;1;0
11214.804;2541;12.7050;1162526;257.732;-2;125;-23;1;0
11214.904;2544;12.7200;1161645;257.537;-2;125;-23;1;0
11215.004;2547;12.7350;1161577;257.522;-2;125;-23;1;0
11215.104;2549;12.7450;1161365;257.475;-2;125;-24;1;0
11215.204;2552;12.7600;1161234;257.446;-2;125;-23;1;0
11215.304;2555;12.7750;1160792;257.348;-2;125;-22;1;0
11215.404;2557;12.7850;1161607;257.528;-1;125;-24;1;0
11215.504;2560;12.8000;1161963;257.607;-2;125;-23;1;0
11215.604;2563;12.8150;1162021;257.620;-2;125;-22;1;0
11215.704;2565;12.8250;1162603;257.749;-1;125;-24;1;0
11215.804;2568;12.8400;1163245;257.891;-1;124;-22;1;0
11215.904;2571;12.8550;1163635;257.978;-1;124;-23;1;0
11216.004;2573;12.8650;1163590;257.968;-3;124;-21;1;0
11216.104;2576;12.8800;1163079;257.855;-2;125;-24;1;0
11216.204;2579;12.8950;1162253;257.671;-2;124;-22;1;0
11216.304;2581;12.9050;1162552;257.738;-2;125;-24;1;0
11216.404;2584;12.9200;1162140;257.646;-2;125;-24;1;0
11216.504;2587;12.9350;1161446;257.493;-2;125;-21;1;0
11216.604;2589;12.9450;1161002;257.394;-2;124;-22;1;0
11216.704;2592;12.9600;1160186;257.213;-2;124;-24;1;0
11216.804;2595;12.9750;1159506;257.062;-1;125;-23;1;0
11216.904;2597;12.9850;1159241;257.004;-1;124;-23;1;0
11217.004;2600;13.0000;1157661;256.653;-2;125;-24;1;0
11217.104;2603;13.0150;1155666;256.211;-1;125;-22;1;0
11217.204;2605;13.0250;1153890;255.817;-2;126;-23;1;0
11217.304;2608;13.0400;1152526;255.515;-2;124;-22;1;0
11217.404;2611;13.0550;1151392;255.264;-2;124;-23;1;0
11217.504;2613;13.0650;1150720;255.115;-1;125;-24;1;0
11217.604;2616;13.0800;1150626;255.094;-1;125;-24;1;0
11217.704;2619;13.0950;1151631;255.317;-1;125;-23;1;0
11217.804;2621;13.1050;1152677;255.548;-2;125;-22;1;0
11217.904;2624;13.1200;1152437;255.495;-1;124;-22;1;0
11218.004;2627;13.1350;1152891;255.596;-1;124;-23;1;0
11218.104;2629;13.1450;1153432;255.716;-1;125;-23;1;0
11218.204;2632;13.1600;1154384;255.927;-1;125;-23;1;0
11218.304;2635;13.1750;1155441;256.161;-1;125;-23;1;0
11218.404;2637;13.1850;1155904;256.264;-1;124;-21;1;0
11218.504;2640;13.2000;1155955;256.275;-2;126;-22;1;0
11218.604;2643;13.2150;1155802;256.241;-1;125;-23;1;0
11218.704;2645;13.2250;1156219;256.334;-2;125;-24;1;0
11218.804;2648;13.2400;1156482;256.392;-2;124;-23;1;0
11218.904;2651;13.2550;1156613;256.421;-2;125;-24;1;0
11219.004;2653;13.2650;1157000;256.507;-3;124;-23;1;0
11219.104;2656;13.2800;1157362;256.587;-2;125;-24;1;0
11219.204;2659;13.2950;1157383;256.592;-2;125;-21;1;0
11219.304;2661;13.3050;1157332;256.581;-2;125;-23;1;0
11219.404;2664;13.3200;1157394;256.594;-2;125;-23;1;0
11219.504;2667;13.3350;1157876;256.701;-2;125;-23;1;0
11219.604;2669;13.3450;1158287;256.792;-2;124;-21;1;0
11219.704;2672;13.3600;1157985;256.725;-2;125;-24;1;0
11219.804;2675;13.3750;1157588;256.637;-1;125;-24;1;0
11219.904;2677;13.3850;1157898;256.706;-2;125;-24;1;0
11220.004;2680;13.4000;1158616;256.865;-1;125;-23;1;0
11220.104;2683;13.4150;1158660;256.875;-1;125;-24;1;0
11220.204;2685;13.4250;1159933;257.157;-1;126;-23;1;0
11220.304;2688;13.4400;1160925;257.377;-2;125;-23;1;0
11220.404;2691;13.4550;1160777;257.344;-2;125;-23;1;0
11220.504;2693;13.4650;1162151;257.649;-1;125;-22;1;0
11220.604;2696;13.4800;1162188;257.657;-2;124;-25;1;0
11220.704;2699;13.4950;1161682;257.545;-1;124;-22;1;0
11220.804;2701;13.5050;1161767;257.564;-2;125;-23;1;0
11220.904;2704;13.5200;1161351;257.472;-2;124;-22;1;0
11221.004;2707;13.5350;1160892;257.370;-2;125;-21;1;0
11221.104;2709;13.5450;1160452;257.272;-2;125;-23;1;0
11221.204;2712;13.5600;1159882;257.146;-1;125;-24;1;0
11221.304;2714;13.5700;1158120;256.755;-2;124;-24;1;0
11221.404;2717;13.5850;1157151;256.540;-2;125;-23;1;0
11221.504;2720;13.6000;1154312;255.911;-1;125;-24;1;0
11221.604;2722;13.6100;1153489;255.729;-2;125;-22;1;0
11221.704;2725;13.6250;1152395;255.486;-1;125;-23;1;0
11221.804;2728;13.6400;1150570;255.081;-2;126;-23;1;0
11221.904;2730;13.6500;1148484;254.619;-1;125;-24;1;0
11222.004;2733;13.6650;1149304;254.801;-1;125;-24;1;0
11222.104;2736;13.6800;1149571;254.860;-2;126;-22;1;0
11222.204;2738;13.6900;1149039;254.742;-2;125;-23;1;0
11222.304;2741;13.7050;1150216;255.003;-2;124;-24;1;0
11222.404;2744;13.7200;1151024;255.182;-1;125;-22;1;0
11222.504;2746;13.7300;1152105;255.422;-3;125;-22;1;0
11222.604;2749;13.7450;1153680;255.771;-1;125;-24;1;0
11222.704;2752;13.7600;1153676;255.770;0;124;-22;1;0
11222.804;2754;13.7700;1152740;255.562;-2;124;-23;1;0
11222.904;2757;13.7850;1153181;255.660;-1;124;-23;1;0
11223.004;2760;13.8000;1152966;255.613;-2;125;-23;1;0
11223.104;2762;13.8100;1151844;255.364;-1;125;-23;1;0
11223.204;2765;13.8250;1152030;255.405;-2;125;-24;1;0
11223.304;2768;13.8400;1151947;255.387;-1;125;-22;1;0
11223.404;2770;13.8500;1151384;255.262;-2;124;-24;1;0
11223.504;2773;13.8650;1151689;255.329;-3;124;-24;1;0
11223.604;2776;13.8800;1151544;255.297;-2;126;-23;1;0
11223.704;2778;13.8900;1150821;255.137;-1;125;-22;1;0
11223.804;2781;13.9050;1151495;255.286;-2;125;-22;1;0
11223.904;2784;13.9200;1151277;255.238;0;125;-23;1;0
11224.004;2786;13.9300;1150876;255.149;-2;124;-24;1;0
11224.104;2789;13.9450;1151420;255.270;0;124;-23;1;0
11224.204;2792;13.9600;1151544;255.297;-1;125;-22;1;0
11224.304;2794;13.9700;1151283;255.239;-1;125;-22;1;0
11224.404;2797;13.9850;1152276;255.460;-2;124;-22;1;0
11224.504;2800;14.0000;1152856;255.588;-1;125;-23;1;0
11224.604;2802;14.0100;1152460;255.500;-2;124;-23;1;0
11224.704;2805;14.0250;1153329;255.693;-2;125;-23;1;0
11224.804;2808;14.0400;1153262;255.678;-2;125;-23;1;0
11224.904;2810;14.0500;1152511;255.512;-1;124;-23;1;0
11225.004;2813;14.0650;1152289;255.462;-1;125;-24;1;0
11225.104;2816;14.0800;1151863;255.368;-1;125;-22;1;0
11225.204;2818;14.0900;1151286;255.240;-1;125;-23;1;0
11225.304;2821;14.1050;1150901;255.155;-1;125;-24;1;0
11225.404;2824;14.1200;1150305;255.023;-1;125;-23;1;0
11225.504;2826;14.1300;1149270;254.793;-2;125;-23;1;0
11225.604;2829;14.1450;1148668;254.660;-2;125;-24;1;0
11225.704;2832;14.1600;1147607;254.424;-2;125;-24;1;0
11225.804;2834;14.1700;1146471;254.173;-2;125;-23;1;0
11225.904;2837;14.1850;1145767;254.017;-2;125;-24;1;0
11226.004;2840;14.2000;1144782;253.798;-1;124;-23;1;0
11226.104;2842;14.2100;1142668;253.329;-1;125;-23;1;0
11226.204;2845;14.2250;1140904;252.938;-1;125;-23;1;0
11226.304;2848;14.2400;1138908;252.496;-1;125;-23;1;0
11226.404;2850;14.2500;1137127;252.101;-2;124;-22;1;0
11226.504;2853;14.2650;1137477;252.179;-2;124;-22;1;0
11226.604;2856;14.2800;1137149;252.106;-2;125;-24;1;0
11226.704;2858;14.2900;1137062;252.087;-2;124;-22;1;0
11226.804;2861;14.3050;1137595;252.205;-1;124;-22;1;0
11226.904;2864;14.3200;1137253;252.129;-1;124;-22;1;0
11227.004;2866;14.3300;1137512;252.186;-2;124;-23;1;0
11227.104;2869;14.3450;1138276;252.356;-1;125;-23;1;0
11227.204;2872;14.3600;1138746;252.460;-1;124;-23;1;0
11227.304;2874;14.3700;1137789;252.248;-2;125;-23;1;0
11227.404;2877;14.3850;1137883;252.269;-2;125;-22;1;0
11227.504;2880;14.4000;1138325;252.367;-2;125;-24;1;0
11227.604;2882;14.4100;1138228;252.345;-2;125;-23;1;0
11227.704;2885;14.4250;1139671;252.665;-2;125;-23;1;0
11227.804;2888;14.4400;1139297;252.582;-2;124;-22;1;0
11227.904;2890;14.4500;1138718;252.454;-2;124;-22;1;0
11228.004;2893;14.4650;1138980;252.512;-2;124;-21;1;0
11228.104;2896;14.4800;1138707;252.451;-2;125;-22;1;0
11228.204;2898;14.4900;1138030;252.301;-2;126;-22;1;0
11228.304;2901;14.5050;1137823;252.255;-1;125;-22;1;0
11228.404;2904;14.5200;1138108;252.319;-2;125;-24;1;0
11228.504;2906;14.5300;1137339;252.148;-1;124;-23;1;0
11228.604;2909;14.5450;1137949;252.283;-2;125;-22;1;0
11228.704;2912;14.5600;1138564;252.420;-2;125;-22;1;0
11228.804;2914;14.5700;1139534;252.635;-2;125;-23;1;0
11228.904;2917;14.5850;1140922;252.942;-2;125;-24;1;0
11229.004;2920;14.6000;1140955;252.950;-2;125;-23;1;0
11229.104;2922;14.6100;1141124;252.987;-2;124;-24;1;0
11229.204;2925;14.6250;1141793;253.136;-3;124;-22;1;0
11229.304;2928;14.6400;1141838;253.145;-2;125;-22;1;0
11229.404;2930;14.6500;1141085;252.979;-2;125;-23;1;0
11229.504;2933;14.6650;1141307;253.028;-2;125;-23;1;0
11229.604;2936;14.6800;1141652;253.104;-3;125;-22;1;0
11229.704;2938;14.6900;1140711;252.896;-2;125;-23;1;0
11229.804;2941;14.7050;1141178;252.999;-2;125;-21;1;0
11229.904;2944;14.7200;1140122;252.765;-2;124;-23;1;0
11230.004;2946;14.7300;1140062;252.752;-3;126;-23;1;0
11230.104;2949;14.7450;1140150;252.771;-1;125;-23;1;0
11230.204;2952;14.7600;1140149;252.771;-2;124;-23;1;0
11230.304;2954;14.7700;1139042;252.526;-2;125;-22;1;0
11230.404;2957;14.7850;1139063;252.530;-2;125;-22;1;0
11230.504;2960;14.8000;1137855;252.262;-3;125;-22;1;0
11230.604;2962;14.8100;1136400;251.940;-3;125;-23;1;0
11230.704;2965;14.8250;1136070;251.867;-2;125;-23;1;0
11230.804;2968;14.8400;1135390;251.716;-3;124;-23;1;0
11230.904;2970;14.8500;1133714;251.344;-1;124;-22;1;0
11231.004;2973;14.8650;1131987;250.962;-3;125;-21;1;0
11231.104;2976;14.8800;1129522;250.415;-1;124;-22;1;0
11231.204;2978;14.8900;1127739;250.020;-2;125;-22;1;0
11231.304;2981;14.9050;1127776;250.028;-2;125;-23;1;0
11231.404;2984;14.9200;1127346;249.933;-2;126;-24;1;0
11231.504;2986;14.9300;1127838;250.042;-1;125;-23;1;0
11231.604;2989;14.9450;1128141;250.109;-2;125;-22;1;0
11231.704;2992;14.9600;1128268;250.137;-2;125;-24;1;0
11231.804;2994;14.9700;1128026;250.083;-2;124;-22;1;0
11231.904;2997;14.9850;1128710;250.235;-2;125;-22;1;0
11232.004;3000;15.0000;1128680;250.228;-1;125;-24;1;0
11232.104;3002;15.0100;1129161;250.335;-1;125;-23;1;0
11232.204;3005;15.0250;1130735;250.684;-2;124;-22;1;0
11232.304;3008;15.0400;1130401;250.610;-2;124;-21;1;0
11232.404;3010;15.0500;1130653;250.666;-2;125;-23;1;0
11232.504;3013;15.0650;1131762;250.912;-1;125;-25;1;0
11232.604;3016;15.0800;1131469;250.847;-1;125;-23;1;0
11232.704;3018;15.0900;1131336;250.817;-1;125;-24;1;0
11232.804;3021;15.1050;1132730;251.126;-2;126;-23;1;0
11232.904;3024;15.1200;1133221;251.235;-2;124;-23;1;0
11233.004;3026;15.1300;1134442;251.506;-3;124;-23;1;0
11233.104;3029;15.1450;1135260;251.687;-1;124;-22;1;0
11233.204;3032;15.1600;1137024;252.078;-2;125;-23;1;0
11233.304;3034;15.1700;1138179;252.334;-2;124;-23;1;0
11233.404;3037;15.1850;1139633;252.657;-2;124;-21;1;0
11233.504;3040;15.2000;1141393;253.047;-2;124;-22;1;0
11233.604;3042;15.2100;1142879;253.376;-2;124;-22;1;0
11233.704;3045;15.2250;1144314;253.694;-2;125;-23;1;0
11233.804;3048;15.2400;1145020;253.851;-1;124;-22;1;0
11233.904;3050;15.2500;1145577;253.974;-1;124;-24;1;0
11234.004;3053;15.2650;1146175;254.107;-3;126;-23;1;0
11234.104;3056;15.2800;1146024;254.074;-2;125;-23;1;0
11234.204;3058;15.2900;1146175;254.107;-2;125;-22;1;0
11234.304;3061;15.3050;1146213;254.115;-1;125;-23;1;0
11234.404;3064;15.3200;1145890;254.044;-2;124;-23;1;0
11234.504;3066;15.3300;1145889;254.044;-1;124;-24;1;0
11234.604;3069;15.3450;1147361;254.370;-2;124;-22;1;0
11234.704;3072;15.3600;1147548;254.411;-1;125;-24;1;0
11234.804;3074;15.3700;1148103;254.534;-3;125;-23;1;0
11234.904;3077;15.3850;1148176;254.551;-2;125;-22;1;0
11235.004;3080;15.4000;1147862;254.481;-1;126;-24;1;0
11235.104;3082;15.4100;1148362;254.592;-1;125;-23;1;0
11235.204;3085;15.4250;1149808;254.912;-3;124;-22;1;0
11235.304;3088;15.4400;1149943;254.942;-2;125;-23;1;0
11235.404;3090;15.4500;1148815;254.692;-2;125;-23;1;0
11235.504;3093;15.4650;1149600;254.866;-2;124;-22;1;0
11235.604;3096;15.4800;1149911;254.935;-1;124;-23;1;0
11235.704;3098;15.4900;1150342;255.031;-1;125;-24;1;0
11235.804;3101;15.5050;1150190;254.997;-2;125;-24;1;0
11235.904;3104;15.5200;1149883;254.929;-1;125;-21;1;0
11236.004;3106;15.5300;1149934;254.940;-2;125;-23;1;0
11236.104;3109;15.5450;1148841;254.698;-2;125;-24;1;0
11236.204;3112;15.5600;1147099;254.312;-1;124;-24;1;0
11236.304;3114;15.5700;1144926;253.830;-2;124;-23;1;0
11236.404;3117;15.5850;1144600;253.758;-2;124;-22;1;0
11236.504;3120;15.6000;1144994;253.845;-2;124;-22;1;0
11236.604;3122;15.6100;1145774;254.018;-3;124;-22;1;0
11236.704;3125;15.6250;1146980;254.285;-2;124;-22;1;0
11236.804;3128;15.6400;1147604;254.424;-1;124;-22;1;0
11236.904;3130;15.6500;1148453;254.612;-2;125;-23;1;0
11237.004;3133;15.6650;1149187;254.775;-1;125;-23;1;0
11237.104;3136;15.6800;1150359;255.035;-2;124;-23;1;0
11237.204;3138;15.6900;1150196;254.998;-1;124;-22;1;0
11237.304;3141;15.7050;1151356;255.256;-1;126;-24;1;0
11237.404;3144;15.7200;1152530;255.516;-1;124;-23;1;0
11237.504;3146;15.7300;1153114;255.645;-1;124;-23;1;0
11237.604;3149;15.7450;1154143;255.874;-2;124;-22;1;0
11237.704;3152;15.7600;1154738;256.005;-2;125;-23;1;0
11237.804;3154;15.7700;1154415;255.934;-2;124;-22;1;0
11237.904;3157;15.7850;1156379;256.369;-1;124;-23;1;0
11238.004;3160;15.8000;1156500;256.396;-1;125;-23;1;0
11238.104;3162;15.8100;1156220;256.334;-2;125;-23;1;0
11238.204;3165;15.8250;1156944;256.494;-2;125;-23;1;0
11238.304;3168;15.8400;1157293;256.572;-2;125;-23;1;0
11238.404;3170;15.8500;1157772;256.678;-2;126;-23;1;0
11238.504;3173;15.8650;1158490;256.837;-3;125;-23;1;0
11238.604;3176;15.8800;1158429;256.824;-1;125;-24;1;0
11238.704;3178;15.8900;1158367;256.810;-2;125;-23;1;0
11238.804;3181;15.9050;1158429;256.824;-2;125;-24;1;0
11238.904;3184;15.9200;1158359;256.808;-2;125;-23;1;0
11239.004;3186;15.9300;1158786;256.903;-1;124;-21;1;0
11239.104;3189;15.9450;1160244;257.226;-3;125;-24;1;0
11239.204;3192;15.9600;1159679;257.101;-2;124;-23;1;0
11239.304;3194;15.9700;1159264;257.009;-2;125;-23;1;0
11239.404;3197;15.9850;1161183;257.434;-1;124;-24;1;0
11239.504;3200;16.0000;1161178;257.433;-2;124;-22;1;0
11239.604;3202;16.0100;1161320;257.465;-2;125;-22;1;0
11239.704;3205;16.0250;1162070;257.631;-2;125;-22;1;0
11239.804;3208;16.0400;1163367;257.918;-2;124;-23;1;0
11239.904;3210;16.0500;1165082;258.299;-2;125;-24;1;0
11240.004;3213;16.0650;1166882;258.698;-1;125;-24;1;0
11240.104;3216;16.0800;1167934;258.931;-3;125;-22;1;0
11240.204;3218;16.0900;1169125;259.195;-2;124;-23;1;0
11240.304;3221;16.1050;1170236;259.441;-3;125;-23;1;0
11240.404;3224;16.1200;1170014;259.392;-2;125;-22;1;0
11240.504;3226;16.1300;1169469;259.271;-2;124;-22;1;0
11240.604;3229;16.1450;1168357;259.025;-1;125;-25;1;0
11240.704;3232;16.1600;1167226;258.774;-2;124;-22;1;0
11240.804;3234;16.1700;1164578;258.187;-2;125;-23;1;0
11240.904;3237;16.1850;1163861;258.028;-2;124;-22;1;0
11241.004;3240;16.2000;1163886;258.034;-1;125;-24;1;0
11241.104;3242;16.2100;1163529;257.954;-2;125;-24;1;0
11241.204;3245;16.2250;1165205;258.326;-1;124;-23;1;0
11241.304;3248;16.2400;1165264;258.339;-2;124;-24;1;0
11241.404;3250;16.2500;1165660;258.427;-1;125;-22;1;0
11241.504;3253;16.2650;1167162;258.760;-2;125;-22;1;0
11241.604;3256;16.2800;1167185;258.765;-2;125;-22;1;0
11241.704;3258;16.2900;1167054;258.736;-1;124;-23;1;0
11241.804;3261;16.3050;1168204;258.991;-1;124;-24;1;0
11241.904;3264;16.3200;1168081;258.964;-2;124;-23;1;0
11242.004;3266;16.3300;1168532;259.064;-1;125;-25;1;0
11242.104;3269;16.3450;1169354;259.246;-2;124;-22;1;0
11242.204;3272;16.3600;1170149;259.422;-2;124;-23;1;0
11242.304;3274;16.3700;1170492;259.498;-2;124;-22;1;0
11242.404;3277;16.3850;1171221;259.660;-2;125;-24;1;0
11242.504;3280;16.4000;1171119;259.637;-2;124;-23;1;0
11242.604;3282;16.4100;1170276;259.450;-3;125;-23;1;0
11242.704;3285;16.4250;1171228;259.661;-2;125;-23;1;0
11242.804;3288;16.4400;1170996;259.610;-3;125;-21;1;0
11242.904;3290;16.4500;1172132;259.862;-2;125;-22;1;0
11243.004;3293;16.4650;1172897;260.031;-2;126;-23;1;0
11243.104;3296;16.4800;1172661;259.979;-2;125;-24;1;0
11243.204;3298;16.4900;1172583;259.962;-1;125;-24;1;0
11243.304;3301;16.5050;1173563;260.179;-2;124;-22;1;0
11243.404;3304;16.5200;1173717;260.213;-2;125;-23;1;0
11243.504;3306;16.5300;1174112;260.301;-2;125;-23;1;0
11243.604;3309;16.5450;1175648;260.641;-1;124;-23;1;0
11243.704;3312;16.5600;1175663;260.644;-3;125;-22;1;0
11243.804;3314;16.5700;1175551;260.620;-2;124;-23;1;0
11243.904;3317;16.5850;1176444;260.818;-1;124;-24;1;0
11244.004;3320;16.6000;1176825;260.902;-2;125;-23;1;0
11244.104;3322;16.6100;1176703;260.875;-2;124;-23;1;0
11244.204;3325;16.6250;1177899;261.140;-2;124;-23;1;0
11244.304;3328;16.6400;1177855;261.130;-1;125;-24;1;0
11244.404;3330;16.6500;1177639;261.083;-2;124;-24;1;0
11244.504;3333;16.6650;1177224;260.991;-2;124;-23;1;0
11244.604;3336;16.6800;1177418;261.034;-2;125;-22;1;0
11244.704;3338;16.6900;1177730;261.103;-2;125;-24;1;0
11244.804;3341;16.7050;1177675;261.091;-2;126;-25;1;0
11244.904;3344;16.7200;1177694;261.095;-2;125;-23;1;0
11245.004;3346;16.7300;1177953;261.152;-2;125;-23;1;0
11245.104;3349;16.7450;1179376;261.468;-2;124;-22;1;0
11245.204;3352;16.7600;1178962;261.376;-1;125;-23;1;0
11245.304;3354;16.7700;1176875;260.913;-2;125;-23;1;0
11245.404;3357;16.7850;1175307;260.566;-1;125;-25;1;0
11245.504;3360;16.8000;1173896;260.253;-2;125;-24;1;0
11245.604;3362;16.8100;1173897;260.253;-1;125;-23;1;0
11245.704;3365;16.8250;1174272;260.336;-2;124;-21;1;0
11245.804;3368;16.8400;1174320;260.347;-1;124;-22;1;0
11245.904;3370;16.8500;1175040;260.506;-2;125;-23;1;0
11246.004;3373;16.8650;1176419;260.812;-2;125;-24;1;0
11246.104;3376;16.8800;1175967;260.712;-1;125;-24;1;0
11246.204;3378;16.8900;1176589;260.850;-1;124;-25;1;0
11246.304;3381;16.9050;1176685;260.871;-3;125;-23;1;0
11246.404;3384;16.9200;1176244;260.773;-2;125;-22;1;0
11246.504;3386;16.9300;1175756;260.665;-1;125;-22;1;0
11246.604;3389;16.9450;1176819;260.901;-2;124;-22;1;0
11246.704;3392;16.9600;1176932;260.926;-2;125;-23;1;0
11246.804;3394;16.9700;1177074;260.957;-2;125;-25;1;0
11246.904;3397;16.9850;1177238;260.994;-2;125;-21;1;0
11247.004;3400;17.0000;1176868;260.912;-2;126;-24;1;0
11247.104;3402;17.0100;1177063;260.955;-1;124;-24;1;0
11247.204;3405;17.0250;1177448;261.040;-3;124;-21;1;0
11247.304;3408;17.0400;1176864;260.911;-1;125;-24;1;0
11247.404;3410;17.0500;1176465;260.822;-2;123;-23;1;0
11247.504;3413;17.0650;1177511;261.054;-1;124;-22;1;0
11247.604;3416;17.0800;1177457;261.042;-1;125;-23;1;0
11247.704;3418;17.0900;1177123;260.968;-2;125;-24;1;0
11247.804;3421;17.1050;1176202;260.764;-2;124;-23;1;0
11247.904;3424;17.1200;1175952;260.709;-1;125;-24;1;0
11248.004;3426;17.1300;1175365;260.578;-2;125;-23;1;0
11248.104;3429;17.1450;1175618;260.635;-1;125;-24;1;0
11248.204;3432;17.1600;1175031;260.504;-2;124;-22;1;0
11248.304;3434;17.1700;1173954;260.266;-1;125;-22;1;0
11248.404;3437;17.1850;1174002;260.276;-2;126;-24;1;0
11248.504;3440;17.2000;1173830;260.238;-1;124;-23;1;0
11248.604;3442;17.2100;1172843;260.019;-2;124;-24;1;0
11248.704;3445;17.2250;1172728;259.994;-2;125;-22;1;0
11248.804;3448;17.2400;1172663;259.979;-2;125;-23;1;0
11248.904;3450;17.2500;1172225;259.882;-2;125;-22;1;0
11249.004;3453;17.2650;1172741;259.997;-1;125;-23;1;0
11249.104;3456;17.2800;1172402;259.922;-2;125;-22;1;0
11249.204;3458;17.2900;1172200;259.877;-1;124;-23;1;0
11249.304;3461;17.3050;1171900;259.810;-1;125;-23;1;0
11249.404;3464;17.3200;1171083;259.629;-1;125;-22;1;0
11249.504;3466;17.3300;1170682;259.540;-2;125;-21;1;0
11249.604;3469;17.3450;1170180;259.429;-1;124;-22;1;0
11249.704;3472;17.3600;1168824;259.128;-2;125;-24;1;0
11249.804;3474;17.3700;1167857;258.914;-2;126;-24;1;0
11249.904;3477;17.3850;1167864;258.915;-2;123;-23;1;0
11250.004;3480;17.4000;1165965;258.494;-2;125;-23;1;0
11250.104;3482;17.4100;1163504;257.949;-1;125;-22;1;0
11250.204;3485;17.4250;1160364;257.253;-1;124;-23;1;0
11250.304;3488;17.4400;1159709;257.107;-1;126;-24;1;0
11250.404;3490;17.4500;1159297;257.016;0;126;-24;1;0
11250.504;3493;17.4650;1160998;257.393;-2;124;-24;1;0
11250.604;3496;17.4800;1162004;257.616;-1;125;-23;1;0
11250.704;3498;17.4900;1162238;257.668;-2;125;-24;1;0
11250.804;3501;17.5050;1163580;257.966;-3;124;-23;1;0
11250.904;3504;17.5200;1164015;258.062;-1;125;-24;1;0
11251.004;3506;17.5300;1165399;258.369;-2;125;-24;1;0
11251.104;3509;17.5450;1165599;258.413;-2;124;-23;1;0
11251.204;3512;17.5600;1165893;258.478;-2;126;-23;1;0
11251.304;3514;17.5700;1166212;258.549;-2;125;-22;1;0
11251.404;3517;17.5850;1166589;258.633;-2;124;-22;1;0
11251.504;3520;17.6000;1166469;258.606;-2;125;-23;1;0
11251.604;3522;17.6100;1166762;258.671;-1;124;-24;1;0
11251.704;3525;17.6250;1167764;258.893;-2;125;-24;1;0
11251.804;3528;17.6400;1168180;258.986;-2;125;-24;1;0
11251.904;3530;17.6500;1167858;258.914;-1;124;-23;1;0
11252.004;3533;17.6650;1168295;259.011;-2;125;-24;1;0
11252.104;3536;17.6800;1168426;259.040;-2;124;-22;1;0
11252.204;3538;17.6900;1167575;258.851;-1;124;-23;1;0
11252.304;3541;17.7050;1168929;259.152;-2;124;-24;1;0
11252.404;3544;17.7200;1169273;259.228;-1;125;-24;1;0
11252.504;3546;17.7300;1168607;259.080;-2;125;-22;1;0
11252.604;3549;17.7450;1169071;259.183;-2;123;-22;1;0
11252.704;3552;17.7600;1168988;259.165;-2;125;-23;1;0
11252.804;3554;17.7700;1168653;259.090;-2;125;-25;1;0
11252.904;3557;17.7850;1169135;259.197;-1;124;-23;1;0
11253.004;3560;17.8000;1168679;259.096;-2;126;-24;1;0
11253.104;3562;17.8100;1168735;259.109;-1;125;-22;1;0
11253.204;3565;17.8250;1168905;259.146;-2;125;-23;1;0
11253.304;3568;17.8400;1168836;259.131;-3;124;-21;1;0
11253.404;3570;17.8500;1167935;258.931;-2;125;-24;1;0
11253.504;3573;17.8650;1167524;258.840;-2;125;-24;1;0
11253.604;3576;17.8800;1166882;258.698;-1;125;-25;1;0
11253.704;3578;17.8900;1166479;258.608;-2;124;-24;1;0
11253.804;3581;17.9050;1166316;258.572;-2;125;-23;1;0
11253.904;3584;17.9200;1166284;258.565;-2;124;-21;1;0
11254.004;3586;17.9300;1166482;258.609;-2;124;-24;1;0
11254.104;3589;17.9450;1167149;258.757;-1;124;-23;1;0
11254.204;3592;17.9600;1166838;258.688;-2;125;-23;1;0
11254.304;3594;17.9700;1167707;258.881;-2;125;-23;1;0
11254.404;3597;17.9850;1167739;258.888;-2;124;-22;1;0
11254.504;3600;18.0000;1166873;258.696;-2;125;-24;1;0
11254.604;3602;18.0100;1167231;258.775;-2;125;-24;1;0
11254.704;3605;18.0250;1168322;259.017;-2;124;-23;1;0
11254.804;3608;18.0400;1168317;259.016;-2;125;-23;1;0
11254.904;3610;18.0500;1168756;259.113;-3;124;-23;1;0
11255.004;3613;18.0650;1169476;259.273;-2;126;-23;1;0
11255.104;3616;18.0800;1169251;259.223;-2;125;-24;1;0
11255.204;3618;18.0900;1168696;259.100;-1;125;-25;1;0
11255.304;3621;18.1050;1167987;258.943;-2;125;-24;1;0
11255.404;3624;18.1200;1166359;258.582;-1;124;-23;1;0
11255.504;3626;18.1300;1164507;258.171;-2;125;-25;1;0
11255.604;3629;18.1450;1163044;257.847;-2;125;-24;1;0
11255.704;3632;18.1600;1161610;257.529;-2;125;-23;1;0
11255.804;3634;18.1700;1161145;257.426;-2;126;-24;1;0
11255.904;3637;18.1850;1162178;257.655;-1;126;-25;1;0
11256.004;3640;18.2000;1163114;257.862;-2;124;-23;1;0
11256.104;3642;18.2100;1164101;258.081;-2;124;-22;1;0
11256.204;3645;18.2250;1165482;258.387;-2;126;-26;1;0
11256.304;3648;18.2400;1167475;258.829;-2;126;-25;1;0
11256.404;3650;18.2500;1168511;259.059;-2;125;-22;1;0
11256.504;3653;18.2650;1169934;259.374;-2;125;-23;1;0
11256.604;3656;18.2800;1170386;259.475;-2;125;-24;1;0
11256.704;3658;18.2900;1171657;259.756;-2;125;-24;1;0
11256.804;3661;18.3050;1174924;260.481;-1;125;-23;1;0
11256.904;3664;18.3200;1175816;260.678;-1;124;-22;1;0
11257.004;3666;18.3300;1176131;260.748;-2;125;-24;1;0
11257.104;3669;18.3450;1177396;261.029;-2;124;-22;1;0
11257.204;3672;18.3600;1178687;261.315;-2;125;-25;1;0
11257.304;3674;18.3700;1178909;261.364;-2;125;-25;1;0
11257.404;3677;18.3850;1180166;261.643;-2;125;-24;1;0
11257.504;3680;18.4000;1180410;261.697;-1;125;-25;1;0
11257.604;3682;18.4100;1181399;261.916;-2;124;-22;1;0
11257.704;3685;18.4250;1181955;262.039;-1;125;-25;1;0
11257.804;3688;18.4400;1182170;262.087;-1;125;-24;1;0
11257.904;3690;18.4500;1182295;262.115;-2;125;-24;1;0
11258.004;3693;18.4650;1183140;262.302;-2;125;-24;1;0
11258.104;3696;18.4800;1183771;262.442;-2;124;-22;1;0
11258.204;3698;18.4900;1183925;262.476;-2;125;-24;1;0
11258.304;3701;18.5050;1184577;262.621;-1;125;-24;1;0
11258.404;3704;18.5200;1185338;262.789;0;125;-24;1;0
11258.504;3706;18.5300;1186308;263.004;0;125;-24;1;0
11258.604;3709;18.5450;1186977;263.153;-1;125;-24;1;0
11258.704;3712;18.5600;1187092;263.178;-2;124;-22;1;0
11258.804;3714;18.5700;1186854;263.126;-2;125;-23;1;0
11258.904;3717;18.5850;1188007;263.381;-1;124;-23;1;0
11259.004;3720;18.6000;1187920;263.362;-1;125;-25;1;0
11259.104;3722;18.6100;1188090;263.400;-1;125;-25;1;0
11259.204;3725;18.6250;1189088;263.621;-2;125;-23;1;0
11259.304;3728;18.6400;1190032;263.830;-2;125;-23;1;0
11259.404;3730;18.6500;1190768;263.993;-2;126;-24;1;0
11259.504;3733;18.6650;1191964;264.258;0;124;-23;1;0
11259.604;3736;18.6800;1192238;264.319;-2;125;-23;1;0
11259.704;3738;18.6900;1191785;264.219;0;125;-25;1;0
11259.804;3741;18.7050;1192164;264.303;-1;126;-26;1;0
11259.904;3744;18.7200;1192509;264.379;0;124;-22;1;0
11260.004;3746;18.7300;1193095;264.509;-2;125;-23;1;0
11260.104;3749;18.7450;1193178;264.528;-1;125;-25;1;0
11260.204;3752;18.7600;1192973;264.482;-2;125;-25;1;0
11260.304;3754;18.7700;1192008;264.268;-1;124;-25;1;0
11260.404;3757;18.7850;1192086;264.285;-1;125;-24;1;0
11260.504;3760;18.8000;1192218;264.315;-1;123;-22;1;0
11260.604;3762;18.8100;1191917;264.248;-1;124;-22;1;0
11260.704;3765;18.8250;1192801;264.444;-1;124;-22;1;0
11260.804;3768;18.8400;1192371;264.349;-2;125;-24;1;0
11260.904;3770;18.8500;1189675;263.751;-1;124;-23;1;0
11261.004;3773;18.8650;1187320;263.229;-1;125;-24;1;0
11261.104;3776;18.8800;1184942;262.702;0;124;-24;1;0
11261.204;3778;18.8900;1182855;262.239;-1;126;-23;1;0
11261.304;3781;18.9050;1182341;262.125;-1;125;-24;1;0
11261.404;3784;18.9200;1181737;261.991;-2;125;-23;1;0
11261.504;3786;18.9300;1179913;261.587;-1;124;-22;1;0
11261.604;3789;18.9450;1180520;261.721;-2;125;-23;1;0
11261.704;3792;18.9600;1181237;261.880;-3;125;-24;1;0
11261.804;3794;18.9700;1180903;261.806;-1;125;-23;1;0
11261.904;3797;18.9850;1181377;261.911;-2;125;-21;1;0
11262.004;3800;19.0000;1182637;262.191;-2;126;-24;1;0
11262.104;3802;19.0100;1182897;262.248;-1;125;-24;1;0
11262.204;3805;19.0250;1184045;262.503;-2;125;-24;1;0
11262.304;3808;19.0400;1184779;262.666;-3;125;-23;1;0
11262.404;3810;19.0500;1185316;262.785;-2;125;-24;1;0
11262.504;3813;19.0650;1184815;262.673;-1;123;-23;1;0
11262.604;3816;19.0800;1185330;262.788;-3;126;-25;1;0
11262.704;3818;19.0900;1185725;262.875;-1;123;-23;1;0
11262.804;3821;19.1050;1186912;263.138;-2;125;-25;1;0
11262.904;3824;19.1200;1186911;263.138;-2;125;-23;1;0
11263.004;3826;19.1300;1185585;262.844;-1;123;-22;1;0
11263.104;3829;19.1450;1186178;262.976;-2;124;-22;1;0
11263.204;3832;19.1600;1186531;263.054;-2;125;-23;1;0
11263.304;3834;19.1700;1187079;263.175;-2;125;-24;1;0
11263.404;3837;19.1850;1187323;263.230;-1;124;-23;1;0
11263.504;3840;19.2000;1186609;263.071;-1;125;-25;1;0
11263.604;3842;19.2100;1187262;263.216;-2;125;-23;1;0
11263.704;3845;19.2250;1188374;263.463;-1;125;-23;1;0
11263.804;3848;19.2400;1189015;263.605;-2;125;-24;1;0
11263.904;3850;19.2500;1188761;263.548;-3;125;-23;1;0
11264.004;3853;19.2650;1189974;263.817;-2;125;-22;1;0
11264.104;3856;19.2800;1189861;263.792;-3;126;-26;1;0
11264.204;3858;19.2900;1189194;263.644;-4;126;-24;1;0
11264.304;3861;19.3050;1188709;263.537;-2;125;-24;1;0
11264.404;3864;19.3200;1188871;263.573;-3;125;-22;1;0
11264.504;3866;19.3300;1188153;263.414;-3;125;-24;1;0
11264.604;3869;19.3450;1187969;263.373;0;124;-23;1;0
11264.704;3872;19.3600;1187951;263.369;-2;123;-23;1;0
11264.804;3874;19.3700;1186915;263.139;-2;125;-23;1;0
11264.904;3877;19.3850;1186824;263.119;-2;125;-22;1;0
11265.004;3880;19.4000;1188070;263.395;-2;125;-23;1;0
11265.104;3882;19.4100;1187121;263.185;-3;125;-24;1;0
11265.204;3885;19.4250;1186368;263.018;-1;124;-22;1;0
11265.304;3888;19.4400;1186561;263.061;-2;124;-22;1;0
11265.404;3890;19.4500;1186647;263.080;-2;125;-23;1;0
11265.504;3893;19.4650;1186868;263.129;-1;126;-25;1;0
11265.604;3896;19.4800;1186264;262.995;-1;125;-24;1;0
11265.704;3898;19.4900;1186417;263.029;-3;125;-23;1;0
11265.804;3901;19.5050;1185489;262.823;-1;124;-23;1;0
11265.904;3904;19.5200;1185046;262.725;-1;125;-25;1;0
11266.004;3906;19.5300;1184988;262.712;-2;125;-23;1;0
11266.104;3909;19.5450;1185296;262.780;-2;125;-23;1;0
11266.204;3912;19.5600;1185152;262.748;-2;125;-22;1;0
11266.304;3914;19.5700;1184398;262.581;-1;125;-24;1;0
11266.404;3917;19.5850;1183982;262.489;-2;124;-22;1;0
11266.504;3920;19.6000;1183404;262.361;-2;124;-22;1;0
11266.604;3922;19.6100;1182967;262.264;-1;124;-22;1;0
11266.704;3925;19.6250;1181759;261.996;-2;125;-25;1;0
11266.804;3928;19.6400;1179792;261.560;-1;125;-22;1;0
11266.904;3930;19.6500;1178012;261.165;-1;124;-21;1;0
11267.004;3933;19.6650;1176250;260.775;-3;125;-25;1;0
11267.104;3936;19.6800;1175326;260.570;-3;125;-23;1;0
11267.204;3938;19.6900;1174024;260.281;-1;124;-23;1;0
11267.304;3941;19.7050;1173781;260.227;-2;125;-24;1;0
11267.404;3944;19.7200;1174616;260.412;-2;124;-22;1;0
11267.504;3946;19.7300;1175162;260.533;-2;125;-22;1;0
11267.604;3949;19.7450;1177172;260.979;-1;123;-21;1;0
11267.704;3952;19.7600;1177926;261.146;-2;124;-23;1;0
11267.804;3954;19.7700;1177647;261.084;0;125;-24;1;0
11267.904;3957;19.7850;1178512;261.276;-2;126;-24;1;0
11268.004;3960;19.8000;1179296;261.450;-2;126;-24;1;0
11268.104;3962;19.8100;1179931;261.591;-1;126;-24;1;0
11268.204;3965;19.8250;1183228;262.322;-1;124;-22;1;0
11268.304;3968;19.8400;1183294;262.336;-1;125;-25;1;0
11268.404;3970;19.8500;1183540;262.391;-2;124;-23;1;0
11268.504;3973;19.8650;1184699;262.648;-2;124;-21;1;0
11268.604;3976;19.8800;1185397;262.803;-2;125;-24;1;0
11268.704;3978;19.8900;1185610;262.850;-2;125;-24;1;0
11268.804;3981;19.9050;1186274;262.997;-2;125;-22;1;0
11268.904;3984;19.9200;1186789;263.111;-1;124;-24;1;0
11269.004;3986;19.9300;1186789;263.111;-2;125;-25;1;0
11269.104;3989;19.9450;1186789;263.111;0;125;-23;1;0
11269.204;3992;19.9600;1188113;263.405;-1;124;-22;1;0
11269.304;3994;19.9700;1188104;263.403;-2;124;-23;1;0
11269.404;3997;19.9850;1188549;263.501;-1;125;-24;1;0
11269.504;3999;19.9950;1188640;263.521;-2;125;-25;1;0
11269.604;4002;20.0100;1188309;263.448;-1;124;-22;1;0
11269.704;4005;20.0250;1188877;263.574;-1;124;-21;1;0
11269.804;4007;20.0350;1189403;263.691;-2;125;-23;1;0
11269.904;4010;20.0500;1189625;263.740;-1;124;-24;1;0
