Repository: tm-mech/diy-tensile-tester

# Desktop Tensile Testing Machine

A custom-built desktop tensile testing machine for characterizing 3D-printed polymer specimens according to ISO 527. Designed and built from scratch — mechanical assembly, electronics, firmware (Arduino/C++), and data acquisition & analysis software (Python).

> Personal engineering project bridging mechanical testing, embedded systems, and data analysis.
---

## Key Results

Three FDM-printed materials tested (ISO 527-2 Type 1BA dogbone, 5 mm/min, n = 3 each):

| Material | UTS [MPa] | E-Modulus [GPa] | Elongation |
|---|---|---|---|
| **PETG** (eSUN) | 34.8 ± 0.1 | 1.63 ± 0.10 | 77.1 ± 8.7% |
| **PLA** (eSUN) | 47.4 ± 1.1 | 2.68 ± 0.46 | 12–103%\* |

File: data/PLA/PLA_533_001.csv (part 3 of 6)
time_s;steps;displacement_mm;force_raw;force_N;accel_x;accel_y;accel_z;endstop;step_loss
11270.004;4013;20.0650;1189588;263.732;0;124;-23;1;0
11270.104;4015;20.0750;1188367;263.461;-2;125;-24;1;0
11270.204;4018;20.0900;1188397;263.468;-2;125;-25;1;0
11270.304;4021;20.1050;1189543;263.722;-2;125;-23;1;0
11270.404;4023;20.1150;1189297;263.667;-2;124;-23;1;0
11270.504;4026;20.1300;1189362;263.682;-2;126;-24;1;0
11270.604;4029;20.1450;1189991;263.821;-1;125;-23;1;0
11270.704;4031;20.1550;1190251;263.879;-3;125;-24;1;0
11270.804;4034;20.1700;1190347;263.900;-1;124;-24;1;0
11270.904;4037;20.1850;1190743;263.988;-2;124;-23;1;0
11271.004;4039;20.1950;1190071;263.839;-2;125;-23;1;0
11271.104;4042;20.2100;1189293;263.666;-1;124;-23;1;0
11271.204;4045;20.2250;1189510;263.714;-2;125;-23;1;0
11271.304;4047;20.2350;1188521;263.495;-1;126;-25;1;0
11271.404;4050;20.2500;1187271;263.218;-1;125;-25;1;0
11271.504;4053;20.2650;1186588;263.067;-2;125;-25;1;0
11271.604;4055;20.2750;1184443;262.591;-1;125;-24;1;0
11271.704;4058;20.2900;1182497;262.160;-2;124;-22;1;0
11271.804;4061;20.3050;1181480;261.934;0;124;-22;1;0
11271.904;4063;20.3150;1180205;261.651;-2;124;-22;1;0
11272.004;4066;20.3300;1180033;261.613;-1;124;-25;1;0
11272.104;4069;20.3450;1180508;261.719;-2;124;-24;1;0
11272.204;4071;20.3550;1180956;261.818;-2;125;-24;1;0
11272.304;4074;20.3700;1183186;262.312;-2;125;-24;1;0
11272.404;4077;20.3850;1185044;262.724;-2;124;-22;1;0
11272.504;4079;20.3950;1186198;262.980;-3;124;-23;1;0
11272.604;4082;20.4100;1186720;263.096;-1;125;-25;1;0
11272.704;4085;20.4250;1188321;263.451;-3;126;-24;1;0
11272.804;4087;20.4350;1188722;263.540;0;126;-25;1;0
11272.904;4090;20.4500;1188609;263.515;-2;125;-23;1;0
11273.004;4093;20.4650;1189560;263.725;-3;124;-21;1;0
11273.104;4095;20.4750;1189816;263.782;-2;124;-22;1;0
11273.204;4098;20.4900;1189628;263.741;-1;124;-22;1;0
11273.304;4101;20.5050;1190497;263.933;-1;125;-24;1;0
11273.404;4103;20.5150;1190521;263.939;-1;125;-23;1;0
11273.504;4106;20.5300;1191105;264.068;-2;124;-23;1;0
11273.604;4109;20.5450;1192738;264.430;-2;125;-24;1;0
11273.704;4111;20.5550;1192999;264.488;-1;124;-23;1;0
11273.804;4114;20.5700;1193261;264.546;-2;124;-23;1;0
11273.904;4117;20.5850;1193371;264.570;-1;125;-23;1;0
11274.004;4119;20.5950;1193825;264.671;-2;125;-24;1;0
11274.104;4122;20.6100;1194129;264.738;-1;125;-24;1;0
11274.204;4125;20.6250;1195194;264.975;-1;125;-25;1;0
11274.304;4127;20.6350;1194886;264.906;-2;125;-23;1;0
11274.404;4130;20.6500;1194034;264.717;-2;125;-23;1;0
11274.504;4133;20.6650;1193992;264.708;-1;125;-24;1;0
11274.604;4135;20.6750;1193614;264.624;-2;124;-22;1;0
11274.704;4138;20.6900;1193160;264.524;-2;126;-24;1;0
11274.804;4141;20.7050;1193533;264.606;0;126;-25;1;0
11274.904;4143;20.7150;1193118;264.514;-2;125;-25;1;0
11275.004;4146;20.7300;1192032;264.273;-2;124;-23;1;0
11275.104;4149;20.7450;1192267;264.326;-2;126;-25;1;0
11275.204;4151;20.7550;1192475;264.372;-2;125;-23;1;0
11275.304;4154;20.7700;1192846;264.454;-2;124;-22;1;0
11275.404;4157;20.7850;1192812;264.446;-2;125;-23;1;0
11275.504;4159;20.7950;1192897;264.465;-2;125;-21;1;0
11275.604;4162;20.8100;1192335;264.341;0;124;-23;1;0
11275.704;4165;20.8250;1192310;264.335;-2;124;-24;1;0
11275.804;4167;20.8350;1191541;264.165;-1;125;-25;1;0
11275.904;4170;20.8500;1190310;263.892;-3;125;-24;1;0
11276.004;4173;20.8650;1190626;263.962;-4;126;-24;1;0
11276.104;4175;20.8750;1190376;263.906;-3;125;-23;1;0
11276.204;4178;20.8900;1189810;263.781;-2;125;-24;1;0
11276.304;4181;20.9050;1189790;263.776;-1;125;-24;1;0
11276.404;4183;20.9150;1188793;263.555;-2;125;-23;1;0
11276.504;4186;20.9300;1189227;263.652;-2;124;-23;1;0
11276.604;4189;20.9450;1189381;263.686;-2;126;-24;1;0
11276.704;4191;20.9550;1188894;263.578;-3;124;-21;1;0
11276.804;4194;20.9700;1187442;263.256;-1;125;-23;1;0
11276.904;4197;20.9850;1186712;263.094;-3;125;-24;1;0
11277.004;4199;20.9950;1185373;262.797;-1;125;-25;1;0
11277.104;4202;21.0100;1184199;262.537;-1;124;-23;1;0
11277.204;4205;21.0250;1184403;262.582;-3;125;-23;1;0
11277.304;4207;21.0350;1185254;262.771;-2;124;-22;1;0
11277.404;4210;21.0500;1185473;262.819;-1;125;-23;1;0
11277.504;4213;21.0650;1186539;263.056;-1;125;-22;1;0
11277.604;4215;21.0750;1186856;263.126;-1;125;-24;1;0
11277.704;4218;21.0900;1187374;263.241;-2;125;-24;1;0
11277.804;4221;21.1050;1187980;263.375;-1;126;-25;1;0
11277.904;4223;21.1150;1188642;263.522;-3;125;-25;1;0
11278.004;4226;21.1300;1188716;263.538;-2;125;-23;1;0
11278.104;4229;21.1450;1189974;263.817;-1;125;-23;1;0
11278.204;4231;21.1550;1190509;263.936;-2;125;-25;1;0
11278.304;4234;21.1700;1190889;264.020;-1;124;-24;1;0
11278.404;4237;21.1850;1191147;264.077;-2;125;-25;1;0
11278.504;4239;21.1950;1191446;264.144;-2;124;-23;1;0
11278.604;4242;21.2100;1192542;264.387;-2;125;-23;1;0
11278.704;4245;21.2250;1193384;264.573;-1;124;-24;1;0
11278.804;4247;21.2350;1193413;264.580;-1;124;-22;1;0
11278.904;4250;21.2500;1194323;264.781;-2;124;-24;1;0
11279.004;4253;21.2650;1193932;264.695;-3;125;-23;1;0
11279.104;4255;21.2750;1194581;264.839;-1;124;-22;1;0
11279.204;4258;21.2900;1195046;264.942;-2;124;-24;1;0
11279.304;4261;21.3050;1194810;264.889;-3;126;-24;1;0
11279.404;4263;21.3150;1194137;264.740;-1;125;-25;1;0
11279.504;4266;21.3300;1194917;264.913;-1;124;-25;1;0
11279.604;4269;21.3450;1194480;264.816;-1;125;-24;1;0
11279.704;4271;21.3550;1195230;264.982;-1;123;-22;1;0
11279.804;4274;21.3700;1195011;264.934;-2;125;-23;1;0
11279.904;4277;21.3850;1195473;265.036;-1;126;-25;1;0
11280.004;4279;21.3950;1194915;264.913;-2;125;-22;1;0
11280.104;4282;21.4100;1194787;264.884;-2;124;-24;1;0
11280.204;4285;21.4250;1194935;264.917;-2;125;-23;1;0
11280.304;4287;21.4350;1195425;265.026;-1;124;-25;1;0
11280.404;4290;21.4500;1195152;264.965;-1;124;-24;1;0
11280.504;4293;21.4650;1194793;264.886;-2;125;-22;1;0
11280.604;4295;21.4750;1194723;264.870;-2;124;-22;1;0
11280.704;4298;21.4900;1195484;265.039;0;123;-22;1;0
11280.804;4301;21.5050;1196148;265.186;-2;124;-22;1;0
11280.904;4303;21.5150;1196133;265.183;-2;123;-23;1;0
11281.004;4306;21.5300;1196346;265.230;-2;125;-24;1;0
11281.104;4309;21.5450;1196364;265.234;-2;126;-26;1;0
11281.204;4311;21.5550;1195780;265.104;-3;126;-23;1;0
11281.304;4314;21.5700;1196957;265.365;-2;125;-23;1;0
11281.404;4317;21.5850;1197106;265.398;-1;125;-24;1;0
11281.504;4319;21.5950;1196947;265.363;-2;125;-24;1;0
11281.604;4322;21.6100;1195796;265.108;-1;125;-23;1;0
11281.704;4325;21.6250;1195556;265.055;-1;123;-21;1;0
11281.804;4327;21.6350;1195518;265.046;-2;125;-22;1;0
11281.904;4330;21.6500;1194353;264.788;-2;124;-23;1;0
11282.004;4333;21.6650;1192946;264.476;-1;125;-22;1;0
11282.104;4335;21.6750;1192946;264.476;-1;124;-25;1;0
11282.204;4338;21.6900;1188966;263.594;-1;125;-24;1;0
11282.304;4341;21.7050;1188912;263.582;-1;125;-23;1;0
11282.404;4343;21.7150;1189388;263.687;-2;125;-22;1;0
11282.504;4346;21.7300;1189472;263.706;-2;125;-23;1;0
11282.604;4349;21.7450;1190576;263.951;-1;126;-24;1;0
11282.704;4351;21.7550;1190824;264.006;-1;124;-21;1;0
11282.804;4354;21.7700;1190677;263.973;-1;125;-25;1;0
11282.904;4357;21.7850;1190969;264.038;-2;124;-22;1;0
11283.004;4359;21.7950;1191811;264.224;-2;124;-22;1;0
11283.104;4362;21.8100;1192252;264.322;-2;125;-22;1;0
11283.204;4365;21.8250;1193555;264.611;-1;124;-23;1;0
11283.304;4367;21.8350;1193378;264.572;-2;126;-26;1;0
11283.404;4370;21.8500;1194027;264.716;-1;124;-23;1;0
11283.504;4373;21.8650;1195666;265.079;-2;125;-23;1;0
11283.604;4375;21.8750;1196430;265.249;-1;125;-23;1;0
11283.704;4378;21.8900;1195596;265.064;-2;124;-23;1;0
11283.804;4381;21.9050;1195849;265.120;-2;124;-22;1;0
11283.904;4383;21.9150;1196138;265.184;-1;122;-22;1;0
11284.004;4386;21.9300;1196290;265.217;-1;124;-24;1;0
11284.104;4389;21.9450;1196696;265.308;-2;124;-24;1;0
11284.204;4391;21.9550;1196331;265.227;-1;125;-23;1;0
11284.304;4394;21.9700;1196160;265.189;-2;126;-25;1;0
11284.404;4397;21.9850;1197510;265.488;-1;124;-22;1;0
11284.504;4399;21.9950;1197930;265.581;-1;125;-24;1;0
11284.604;4402;22.0100;1196196;265.197;-1;125;-26;1;0
11284.704;4405;22.0250;1196491;265.262;-2;125;-24;1;0
11284.804;4407;22.0350;1197088;265.394;-1;124;-24;1;0
11284.904;4410;22.0500;1196363;265.234;-2;126;-25;1;0
11285.004;4413;22.0650;1196187;265.195;-1;124;-23;1;0
11285.104;4415;22.0750;1196786;265.327;-1;123;-21;1;0
11285.204;4418;22.0900;1196778;265.326;-1;124;-24;1;0
11285.304;4421;22.1050;1197408;265.465;-2;124;-22;1;0
11285.404;4423;22.1150;1199224;265.868;-2;124;-25;1;0
11285.504;4426;22.1300;1200148;266.073;-3;125;-22;1;0
11285.604;4429;22.1450;1201326;266.334;-3;124;-22;1;0
11285.704;4431;22.1550;1201182;266.302;-2;124;-22;1;0
11285.804;4434;22.1700;1200686;266.192;0;124;-24;1;0
11285.904;4437;22.1850;1200948;266.250;-1;124;-24;1;0
11286.004;4439;22.1950;1201279;266.324;-1;124;-23;1;0
11286.104;4442;22.2100;1201170;266.299;-1;125;-25;1;0
11286.204;4445;22.2250;1200587;266.170;-3;125;-24;1;0
11286.304;4447;22.2350;1199934;266.025;-2;124;-23;1;0
11286.404;4450;22.2500;1199315;265.888;-2;125;-23;1;0
11286.504;4453;22.2650;1199274;265.879;-2;125;-26;1;0
11286.604;4455;22.2750;1199316;265.888;-2;123;-24;1;0
11286.704;4458;22.2900;1198713;265.755;-2;124;-23;1;0
11286.804;4461;22.3050;1198962;265.810;-2;124;-21;1;0
11286.904;4463;22.3150;1197600;265.508;-2;124;-23;1;0
11287.004;4466;22.3300;1196167;265.190;-2;125;-23;1;0
11287.104;4469;22.3450;1195370;265.014;-1;125;-23;1;0
11287.204;4471;22.3550;1194748;264.876;-2;125;-25;1;0
11287.304;4474;22.3700;1193541;264.608;-1;125;-26;1;0
11287.404;4477;22.3850;1193571;264.615;-1;125;-24;1;0
11287.504;4479;22.3950;1194238;264.763;-3;124;-22;1;0
11287.604;4482;22.4100;1194835;264.895;-2;125;-24;1;0
11287.704;4485;22.4250;1194807;264.889;-2;125;-24;1;0
11287.804;4487;22.4350;1195223;264.981;-1;125;-24;1;0
11287.904;4490;22.4500;1197241;265.428;-1;124;-24;1;0
11288.004;4493;22.4650;1197435;265.471;-2;124;-22;1;0
11288.104;4495;22.4750;1197083;265.393;-2;124;-23;1;0
11288.204;4498;22.4900;1196886;265.350;-2;124;-22;1;0
11288.304;4501;22.5050;1197326;265.447;-1;125;-25;1;0
11288.404;4503;22.5150;1197356;265.454;-1;123;-22;1;0
11288.504;4506;22.5300;1197680;265.526;-2;125;-23;1;0
11288.604;4509;22.5450;1198628;265.736;-1;125;-25;1;0
11288.704;4511;22.5550;1199324;265.890;-1;125;-24;1;0
11288.804;4514;22.5700;1199556;265.942;-1;124;-22;1;0
11288.904;4517;22.5850;1199353;265.897;-1;124;-22;1;0
11289.004;4519;22.5950;1199133;265.848;-2;125;-26;1;0
11289.104;4522;22.6100;1198844;265.784;-2;124;-24;1;0
11289.204;4525;22.6250;1198560;265.721;-1;125;-21;1;0
11289.304;4527;22.6350;1198822;265.779;-1;125;-23;1;0
11289.404;4530;22.6500;1198921;265.801;-1;125;-24;1;0
11289.504;4533;22.6650;1199094;265.839;0;124;-23;1;0
11289.604;4535;22.6750;1200154;266.074;-2;126;-25;1;0
11289.704;4538;22.6900;1201487;266.370;-2;125;-25;1;0
11289.804;4541;22.7050;1201864;266.453;-1;123;-22;1;0
11289.904;4543;22.7150;1201395;266.349;-1;126;-25;1;0
11290.004;4546;22.7300;1201265;266.320;-2;125;-23;1;0
11290.104;4549;22.7450;1202503;266.595;-2;126;-23;1;0
11290.204;4551;22.7550;1202843;266.670;-2;125;-24;1;0
11290.304;4554;22.7700;1202987;266.702;-2;125;-25;1;0
11290.404;4557;22.7850;1202335;266.558;-2;125;-24;1;0
11290.504;4559;22.7950;1201144;266.294;-2;125;-24;1;0
11290.604;4562;22.8100;1201047;266.272;-3;126;-24;1;0
11290.704;4565;22.8250;1200836;266.225;-2;126;-23;1;0
11290.804;4567;22.8350;1200096;266.061;-2;125;-25;1;0
11290.904;4570;22.8500;1199346;265.895;-2;125;-24;1;0
11291.004;4573;22.8650;1198259;265.654;-2;125;-24;1;0
11291.104;4575;22.8750;1198176;265.636;-1;125;-25;1;0
11291.204;4578;22.8900;1196239;265.206;-3;125;-24;1;0
11291.304;4581;22.9050;1195629;265.071;-2;124;-21;1;0
11291.404;4583;22.9150;1193970;264.703;-2;125;-24;1;0
11291.504;4586;22.9300;1191584;264.174;-1;124;-23;1;0
11291.604;4589;22.9450;1191236;264.097;-2;125;-24;1;0
11291.704;4591;22.9550;1189509;263.714;-2;125;-24;1;0
11291.804;4594;22.9700;1188054;263.392;-1;125;-23;1;0
11291.904;4597;22.9850;1187768;263.328;-1;124;-23;1;0
11292.004;4599;22.9950;1187961;263.371;-3;125;-24;1;0
11292.104;4602;23.0100;1188672;263.529;-1;125;-24;1;0
11292.204;4605;23.0250;1189402;263.690;-2;124;-22;1;0
11292.304;4607;23.0350;1188954;263.591;-2;126;-26;1;0
11292.404;4610;23.0500;1188854;263.569;-2;125;-24;1;0
11292.504;4613;23.0650;1189266;263.660;-2;124;-23;1;0
11292.604;4615;23.0750;1189504;263.713;-3;124;-23;1;0
11292.704;4618;23.0900;1189350;263.679;-2;125;-24;1;0
11292.804;4621;23.1050;1190277;263.884;-1;124;-25;1;0
11292.904;4623;23.1150;1190679;263.974;0;123;-22;1;0
11293.004;4626;23.1300;1190588;263.953;-1;124;-22;1;0
11293.104;4629;23.1450;1190624;263.961;-1;126;-24;1;0
11293.204;4631;23.1550;1190123;263.850;-3;124;-22;1;0
11293.304;4634;23.1700;1191261;264.103;-1;124;-22;1;0
11293.404;4637;23.1850;1191637;264.186;-1;125;-24;1;0
11293.504;4639;23.1950;1191217;264.093;-2;126;-27;1;0
11293.604;4642;23.2100;1191414;264.136;-2;123;-23;1;0
11293.704;4645;23.2250;1191213;264.092;-1;125;-25;1;0
11293.804;4647;23.2350;1191532;264.163;-2;125;-22;1;0
11293.904;4650;23.2500;1191443;264.143;-1;124;-22;1;0
11294.004;4653;23.2650;1192190;264.309;-1;125;-23;1;0
11294.104;4655;23.2750;1191372;264.127;-2;124;-24;1;0
11294.204;4658;23.2900;1191172;264.083;-1;124;-24;1;0
11294.304;4661;23.3050;1192501;264.377;-2;126;-25;1;0
11294.404;4663;23.3150;1192953;264.478;-1;125;-23;1;0
11294.504;4666;23.3300;1192818;264.448;-3;124;-22;1;0
11294.604;4669;23.3450;1192910;264.468;-1;125;-26;1;0
11294.704;4671;23.3550;1193402;264.577;-2;125;-23;1;0
11294.804;4674;23.3700;1192766;264.436;-1;124;-24;1;0
11294.904;4677;23.3850;1193285;264.551;-1;124;-22;1;0
11295.004;4679;23.3950;1193566;264.614;-1;124;-22;1;0
11295.104;4682;23.4100;1193308;264.556;-2;124;-24;1;0
11295.204;4685;23.4250;1194230;264.761;-2;125;-25;1;0
11295.304;4687;23.4350;1193319;264.559;-2;126;-26;1;0
11295.404;4690;23.4500;1192953;264.478;-1;124;-24;1;0
11295.504;4693;23.4650;1192847;264.454;-2;124;-23;1;0
11295.604;4695;23.4750;1192794;264.442;-2;125;-24;1;0
11295.704;4698;23.4900;1192998;264.488;-3;125;-23;1;0
11295.804;4701;23.5050;1193216;264.536;-2;125;-23;1;0
11295.904;4703;23.5150;1192614;264.403;-3;125;-23;1;0
11296.004;4706;23.5300;1192280;264.328;-2;124;-24;1;0
11296.104;4709;23.5450;1194437;264.807;-1;124;-22;1;0
11296.204;4711;23.5550;1195751;265.098;-1;125;-24;1;0
11296.304;4714;23.5700;1195756;265.099;-2;125;-23;1;0
11296.404;4717;23.5850;1195347;265.008;-2;125;-24;1;0
11296.504;4719;23.5950;1194760;264.878;-2;125;-23;1;0
11296.604;4722;23.6100;1193665;264.636;-2;125;-25;1;0
11296.704;4725;23.6250;1193270;264.548;-1;125;-23;1;0
11296.804;4727;23.6350;1193089;264.508;-2;125;-23;1;0
11296.904;4730;23.6500;1194155;264.744;-3;125;-24;1;0
11297.004;4733;23.6650;1194738;264.873;-2;125;-24;1;0
11297.104;4735;23.6750;1194874;264.904;-1;125;-23;1;0
11297.204;4738;23.6900;1194577;264.838;-3;125;-23;1;0
11297.304;4741;23.7050;1195411;265.023;-2;126;-25;1;0
11297.404;4743;23.7150;1195886;265.128;-3;125;-24;1;0
11297.504;4746;23.7300;1197077;265.392;-2;124;-23;1;0
11297.604;4749;23.7450;1197993;265.595;-2;125;-24;1;0
11297.704;4751;23.7550;1198021;265.601;-2;125;-23;1;0
11297.804;4754;23.7700;1198724;265.757;-2;125;-23;1;0
11297.904;4757;23.7850;1199817;265.999;-1;125;-24;1;0
11298.004;4759;23.7950;1199951;266.029;-2;125;-26;1;0
11298.104;4762;23.8100;1200600;266.173;-2;124;-23;1;0
11298.204;4765;23.8250;1201006;266.263;-1;125;-24;1;0
11298.304;4767;23.8350;1200781;266.213;-1;125;-23;1;0
11298.404;4770;23.8500;1200716;266.199;-2;125;-24;1;0
11298.504;4773;23.8650;1201180;266.302;-2;124;-24;1;0
11298.604;4775;23.8750;1201665;266.409;-1;124;-24;1;0
11298.704;4778;23.8900;1201088;266.281;-1;125;-24;1;0
11298.804;4781;23.9050;1201972;266.477;-2;126;-23;1;0
11298.904;4783;23.9150;1202480;266.590;-1;125;-25;1;0
11299.004;4786;23.9300;1202494;266.593;-1;125;-24;1;0
11299.104;4789;23.9450;1202714;266.642;-1;125;-24;1;0
11299.204;4791;23.9550;1201882;266.457;-1;125;-24;1;0
11299.304;4794;23.9700;1202096;266.505;-1;125;-25;1;0
11299.404;4797;23.9850;1201531;266.379;-3;126;-25;1;0
11299.504;4799;23.9950;1201604;266.396;-1;125;-24;1;0
11299.604;4802;24.0100;1202145;266.516;-2;125;-22;1;0
11299.704;4805;24.0250;1202609;266.618;-2;124;-24;1;0
11299.804;4807;24.0350;1203168;266.742;-2;125;-24;1;0
11299.904;4810;24.0500;1203398;266.793;-2;123;-23;1;0
11300.004;4813;24.0650;1203336;266.780;-2;125;-25;1;0
11300.104;4815;24.0750;1202854;266.673;-1;125;-23;1;0
11300.204;4818;24.0900;1203604;266.839;-2;125;-24;1;0
11300.304;4821;24.1050;1203639;266.847;-2;124;-21;1;0
11300.404;4823;24.1150;1202870;266.676;-2;125;-25;1;0
11300.504;4826;24.1300;1201799;266.439;-1;124;-24;1;0
11300.604;4829;24.1450;1202062;266.497;-2;125;-26;1;0
11300.704;4831;24.1550;1202622;266.621;-1;125;-23;1;0
11300.804;4834;24.1700;1201561;266.386;-3;125;-24;1;0
11300.904;4837;24.1850;1202535;266.602;-1;125;-25;1;0
11301.004;4839;24.1950;1200991;266.260;-2;126;-25;1;0
11301.104;4842;24.2100;1200727;266.201;-1;124;-25;1;0
11301.204;4845;24.2250;1199966;266.032;-1;125;-23;1;0
11301.304;4847;24.2350;1200107;266.064;-2;125;-25;1;0
11301.404;4850;24.2500;1199436;265.915;-2;125;-25;1;0
11301.504;4853;24.2650;1199896;266.017;-1;125;-25;1;0
11301.604;4855;24.2750;1201877;266.456;-2;125;-22;1;0
11301.704;4858;24.2900;1201590;266.393;-1;124;-23;1;0
11301.804;4861;24.3050;1201664;266.409;-2;125;-23;1;0
11301.904;4863;24.3150;1202182;266.524;-2;125;-23;1;0
11302.004;4866;24.3300;1202254;266.540;-3;125;-23;1;0
11302.104;4869;24.3450;1202969;266.698;-2;125;-25;1;0
11302.204;4871;24.3550;1203782;266.878;-2;125;-24;1;0
11302.304;4874;24.3700;1203860;266.896;-3;124;-23;1;0
11302.404;4877;24.3850;1204545;267.048;-1;124;-25;1;0
11302.504;4879;24.3950;1204794;267.103;-3;125;-25;1;0
11302.604;4882;24.4100;1204716;267.086;-1;125;-24;1;0
11302.704;4885;24.4250;1205986;267.367;-2;124;-22;1;0
11302.804;4887;24.4350;1206427;267.465;-2;125;-22;1;0
11302.904;4890;24.4500;1205933;267.355;-2;124;-23;1;0
11303.004;4893;24.4650;1206117;267.396;-1;125;-24;1;0
11303.104;4895;24.4750;1205996;267.369;-2;125;-24;1;0
11303.204;4898;24.4900;1206049;267.381;-2;126;-25;1;0
11303.304;4901;24.5050;1206158;267.405;-1;125;-24;1;0
11303.404;4903;24.5150;1205145;267.181;-2;124;-24;1;0
11303.504;4906;24.5300;1205405;267.238;-2;125;-23;1;0
11303.604;4909;24.5450;1206626;267.509;-2;125;-26;1;0
11303.704;4911;24.5550;1206400;267.459;-2;126;-25;1;0
11303.804;4914;24.5700;1205866;267.340;-1;125;-25;1;0
11303.904;4917;24.5850;1205886;267.345;-2;125;-25;1;0
11304.004;4919;24.5950;1205769;267.319;-2;125;-23;1;0
11304.104;4922;24.6100;1206171;267.408;-2;124;-22;1;0
11304.204;4925;24.6250;1206548;267.492;-2;125;-24;1;0
11304.304;4927;24.6350;1206024;267.376;-2;125;-25;1;0
11304.404;4930;24.6500;1205406;267.239;-1;124;-24;1;0
11304.504;4933;24.6650;1205525;267.265;-1;125;-23;1;0
11304.604;4935;24.6750;1205221;267.197;-3;124;-23;1;0
11304.704;4938;24.6900;1204552;267.049;-3;125;-24;1;0
11304.804;4941;24.7050;1204170;266.964;-1;125;-24;1;0
11304.904;4943;24.7150;1203751;266.872;-2;125;-25;1;0
11305.004;4946;24.7300;1203596;266.837;-1;125;-25;1;0
11305.104;4949;24.7450;1202275;266.544;-1;125;-25;1;0
11305.204;4951;24.7550;1202141;266.515;-1;124;-24;1;0
11305.304;4954;24.7700;1202011;266.486;-2;125;-24;1;0
11305.404;4957;24.7850;1202005;266.485;-2;125;-24;1;0
11305.504;4959;24.7950;1199467;265.922;-3;126;-23;1;0
11305.604;4962;24.8100;1196457;265.255;-1;124;-24;1;0
11305.704;4965;24.8250;1195357;265.011;-2;124;-23;1;0
11305.804;4967;24.8350;1194408;264.800;-1;124;-22;1;0
11305.904;4970;24.8500;1190709;263.980;-2;125;-25;1;0
11306.004;4973;24.8650;1188019;263.384;-1;125;-25;1;0
11306.104;4975;24.8750;1185303;262.782;-2;125;-23;1;0
11306.204;4978;24.8900;1183166;262.308;-2;125;-24;1;0
11306.304;4981;24.9050;1181303;261.895;-2;125;-25;1;0
11306.404;4983;24.9150;1180706;261.763;-1;125;-25;1;0
11306.504;4986;24.9300;1180168;261.643;-2;125;-24;1;0
11306.604;4989;24.9450;1179970;261.599;-2;125;-24;1;0
11306.704;4991;24.9550;1178580;261.291;-2;125;-24;1;0
11306.804;4994;24.9700;1177840;261.127;-1;125;-24;1;0
11306.904;4997;24.9850;1178268;261.222;-1;124;-24;1;0
11307.004;4999;24.9950;1177737;261.104;-1;125;-23;1;0
11307.104;5002;25.0100;1177349;261.018;-1;125;-25;1;0
11307.204;5005;25.0250;1177478;261.047;-1;125;-24;1;0
11307.304;5007;25.0350;1176927;260.925;-1;124;-24;1;0
11307.404;5010;25.0500;1176548;260.841;-1;125;-23;1;0
11307.504;5013;25.0650;1177363;261.021;-1;125;-25;1;0
11307.604;5015;25.0750;1177599;261.074;-2;124;-24;1;0
11307.704;5018;25.0900;1177392;261.028;-1;125;-25;1;0
11307.804;5021;25.1050;1178031;261.169;-2;125;-24;1;0
11307.904;5023;25.1150;1177738;261.105;-2;125;-23;1;0
11308.004;5026;25.1300;1177117;260.967;-2;125;-24;1;0
11308.104;5029;25.1450;1177310;261.010;-2;125;-24;1;0
11308.204;5031;25.1550;1177527;261.058;-1;125;-24;1;0
11308.304;5034;25.1700;1177412;261.032;-2;125;-23;1;0
11308.404;5037;25.1850;1177549;261.063;0;124;-25;1;0
11308.504;5039;25.1950;1176802;260.897;-2;125;-23;1;0
11308.604;5042;25.2100;1176656;260.865;-2;125;-25;1;0
11308.704;5045;25.2250;1177161;260.977;-2;125;-22;1;0
11308.804;5047;25.2350;1177031;260.948;-1;124;-23;1;0
11308.904;5050;25.2500;1177084;260.960;-1;123;-24;1;0
11309.004;5053;25.2650;1177091;260.961;-2;124;-24;1;0
11309.104;5055;25.2750;1177243;260.995;-2;125;-25;1;0
11309.204;5058;25.2900;1177270;261.001;-3;125;-23;1;0
11309.304;5061;25.3050;1177855;261.130;-2;125;-24;1;0
11309.404;5063;25.3150;1177588;261.071;-3;125;-23;1;0
11309.504;5066;25.3300;1177687;261.093;-2;124;-24;1;0
11309.604;5069;25.3450;1178376;261.246;-2;125;-25;1;0
11309.704;5071;25.3550;1178325;261.235;-1;125;-23;1;0
11309.804;5074;25.3700;1177957;261.153;-2;124;-22;1;0
11309.904;5077;25.3850;1178715;261.321;-1;124;-23;1;0
11310.004;5079;25.3950;1179419;261.477;-2;125;-25;1;0
11310.104;5082;25.4100;1178828;261.346;-2;125;-25;1;0
11310.204;5085;25.4250;1178629;261.302;-2;126;-26;1;0
11310.304;5087;25.4350;1177821;261.123;-2;126;-24;1;0
11310.404;5090;25.4500;1176435;260.816;-2;125;-24;1;0
11310.504;5093;25.4650;1175996;260.718;-1;125;-24;1;0
11310.604;5095;25.4750;1174093;260.296;-2;126;-24;1;0
11310.704;5098;25.4900;1172228;259.883;-1;125;-24;1;0
11310.804;5101;25.5050;1170506;259.501;-2;124;-23;1;0
11310.904;5103;25.5150;1171172;259.649;-1;124;-23;1;0
11311.004;5106;25.5300;1171243;259.665;-3;125;-25;1;0
11311.104;5109;25.5450;1172402;259.922;-2;125;-23;1;0
11311.204;5111;25.5550;1174276;260.337;-1;124;-23;1;0
11311.304;5114;25.5700;1174794;260.452;-2;125;-24;1;0
11311.404;5117;25.5850;1175244;260.552;-2;124;-24;1;0
11311.504;5119;25.5950;1176069;260.734;-2;124;-23;1;0
11311.604;5122;25.6100;1177035;260.949;-1;125;-24;1;0
11311.704;5125;25.6250;1178290;261.227;-1;125;-24;1;0
11311.804;5127;25.6350;1179012;261.387;-1;125;-24;1;0
11311.904;5130;25.6500;1179569;261.510;-2;125;-24;1;0
11312.004;5133;25.6650;1180524;261.722;-2;125;-23;1;0
11312.104;5135;25.6750;1180613;261.742;-1;124;-24;1;0
11312.204;5138;25.6900;1181253;261.884;-1;124;-23;1;0
11312.304;5141;25.7050;1181908;262.029;-1;125;-24;1;0
11312.404;5143;25.7150;1182957;262.262;-1;125;-24;1;0
11312.504;5146;25.7300;1183708;262.428;-2;125;-24;1;0
11312.604;5149;25.7450;1184446;262.592;-2;125;-24;1;0
11312.704;5151;25.7550;1183656;262.417;-2;124;-23;1;0
11312.804;5154;25.7700;1183802;262.449;-1;125;-25;1;0
11312.904;5157;25.7850;1184487;262.601;-1;125;-25;1;0
11313.004;5159;25.7950;1185020;262.719;-1;123;-23;1;0
11313.104;5162;25.8100;1185199;262.759;-2;125;-24;1;0
11313.204;5165;25.8250;1185896;262.913;-2;125;-25;1;0
11313.304;5167;25.8350;1186363;263.017;-2;125;-24;1;0
11313.404;5170;25.8500;1186870;263.129;-2;126;-25;1;0
11313.504;5173;25.8650;1186833;263.121;-2;125;-25;1;0
11313.604;5175;25.8750;1186171;262.974;-2;125;-25;1;0
11313.704;5178;25.8900;1186325;263.008;-2;125;-23;1;0
11313.804;5181;25.9050;1186804;263.114;-3;125;-25;1;0
11313.904;5183;25.9150;1186781;263.109;-2;125;-23;1;0
11314.004;5186;25.9300;1187306;263.226;-2;124;-25;1;0
11314.104;5189;25.9450;1187189;263.200;-2;125;-25;1;0
11314.204;5191;25.9550;1185864;262.906;-2;124;-24;1;0
11314.304;5194;25.9700;1185503;262.826;-2;126;-23;1;0
11314.404;5197;25.9850;1186208;262.982;-1;125;-25;1;0
11314.504;5199;25.9950;1186263;262.995;-2;124;-24;1;0
11314.604;5202;26.0100;1186411;263.027;-2;126;-25;1;0
11314.704;5205;26.0250;1186594;263.068;-1;125;-24;1;0
11314.804;5207;26.0350;1186767;263.106;-1;124;-26;1;0
11314.904;5210;26.0500;1186666;263.084;-2;126;-24;1;0
11315.004;5213;26.0650;1186036;262.944;-1;124;-24;1;0
11315.104;5215;26.0750;1184272;262.553;-2;125;-24;1;0
11315.204;5218;26.0900;1184483;262.600;-1;125;-24;1;0
11315.304;5221;26.1050;1185280;262.777;-2;125;-23;1;0
11315.404;5223;26.1150;1185933;262.921;-1;124;-25;1;0
11315.504;5226;26.1300;1185021;262.719;-1;126;-24;1;0
11315.604;5229;26.1450;1184305;262.560;-2;124;-24;1;0
11315.704;5231;26.1550;1182746;262.215;-2;124;-23;1;0
11315.804;5234;26.1700;1181353;261.906;-1;125;-25;1;0
11315.904;5237;26.1850;1179919;261.588;-2;125;-25;1;0
11316.004;5239;26.1950;1177602;261.074;-2;124;-24;1;0
11316.104;5242;26.2100;1176208;260.765;-1;124;-25;1;0
11316.204;5245;26.2250;1175974;260.713;-2;125;-24;1;0
11316.304;5247;26.2350;1175713;260.656;-2;125;-23;1;0
11316.404;5250;26.2500;1175561;260.622;-1;125;-23;1;0
11316.504;5253;26.2650;1178522;261.278;-1;125;-24;1;0
11316.604;5255;26.2750;1179052;261.396;-2;124;-25;1;0
11316.704;5258;26.2900;1179128;261.413;-1;125;-25;1;0
11316.804;5261;26.3050;1180788;261.781;-2;125;-25;1;0
11316.904;5263;26.3150;1181467;261.931;-2;125;-25;1;0
11317.004;5266;26.3300;1182094;262.070;-2;125;-23;1;0
11317.104;5269;26.3450;1182916;262.252;-1;125;-24;1;0
11317.204;5271;26.3550;1183136;262.301;-1;125;-24;1;0
11317.304;5274;26.3700;1184223;262.542;-1;124;-23;1;0
11317.404;5277;26.3850;1184363;262.573;-2;125;-25;1;0
11317.504;5279;26.3950;1184433;262.589;-2;124;-23;1;0
11317.604;5282;26.4100;1184872;262.686;-2;124;-23;1;0
11317.704;5285;26.4250;1185316;262.785;-1;125;-25;1;0
11317.804;5287;26.4350;1185460;262.816;-2;125;-22;1;0
11317.904;5290;26.4500;1185590;262.845;-2;124;-24;1;0
11318.004;5293;26.4650;1186211;262.983;-2;125;-26;1;0
11318.104;5295;26.4750;1186242;262.990;-1;124;-25;1;0
11318.204;5298;26.4900;1185697;262.869;-2;125;-24;1;0
11318.304;5301;26.5050;1185486;262.822;-1;125;-23;1;0
11318.404;5303;26.5150;1185176;262.754;-2;125;-24;1;0
11318.504;5306;26.5300;1186517;263.051;-1;125;-26;1;0
11318.604;5309;26.5450;1187695;263.312;-1;124;-25;1;0
11318.704;5311;26.5550;1187045;263.168;-2;125;-24;1;0
11318.804;5314;26.5700;1186203;262.981;-1;125;-24;1;0
11318.904;5317;26.5850;1186612;263.072;-1;125;-24;1;0
11319.004;5319;26.5950;1186411;263.027;-1;124;-23;1;0
11319.104;5322;26.6100;1186552;263.059;-1;124;-24;1;0
11319.204;5325;26.6250;1187084;263.177;-2;125;-25;1;0
11319.304;5327;26.6350;1185998;262.936;-1;125;-24;1;0
11319.404;5330;26.6500;1185155;262.749;-2;124;-25;1;0
11319.504;5333;26.6650;1185861;262.905;-2;125;-24;1;0
11319.604;5335;26.6750;1185957;262.927;-3;125;-24;1;0
11319.704;5338;26.6900;1185644;262.857;-2;125;-24;1;0
11319.804;5341;26.7050;1186703;263.092;-2;125;-25;1;0
11319.904;5343;26.7150;1187067;263.173;-2;124;-25;1;0
11320.004;5346;26.7300;1187118;263.184;-2;124;-24;1;0
11320.104;5349;26.7450;1188040;263.388;-2;125;-23;1;0
11320.204;5351;26.7550;1187721;263.318;-2;125;-25;1;0
11320.304;5354;26.7700;1187125;263.186;-3;125;-24;1;0
11320.404;5357;26.7850;1187564;263.283;-2;125;-23;1;0
11320.504;5359;26.7950;1187570;263.284;-2;125;-24;1;0
11320.604;5362;26.8100;1187163;263.194;-3;125;-25;1;0
11320.704;5364;26.8200;1186429;263.031;-3;125;-24;1;0
11320.804;5367;26.8350;1185885;262.911;-1;124;-25;1;0
11320.904;5370;26.8500;1185261;262.772;-1;125;-23;1;0
11321.004;5372;26.8600;1186331;263.010;-2;124;-24;1;0
11321.104;5375;26.8750;1186464;263.039;-2;124;-24;1;0
11321.204;5378;26.8900;1184931;262.699;-2;124;-24;1;0
11321.304;5380;26.9000;1184450;262.593;-2;125;-24;1;0
11321.404;5383;26.9150;1182972;262.265;-3;125;-23;1;0
11321.504;5386;26.9300;1181052;261.839;-2;125;-24;1;0
11321.604;5388;26.9400;1179225;261.434;-2;124;-23;1;0
11321.704;5391;26.9550;1177450;261.041;-2;124;-24;1;0
11321.804;5394;26.9700;1175799;260.675;-2;125;-25;1;0
11321.904;5396;26.9800;1174785;260.450;-2;125;-24;1;0
11322.004;5399;26.9950;1173794;260.230;-1;125;-25;1;0
11322.104;5402;27.0100;1173028;260.060;-3;125;-25;1;0
11322.204;5404;27.0200;1173361;260.134;-1;125;-23;1;0
11322.304;5407;27.0350;1174636;260.417;-3;125;-24;1;0
11322.404;5410;27.0500;1174827;260.459;-1;124;-24;1;0
11322.504;5412;27.0600;1175245;260.552;-2;125;-24;1;0
11322.604;5415;27.0750;1175603;260.631;-2;125;-24;1;0
11322.704;5418;27.0900;1175980;260.715;-2;125;-24;1;0
11322.804;5420;27.1000;1176698;260.874;-2;125;-24;1;0
11322.904;5423;27.1150;1177674;261.090;-2;124;-25;1;0
11323.004;5426;27.1300;1178747;261.328;-1;125;-25;1;0
11323.104;5428;27.1400;1179732;261.547;-2;125;-25;1;0
11323.204;5431;27.1550;1180229;261.657;-1;125;-24;1;0
11323.304;5434;27.1700;1180859;261.796;-2;125;-24;1;0
11323.404;5436;27.1800;1181487;261.936;-2;124;-23;1;0
11323.504;5439;27.1950;1181178;261.867;-2;124;-25;1;0
11323.604;5442;27.2100;1180675;261.756;-1;125;-25;1;0
11323.704;5444;27.2200;1181384;261.913;-1;125;-24;1;0
11323.804;5447;27.2350;1181813;262.008;-1;124;-23;1;0
11323.904;5450;27.2500;1182248;262.104;-2;124;-24;1;0
11324.004;5452;27.2600;1182784;262.223;-2;124;-24;1;0
11324.104;5455;27.2750;1183233;262.323;-2;125;-24;1;0
11324.204;5458;27.2900;1183272;262.331;-1;125;-25;1;0
11324.304;5460;27.3000;1184020;262.497;-2;125;-24;1;0
11324.404;5463;27.3150;1185809;262.894;-2;124;-24;1;0
11324.504;5466;27.3300;1185399;262.803;-3;124;-23;1;0
11324.604;5468;27.3400;1185698;262.869;-1;124;-23;1;0
11324.704;5471;27.3550;1186892;263.134;-3;125;-25;1;0
11324.804;5474;27.3700;1186091;262.956;-2;125;-24;1;0
11324.904;5476;27.3800;1186434;263.032;-1;125;-25;1;0
11325.004;5479;27.3950;1186410;263.027;-2;124;-24;1;0
11325.104;5482;27.4100;1186310;263.005;-2;125;-24;1;0
11325.204;5484;27.4200;1186270;262.996;-1;124;-25;1;0
11325.304;5487;27.4350;1186036;262.944;-2;124;-23;1;0
11325.404;5490;27.4500;1185699;262.869;-2;125;-25;1;0
11325.504;5492;27.4600;1186007;262.938;-2;125;-25;1;0
11325.604;5495;27.4750;1186327;263.009;-2;124;-23;1;0
11325.704;5498;27.4900;1185275;262.775;-2;125;-25;1;0
11325.804;5500;27.5000;1185295;262.780;-2;124;-23;1;0
11325.904;5503;27.5150;1184962;262.706;-1;125;-25;1;0
11326.004;5506;27.5300;1184055;262.505;-3;125;-24;1;0
11326.104;5508;27.5400;1184341;262.568;-1;124;-24;1;0
11326.204;5511;27.5550;1183964;262.485;-2;125;-25;1;0
11326.304;5514;27.5700;1183527;262.388;-1;124;-24;1;0
11326.404;5516;27.5800;1183524;262.387;-2;124;-23;1;0
11326.504;5519;27.5950;1183343;262.347;-2;124;-23;1;0
11326.604;5522;27.6100;1182258;262.107;-2;124;-24;1;0
11326.704;5524;27.6200;1181989;262.047;-1;125;-23;1;0
11326.804;5527;27.6350;1181844;262.015;-1;124;-23;1;0
11326.904;5530;27.6500;1180327;261.678;0;125;-25;1;0
11327.004;5532;27.6600;1180553;261.729;-2;124;-26;1;0
11327.104;5535;27.6750;1180832;261.790;-1;125;-25;1;0
11327.204;5538;27.6900;1178797;261.339;-2;125;-24;1;0
11327.304;5540;27.7000;1178034;261.170;-2;125;-24;1;0
11327.404;5543;27.7150;1176305;260.787;-2;125;-23;1;0
11327.504;5546;27.7300;1173827;260.237;-1;124;-25;1;0
11327.604;5548;27.7400;1173369;260.136;-2;125;-25;1;0
11327.704;5551;27.7550;1172650;259.977;-2;125;-25;1;0
11327.804;5554;27.7700;1171802;259.789;-2;125;-25;1;0
11327.904;5556;27.7800;1171548;259.732;-2;124;-24;1;0
11328.004;5559;27.7950;1171375;259.694;-2;125;-24;1;0
11328.104;5562;27.8100;1171228;259.661;-2;125;-23;1;0
11328.204;5564;27.8200;1172366;259.914;-1;125;-25;1;0
11328.304;5567;27.8350;1172847;260.020;-2;125;-25;1;0
11328.404;5570;27.8500;1172762;260.001;-1;124;-24;1;0
11328.504;5572;27.8600;1173252;260.110;-3;125;-25;1;0
11328.604;5575;27.8750;1173550;260.176;-1;124;-23;1;0
11328.704;5578;27.8900;1173803;260.232;-2;125;-24;1;0
11328.804;5580;27.9000;1176427;260.814;-1;125;-24;1;0
11328.904;5583;27.9150;1177227;260.991;-1;124;-24;1;0
11329.004;5586;27.9300;1176346;260.796;-2;124;-23;1;0
11329.104;5588;27.9400;1176714;260.877;-1;124;-25;1;0
11329.204;5591;27.9550;1177221;260.990;-2;124;-24;1;0
11329.304;5594;27.9700;1177304;261.008;-3;124;-22;1;0
11329.404;5596;27.9800;1177699;261.096;-1;125;-25;1;0
11329.504;5599;27.9950;1177941;261.150;-2;124;-24;1;0
11329.604;5602;28.0100;1177252;260.997;-1;125;-24;1;0
11329.704;5604;28.0200;1177497;261.051;-2;124;-24;1;0
11329.804;5607;28.0350;1176832;260.904;-2;125;-24;1;0
11329.904;5610;28.0500;1176392;260.806;-2;125;-24;1;0
11330.004;5612;28.0600;1176548;260.841;-2;125;-24;1;0
11330.104;5615;28.0750;1176566;260.845;-2;125;-25;1;0
11330.204;5618;28.0900;1176437;260.816;-1;125;-23;1;0
11330.304;5620;28.1000;1176165;260.756;-1;124;-25;1;0
11330.404;5623;28.1150;1176536;260.838;-1;125;-24;1;0
11330.504;5626;28.1300;1176416;260.811;-2;125;-23;1;0
11330.604;5628;28.1400;1175828;260.681;-2;124;-24;1;0
11330.704;5631;28.1550;1175217;260.546;-3;125;-24;1;0
11330.804;5634;28.1700;1175197;260.541;-2;125;-25;1;0
11330.904;5636;28.1800;1175167;260.535;-1;125;-25;1;0
11331.004;5639;28.1950;1174047;260.286;-1;124;-24;1;0
11331.104;5642;28.2100;1173950;260.265;-2;125;-25;1;0
11331.204;5644;28.2200;1174449;260.375;-1;125;-25;1;0
11331.304;5647;28.2350;1173704;260.210;-2;124;-24;1;0
11331.404;5650;28.2500;1173369;260.136;-1;124;-25;1;0
11331.504;5652;28.2600;1173376;260.137;-2;124;-23;1;0
11331.604;5655;28.2750;1172068;259.847;-1;124;-24;1;0
11331.704;5658;28.2900;1171407;259.701;-1;125;-25;1;0
11331.804;5660;28.3000;1171617;259.747;-2;125;-25;1;0
11331.904;5663;28.3150;1171251;259.666;-2;125;-24;1;0
11332.004;5666;28.3300;1169655;259.313;-2;125;-24;1;0
11332.104;5668;28.3400;1169382;259.252;-2;124;-24;1;0
11332.204;5671;28.3550;1168274;259.006;-2;124;-24;1;0
11332.304;5674;28.3700;1167139;258.755;-2;125;-25;1;0
11332.404;5676;28.3800;1167004;258.725;-2;125;-24;1;0
11332.504;5679;28.3950;1165665;258.428;-2;125;-25;1;0
11332.604;5682;28.4100;1163876;258.031;-2;124;-24;1;0
11332.704;5684;28.4200;1162650;257.760;-1;125;-24;1;0
11332.804;5687;28.4350;1161585;257.523;-2;124;-23;1;0
11332.904;5690;28.4500;1163070;257.853;-2;125;-26;1;0
11333.004;5692;28.4600;1164196;258.102;-2;125;-25;1;0
11333.104;5695;28.4750;1165431;258.376;-2;124;-24;1;0
11333.204;5698;28.4900;1166086;258.521;-2;124;-24;1;0
11333.304;5700;28.5000;1166732;258.664;-2;125;-24;1;0
11333.404;5703;28.5150;1166526;258.619;-1;125;-23;1;0
11333.504;5706;28.5300;1166522;258.618;-2;124;-24;1;0
11333.604;5708;28.5400;1167421;258.817;-2;125;-25;1;0
11333.704;5711;28.5550;1167432;258.820;-3;125;-25;1;0
11333.804;5714;28.5700;1166999;258.724;-2;125;-24;1;0
11333.904;5716;28.5800;1167833;258.909;-2;124;-24;1;0
11334.004;5719;28.5950;1169001;259.168;-1;125;-24;1;0
11334.104;5722;28.6100;1169076;259.184;-1;124;-25;1;0
11334.204;5724;28.6200;1169086;259.186;-2;125;-25;1;0
11334.304;5727;28.6350;1168744;259.111;-2;125;-25;1;0
11334.404;5730;28.6500;1168476;259.051;-2;125;-25;1;0
11334.504;5732;28.6600;1168823;259.128;-2;126;-25;1;0
11334.604;5735;28.6750;1168569;259.072;-2;124;-24;1;0
11334.704;5738;28.6900;1169335;259.242;-3;124;-24;1;0
11334.804;5740;28.7000;1170461;259.491;-1;124;-24;1;0
11334.904;5743;28.7150;1169460;259.269;-1;124;-25;1;0
11335.004;5746;28.7300;1168920;259.150;-2;125;-24;1;0
11335.104;5748;28.7400;1169349;259.245;-2;125;-25;1;0
11335.204;5751;28.7550;1168829;259.129;-2;125;-25;1;0
11335.304;5754;28.7700;1167768;258.894;-2;125;-24;1;0
11335.404;5756;28.7800;1167602;258.857;-2;125;-24;1;0
11335.504;5759;28.7950;1167930;258.930;-2;125;-24;1;0
11335.604;5762;28.8100;1166979;258.719;-2;124;-23;1;0
11335.704;5764;28.8200;1166497;258.612;-2;124;-24;1;0
11335.804;5767;28.8350;1167477;258.830;-2;125;-25;1;0
11335.904;5770;28.8500;1166755;258.670;-2;125;-24;1;0
11336.004;5772;28.8600;1166878;258.697;-1;124;-24;1;0
11336.104;5775;28.8750;1166478;258.608;-2;125;-25;1;0
11336.204;5778;28.8900;1165052;258.292;-2;125;-24;1;0
11336.304;5780;28.9000;1166079;258.520;-3;125;-23;1;0
11336.404;5783;28.9150;1165517;258.395;-1;124;-24;1;0
11336.504;5786;28.9300;1165409;258.371;-2;125;-24;1;0
11336.604;5788;28.9400;1165053;258.292;-1;124;-24;1;0
11336.704;5791;28.9550;1164465;258.162;-2;124;-24;1;0
11336.804;5794;28.9700;1163507;257.950;-1;124;-25;1;0
11336.904;5796;28.9800;1162747;257.781;-1;124;-24;1;0
11337.004;5799;28.9950;1162867;257.808;-1;124;-24;1;0
11337.104;5802;29.0100;1161958;257.606;-2;124;-24;1;0
11337.204;5804;29.0200;1161552;257.516;-1;124;-23;1;0
11337.304;5807;29.0350;1160930;257.378;-2;124;-24;1;0
11337.404;5810;29.0500;1159988;257.169;-1;125;-25;1;0
11337.504;5812;29.0600;1159447;257.049;-2;125;-25;1;0
11337.604;5815;29.0750;1159366;257.031;-2;124;-25;1;0
11337.704;5818;29.0900;1160439;257.269;-1;125;-25;1;0
11337.804;5820;29.1000;1162306;257.683;-2;125;-25;1;0
11337.904;5823;29.1150;1161950;257.604;-2;124;-24;1;0
11338.004;5826;29.1300;1161605;257.528;-3;124;-24;1;0
11338.104;5828;29.1400;1162722;257.775;-2;124;-25;1;0
11338.204;5831;29.1550;1162991;257.835;-2;125;-26;1;0
11338.304;5834;29.1700;1163244;257.891;-2;124;-23;1;0
11338.404;5836;29.1800;1163702;257.993;-2;125;-25;1;0
11338.504;5839;29.1950;1163533;257.955;-1;125;-25;1;0
11338.604;5842;29.2100;1163637;257.978;-2;125;-24;1;0
11338.704;5844;29.2200;1164686;258.211;-2;125;-25;1;0
11338.804;5847;29.2350;1165268;258.340;-2;125;-24;1;0
11338.904;5850;29.2500;1164662;258.206;-2;125;-25;1;0
11339.004;5852;29.2600;1165692;258.434;-2;124;-24;1;0
11339.104;5855;29.2750;1165489;258.389;-2;124;-24;1;0
11339.204;5858;29.2900;1164743;258.224;-2;125;-24;1;0
11339.304;5860;29.3000;1165561;258.405;-3;125;-24;1;0
11339.404;5863;29.3150;1165005;258.282;-2;124;-23;1;0
11339.504;5866;29.3300;1164736;258.222;-1;125;-23;1;0
11339.604;5868;29.3400;1165010;258.283;-1;125;-25;1;0
11339.704;5871;29.3550;1164639;258.200;-2;125;-25;1;0
11339.804;5874;29.3700;1164075;258.075;-2;125;-25;1;0
11339.904;5876;29.3800;1163962;258.050;-2;125;-24;1;0
11340.004;5879;29.3950;1164265;258.118;-2;124;-24;1;0
11340.104;5882;29.4100;1164166;258.096;-2;126;-25;1;0
11340.204;5884;29.4200;1164351;258.137;-2;125;-24;1;0
11340.304;5887;29.4350;1163974;258.053;-2;125;-26;1;0
11340.404;5890;29.4500;1163147;257.870;-2;125;-23;1;0
11340.504;5892;29.4600;1163837;258.023;-2;124;-23;1;0
11340.604;5895;29.4750;1163817;258.018;-2;126;-25;1;0
11340.704;5898;29.4900;1163675;257.987;-2;125;-25;1;0
11340.804;5900;29.5000;1163429;257.932;-2;124;-24;1;0
11340.904;5903;29.5150;1162694;257.769;-3;124;-24;1;0
11341.004;5906;29.5300;1162841;257.802;-2;125;-25;1;0
11341.104;5908;29.5400;1162304;257.683;-2;125;-25;1;0
11341.204;5911;29.5550;1162036;257.623;-2;124;-23;1;0
11341.304;5914;29.5700;1160876;257.366;-2;125;-24;1;0
11341.404;5916;29.5800;1160987;257.391;-2;124;-24;1;0
11341.504;5919;29.5950;1160655;257.317;-2;125;-25;1;0
11341.604;5922;29.6100;1158816;256.910;-2;125;-25;1;0
11341.704;5924;29.6200;1158796;256.905;-1;123;-24;1;0
11341.804;5927;29.6350;1158547;256.850;-2;125;-24;1;0
11341.904;5930;29.6500;1158650;256.873;-2;124;-24;1;0
11342.004;5932;29.6600;1158865;256.920;-2;124;-23;1;0
11342.104;5935;29.6750;1159755;257.118;-1;124;-24;1;0
11342.204;5938;29.6900;1160050;257.183;-1;124;-24;1;0
11342.304;5940;29.7000;1160583;257.301;-2;125;-25;1;0
11342.404;5943;29.7150;1160845;257.359;-2;125;-26;1;0
11342.504;5946;29.7300;1160043;257.182;-2;124;-25;1;0
11342.604;5948;29.7400;1160824;257.355;-2;125;-24;1;0
11342.704;5951;29.7550;1161400;257.482;-1;124;-23;1;0
11342.804;5954;29.7700;1161171;257.432;-2;124;-24;1;0
11342.904;5956;29.7800;1161807;257.573;-2;125;-26;1;0
11343.004;5959;29.7950;1162360;257.695;-1;124;-25;1;0
11343.104;5962;29.8100;1162453;257.716;-2;124;-24;1;0
11343.204;5964;29.8200;1162435;257.712;-1;124;-24;1;0
11343.304;5967;29.8350;1161928;257.599;-2;125;-25;1;0
11343.404;5970;29.8500;1162219;257.664;-3;124;-23;1;0
11343.504;5972;29.8600;1162972;257.831;-2;125;-24;1;0
11343.604;5975;29.8750;1162944;257.825;-2;124;-25;1;0
11343.704;5978;29.8900;1162161;257.651;-2;125;-26;1;0
11343.804;5980;29.9000;1162209;257.662;-1;125;-24;1;0
11343.904;5983;29.9150;1163110;257.861;-2;125;-23;1;0
